Repository: dydtkddl/nanometaloxide

File: 00datacollection/01s2nano_data.csv (part 2 of 75)
Tags,Source,Info #,Material group,Material type,Manufacturer,Core (or Grain) size (nm),Hydrodynamic size (nm),Size distribution,Surface charge (mV),Surface Area (m^2/g),Shape,Assay method,Cell line (or type),Cell line species,IC origin,Exposure time,Dose (ug/ml),Toxicity value (%)
,article,25578534,Oxide,ZnO,NanoAmor,,,,,,,MTT,PBLs,Human,Blood,4 h,1000,94.9198
,article,25578534,Oxide,ZnO,NanoAmor,,,,,,,MTT,PBLs,Human,Blood,4 h,10000,92.246
,article,25143723,Oxide,ZnO,,46.1,76.8,,33,,Sphere,MTT,HDFn,Human,Skin,48 h,0,100
,article,25143723,Oxide,ZnO,,46.1,76.8,,33,,Sphere,MTT,HDFn,Human,Skin,48 h,5,68.1423
,article,25143723,Oxide,ZnO,,46.1,76.8,,33,,Sphere,MTT,HDFn,Human,Skin,48 h,10,44.2688
,article,25143723,Oxide,ZnO,,46.1,76.8,,33,,Sphere,MTT,HDFn,Human,Skin,48 h,20,38.2609
,article,25143723,Oxide,ZnO,,46.1,76.8,,33,,Sphere,MTT,HDFn,Human,Skin,48 h,30,22.4506
,article,25143723,Oxide,ZnO,,46.1,76.8,,33,,Sphere,MTT,HDFn,Human,Skin,48 h,40,9.3281
,article,25143723,Oxide,ZnO,,46.1,76.8,,33,,Sphere,MTT,HDFn,Human,Skin,48 h,50,4.4269
,article,25143723,Oxide,ZnO,,46.1,76.8,,33,,Sphere,MTT,HDFn,Human,Skin,24 h,0,100
,article,25143723,Oxide,ZnO,,46.1,76.8,,33,,Sphere,MTT,HDFn,Human,Skin,24 h,5,84.4269
,article,25143723,Oxide,ZnO,,46.1,76.8,,33,,Sphere,MTT,HDFn,Human,Skin,24 h,10,66.4032
,article,25143723,Oxide,ZnO,,46.1,76.8,,33,,Sphere,MTT,HDFn,Human,Skin,24 h,20,49.17
,article,25143723,Oxide,ZnO,,46.1,76.8,,33,,Sphere,MTT,HDFn,Human,Skin,24 h,30,30.3557
,article,25143723,Oxide,ZnO,,46.1,76.8,,33,,Sphere,MTT,HDFn,Human,Skin,24 h,40,18.1818
,article,25143723,Oxide,ZnO,,46.1,76.8,,33,,Sphere,MTT,HDFn,Human,Skin,24 h,50,9.3281
,article,25143723,Oxide,ZnO,,46.1,76.8,,33,,Sphere,MTT,HDFn,Human,Skin,12 h,0,100
,article,25143723,Oxide,ZnO,,46.1,76.8,,33,,Sphere,MTT,HDFn,Human,Skin,12 h,5,94.5455
,article,25143723,Oxide,ZnO,,46.1,76.8,,33,,Sphere,MTT,HDFn,Human,Skin,12 h,10,70.1976
,article,25143723,Oxide,ZnO,,46.1,76.8,,33,,Sphere,MTT,HDFn,Human,Skin,12 h,20,56.2846
,article,25143723,Oxide,ZnO,,46.1,76.8,,33,,Sphere,MTT,HDFn,Human,Skin,12 h,30,39.2095
,article,25143723,Oxide,ZnO,,46.1,76.8,,33,,Sphere,MTT,HDFn,Human,Skin,12 h,40,21.0277
,article,25143723,Oxide,ZnO,,46.1,76.8,,33,,Sphere,MTT,HDFn,Human,Skin,12 h,50,15.1779
,article,25138636,Oxide,ZnO,Self-synthesized,7,,,,,,MTT,BMSCs,Mouse,Bone,24 h,5,93.0984
,article,25138636,Oxide,ZnO,Self-synthesized,7,,,,,,MTT,BMSCs,Mouse,Bone,24 h,10,88.9868
,article,25138636,Oxide,ZnO,Self-synthesized,7,,,,,,MTT,BMSCs,Mouse,Bone,24 h,20,84.2878
,article,25138636,Oxide,ZnO,Self-synthesized,7,,,,,,MTT,BMSCs,Mouse,Bone,24 h,25,79.1483
,article,25138636,Oxide,ZnO,Self-synthesized,7,,,,,,MTT,BMSCs,Mouse,Bone,24 h,50,70.1909
,article,25138636,Oxide,ZnO,Self-synthesized,7,,,,,,MTT,BMSCs,Mouse,Bone,24 h,70,62.9956
,article,24555677,Oxide,ZnO,Sigma Aldrich,94.5,253.6,,17.5,,Sphere,MTT,THP-1,Human,Blood,24 h,0,98.2917
,article,24555677,Oxide,ZnO,Sigma Aldrich,94.5,253.6,,17.5,,Sphere,MTT,THP-1,Human,Blood,24 h,10,65.046
,article,24555677,Oxide,ZnO,Sigma Aldrich,94.5,253.6,,17.5,,Sphere,MTT,THP-1,Human,Blood,24 h,20,61.498
,article,24555677,Oxide,ZnO,Sigma Aldrich,94.5,253.6,,17.5,,Sphere,MTT,THP-1,Human,Blood,24 h,40,53.7451
,article,24555677,Oxide,ZnO,Sigma Aldrich,94.5,253.6,,17.5,,Sphere,MTT,THP-1,Human,Blood,24 h,80,50.7227
,article,24555677,Oxide,ZnO,Sigma Aldrich,94.5,253.6,,17.5,,Sphere,MTT,THP-1,Human,Blood,24 h,100,33.1143
,article,24555677,Oxide,ZnO,Sigma Aldrich,94.5,253.6,,17.5,,Sphere,MTT,THP-1,Human,Blood,24 h,0,98.2917
,article,24555677,Oxide,ZnO,Sigma Aldrich,94.5,253.6,,17.5,,Sphere,MTT,THP-1,Human,Blood,24 h,10,55.1905
,article,24555677,Oxide,ZnO,Sigma Aldrich,94.5,253.6,,17.5,,Sphere,MTT,THP-1,Human,Blood,24 h,20,45.0723
,article,24555677,Oxide,ZnO,Sigma Aldrich,94.5,253.6,,17.5,,Sphere,MTT,THP-1,Human,Blood,24 h,40,36.6623
,article,24555677,Oxide,ZnO,Sigma Aldrich,94.5,253.6,,17.5,,Sphere,MTT,THP-1,Human,Blood,24 h,80,23.9159
,article,24555677,Oxide,ZnO,Sigma Aldrich,94.5,253.6,,17.5,,Sphere,MTT,THP-1,Human,Blood,24 h,100,21.4192
,article,28400324,Oxide,TiO2,Sigma Aldrich,18.5,176,,-12.7,,Sphere,MTT,V-79,Hamster,Lung,24 h,0,100
,article,28400324,Oxide,TiO2,Sigma Aldrich,18.5,176,,-12.7,,Sphere,MTT,V-79,Hamster,Lung,24 h,1,94.4818
,article,28400324,Oxide,TiO2,Sigma Aldrich,18.5,176,,-12.7,,Sphere,MTT,V-79,Hamster,Lung,24 h,10,80.9152
,article,28400324,Oxide,TiO2,Sigma Aldrich,18.5,176,,-12.7,,Sphere,MTT,V-79,Hamster,Lung,24 h,25,77.039
,article,28400324,Oxide,TiO2,Sigma Aldrich,18.5,176,,-12.7,,Sphere,MTT,V-79,Hamster,Lung,24 h,50,61.8573
,article,28400324,Oxide,TiO2,Sigma Aldrich,18.5,176,,-12.7,,Sphere,MTT,V-79,Hamster,Lung,24 h,100,52.9744
,article,28400324,Oxide,TiO2,Sigma Aldrich,18.5,176,,-12.7,,Sphere,MTT,V-79,Hamster,Lung,6 h,0,100
,article,28400324,Oxide,TiO2,Sigma Aldrich,18.5,176,,-12.7,,Sphere,MTT,V-79,Hamster,Lung,6 h,1,95.7739
,article,28400324,Oxide,TiO2,Sigma Aldrich,18.5,176,,-12.7,,Sphere,MTT,V-79,Hamster,Lung,6 h,10,90.9287
,article,28400324,Oxide,TiO2,Sigma Aldrich,18.5,176,,-12.7,,Sphere,MTT,V-79,Hamster,Lung,6 h,25,82.3688
,article,28400324,Oxide,TiO2,Sigma Aldrich,18.5,176,,-12.7,,Sphere,MTT,V-79,Hamster,Lung,6 h,50,75.747
,article,28400324,Oxide,TiO2,Sigma Aldrich,18.5,176,,-12.7,,Sphere,MTT,V-79,Hamster,Lung,6 h,100,67.5101
,article,28400324,Oxide,TiO2,Sigma Aldrich,18.5,176,,-12.7,,Sphere,MTT,V-79,Hamster,Lung,3 h,0,100
,article,28400324,Oxide,TiO2,Sigma Aldrich,18.5,176,,-12.7,,Sphere,MTT,V-79,Hamster,Lung,3 h,1,99.004
,article,28400324,Oxide,TiO2,Sigma Aldrich,18.5,176,,-12.7,,Sphere,MTT,V-79,Hamster,Lung,3 h,10,95.2894
,article,28400324,Oxide,TiO2,Sigma Aldrich,18.5,176,,-12.7,,Sphere,MTT,V-79,Hamster,Lung,3 h,25,95.1279
,article,28400324,Oxide,TiO2,Sigma Aldrich,18.5,176,,-12.7,,Sphere,MTT,V-79,Hamster,Lung,3 h,50,93.6743
,article,28400324,Oxide,TiO2,Sigma Aldrich,18.5,176,,-12.7,,Sphere,MTT,V-79,Hamster,Lung,3 h,100,88.8291
,article,28338134,Oxide,TiO2,"Fuji Kagaku Co., Ltd",100,148,,-12,,Sphere,Annexin V-FITC/EthD-III,NCI-H292,Human,Lung,24 h,0,96.8108
,article,28338134,Oxide,TiO2,"Fuji Kagaku Co., Ltd",100,148,,-12,,Sphere,Annexin V-FITC/EthD-III,NCI-H292,Human,Lung,24 h,10,91.0811
,article,28338134,Oxide,TiO2,"Fuji Kagaku Co., Ltd",100,148,,-12,,Sphere,Annexin V-FITC/EthD-III,NCI-H292,Human,Lung,24 h,40,88
,article,28338134,Oxide,TiO2,"Fuji Kagaku Co., Ltd",100,148,,-12,,Sphere,Annexin V-FITC/EthD-III,NCI-H292,Human,Lung,24 h,100,85.6216
,article,28338134,Oxide,TiO2,"Fuji Kagaku Co., Ltd",100,148,,-12,,Sphere,Annexin V-FITC/EthD-III,NCI-H292,Human,Lung,24 h,400,78.2162
,article,28338134,Oxide,TiO2,"Fuji Kagaku Co., Ltd",100,148,,-12,,Sphere,Annexin V-FITC/EthD-III,NCI-H292,Human,Lung,24 h,0,96.8108
,article,28338134,Oxide,TiO2,"Fuji Kagaku Co., Ltd",100,148,,-12,,Sphere,Annexin V-FITC/EthD-III,NCI-H292,Human,Lung,24 h,10,96.7027
,article,28338134,Oxide,TiO2,"Fuji Kagaku Co., Ltd",100,148,,-12,,Sphere,Annexin V-FITC/EthD-III,NCI-H292,Human,Lung,24 h,40,92.8649
,article,28338134,Oxide,TiO2,"Fuji Kagaku Co., Ltd",100,148,,-12,,Sphere,Annexin V-FITC/EthD-III,NCI-H292,Human,Lung,24 h,100,92.6486
,article,28338134,Oxide,TiO2,"Fuji Kagaku Co., Ltd",100,148,,-12,,Sphere,Annexin V-FITC/EthD-III,NCI-H292,Human,Lung,24 h,400,86.1081
,article,28338134,Oxide,TiO2,"Fuji Kagaku Co., Ltd",100,148,,-12,,Sphere,Annexin V-FITC/EthD-III,NCI-H292,Human,Lung,24 h,0,96.8108
,article,28338134,Oxide,TiO2,"Fuji Kagaku Co., Ltd",100,148,,-12,,Sphere,Annexin V-FITC/EthD-III,NCI-H292,Human,Lung,24 h,10,95.5676
,article,28338134,Oxide,TiO2,"Fuji Kagaku Co., Ltd",100,148,,-12,,Sphere,Annexin V-FITC/EthD-III,NCI-H292,Human,Lung,24 h,40,95.8378
,article,28338134,Oxide,TiO2,"Fuji Kagaku Co., Ltd",100,148,,-12,,Sphere,Annexin V-FITC/EthD-III,NCI-H292,Human,Lung,24 h,100,94.5405
,article,28338134,Oxide,TiO2,"Fuji Kagaku Co., Ltd",100,148,,-12,,Sphere,Annexin V-FITC/EthD-III,NCI-H292,Human,Lung,24 h,400,91.7838
,article,27226226,Oxide,TiO2,Sigma Aldrich,22.07,592.3,,-19.2,,Sphere,MTT,BEAS-2B,Human,Lung,24 h,0,100
,article,27226226,Oxide,TiO2,Sigma Aldrich,22.07,592.3,,-19.2,,Sphere,MTT,BEAS-2B,Human,Lung,24 h,6.25,91.5147
,article,27226226,Oxide,TiO2,Sigma Aldrich,22.07,592.3,,-19.2,,Sphere,MTT,BEAS-2B,Human,Lung,24 h,12.5,82.5386
,article,27226226,Oxide,TiO2,Sigma Aldrich,22.07,592.3,,-19.2,,Sphere,MTT,BEAS-2B,Human,Lung,24 h,25,79.8036
,article,27225715,Oxide,TiO2,Hangzhou Wan Jin New Material Co. Ltd,29.6,,,-10.1,,,CellTiter-Glo®,PBMC,Human,Blood,24 h,0,100
,article,27225715,Oxide,TiO2,Hangzhou Wan Jin New Material Co. Ltd,29.6,,,-10.1,,,CellTiter-Glo®,PBMC,Human,Blood,24 h,5,95.1724
,article,27225715,Oxide,TiO2,Hangzhou Wan Jin New Material Co. Ltd,29.6,,,-10.1,,,CellTiter-Glo®,PBMC,Human,Blood,24 h,25,92.0276
,article,27225715,Oxide,TiO2,Hangzhou Wan Jin New Material Co. Ltd,29.6,,,-10.1,,,CellTiter-Glo®,PBMC,Human,Blood,24 h,125,89.8759
,article,27225715,Oxide,TiO2,Hangzhou Wan Jin New Material Co. Ltd,29.6,,,-10.1,,,CellTiter-Glo®,PBMC,Human,Blood,24 h,250,80.2759
,article,27225715,Oxide,TiO2,Hangzhou Wan Jin New Material Co. Ltd,29.6,,,-10.1,,,CellTiter-Glo®,PBMC,Human,Blood,24 h,500,71.5034
,article,26928046,Oxide,TiO2,Degussa-Evonik,,400,,-12,,,MTS,HPMEC,Human,Lung,24 h,0,102.4046
,article,26928046,Oxide,TiO2,Degussa-Evonik,,400,,-12,,,MTS,HPMEC,Human,Lung,24 h,5,101.4886
,article,26928046,Oxide,TiO2,Degussa-Evonik,,400,,-12,,,MTS,HPMEC,Human,Lung,24 h,25,96.7939
,article,26928046,Oxide,TiO2,Degussa-Evonik,,400,,-12,,,MTS,HPMEC,Human,Lung,24 h,50,90.9542
,article,26928046,Oxide,TiO2,Degussa-Evonik,,400,,-12,,,MTS,HPMEC,Human,Lung,24 h,100,89.9237
,article,26928046,Oxide,TiO2,Degussa-Evonik,,400,,-12,,,MTS,HPMEC,Human,Lung,24 h,200,83.9695
,article,26928046,Oxide,TiO2,Degussa-Evonik,,400,,-12,,,MTS,HPMEC,Human,Lung,24 h,400,81.5649
,article,26928046,Oxide,TiO2,Degussa-Evonik,,400,,-12,,,MTS,HPMEC,Human,Lung,24 h,800,78.5878
,article,26928046,Oxide,TiO2,Degussa-Evonik,,400,,-12,,,MTS,A549,Human,Lung,24 h,0,99.2721
,article,26928046,Oxide,TiO2,Degussa-Evonik,,400,,-12,,,MTS,A549,Human,Lung,24 h,5,98.7522
,article,26928046,Oxide,TiO2,Degussa-Evonik,,400,,-12,,,MTS,A549,Human,Lung,24 h,25,97.8163
,article,26928046,Oxide,TiO2,Degussa-Evonik,,400,,-12,,,MTS,A549,Human,Lung,24 h,50,95.6326
,article,26928046,Oxide,TiO2,Degussa-Evonik,,400,,-12,,,MTS,A549,Human,Lung,24 h,100,93.7608
,article,26928046,Oxide,TiO2,Degussa-Evonik,,400,,-12,,,MTS,A549,Human,Lung,24 h,200,92.305
,article,26928046,Oxide,TiO2,Degussa-Evonik,,400,,-12,,,MTS,A549,Human,Lung,24 h,400,95.6326
,article,26928046,Oxide,TiO2,Degussa-Evonik,,400,,-12,,,MTS,A549,Human,Lung,24 h,800,95.9445
,article,26928046,Oxide,TiO2,Degussa-Evonik,,400,,-12,,,MTS,THP-1,Human,Blood,24 h,0,99.5767
,article,26928046,Oxide,TiO2,Degussa-Evonik,,400,,-12,,,MTS,THP-1,Human,Blood,24 h,5,101.0582
,article,26928046,Oxide,TiO2,Degussa-Evonik,,400,,-12,,,MTS,THP-1,Human,Blood,24 h,25,97.4603
,article,26928046,Oxide,TiO2,Degussa-Evonik,,400,,-12,,,MTS,THP-1,Human,Blood,24 h,50,97.4603
,article,26928046,Oxide,TiO2,Degussa-Evonik,,400,,-12,,,MTS,THP-1,Human,Blood,24 h,100,101.2698
,article,26928046,Oxide,TiO2,Degussa-Evonik,,400,,-12,,,MTS,THP-1,Human,Blood,24 h,200,101.164
,article,26928046,Oxide,TiO2,Degussa-Evonik,,400,,-12,,,MTS,THP-1,Human,Blood,24 h,400,98.2011
,article,26928046,Oxide,TiO2,Degussa-Evonik,,400,,-12,,,MTS,THP-1,Human,Blood,24 h,800,98.3069
,article,26590873,Oxide,TiO2,Hongsheng Material Technology,10,614.8,,-8.36,210,Sphere,WST,HepG2,Human,Liver,24 h,0,100
,article,26590873,Oxide,TiO2,Hongsheng Material Technology,10,614.8,,-8.36,210,Sphere,WST,HepG2,Human,Liver,24 h,20,101.8026
,article,26590873,Oxide,TiO2,Hongsheng Material Technology,10,614.8,,-8.36,210,Sphere,WST,HepG2,Human,Liver,24 h,40,105.0644
,article,26590873,Oxide,TiO2,Hongsheng Material Technology,10,614.8,,-8.36,210,Sphere,WST,HepG2,Human,Liver,24 h,80,87.897
,article,26590873,Oxide,TiO2,Hongsheng Material Technology,10,614.8,,-8.36,210,Sphere,WST,HepG2,Human,Liver,24 h,160,84.1202
,article,26590873,Oxide,TiO2,Hongsheng Material Technology,10,614.8,,-8.36,210,Sphere,WST,HepG2,Human,Liver,24 h,320,70.0429
,article,26590873,Oxide,TiO2,Hongsheng Material Technology,10,614.8,,-8.36,210,Sphere,WST,HepG2,Human,Liver,24 h,0,100
,article,26590873,Oxide,TiO2,Hongsheng Material Technology,10,614.8,,-8.36,210,Sphere,WST,HepG2,Human,Liver,24 h,20,93.9056
,article,26590873,Oxide,TiO2,Hongsheng Material Technology,10,614.8,,-8.36,210,Sphere,WST,HepG2,Human,Liver,24 h,40,101.1159
,article,26590873,Oxide,TiO2,Hongsheng Material Technology,10,614.8,,-8.36,210,Sphere,WST,HepG2,Human,Liver,24 h,80,98.3691
,article,26590873,Oxide,TiO2,Hongsheng Material Technology,10,614.8,,-8.36,210,Sphere,WST,HepG2,Human,Liver,24 h,160,87.382
,article,26590873,Oxide,TiO2,Hongsheng Material Technology,10,614.8,,-8.36,210,Sphere,WST,HepG2,Human,Liver,24 h,320,80.3433
,article,26571344,Oxide,TiO2,Self-synthesized,14.5,64,,,,Sphere,Colony Forming,BALB/3T3 A31-1-1,Mouse,Embryo,72 h,1,91.6836
,article,26571344,Oxide,TiO2,Self-synthesized,14.5,64,,,,Sphere,Colony Forming,BALB/3T3 A31-1-1,Mouse,Embryo,72 h,5,78.7018
,article,26571344,Oxide,TiO2,Self-synthesized,14.5,64,,,,Sphere,Colony Forming,BALB/3T3 A31-1-1,Mouse,Embryo,72 h,10,79.5132
,article,26571344,Oxide,TiO2,Self-synthesized,14.5,64,,,,Sphere,Colony Forming,BALB/3T3 A31-1-1,Mouse,Embryo,24 h,1,103.6585
,article,26571344,Oxide,TiO2,Self-synthesized,14.5,64,,,,Sphere,Colony Forming,BALB/3T3 A31-1-1,Mouse,Embryo,24 h,5,96.8641
,article,26571344,Oxide,TiO2,Self-synthesized,14.5,64,,,,Sphere,Colony Forming,BALB/3T3 A31-1-1,Mouse,Embryo,24 h,10,96.8641
,article,26571344,Oxide,TiO2,Self-synthesized,14.5,64,,,,Sphere,Colony Forming,BALB/3T3 A31-1-1,Mouse,Embryo,72 h,1,82.5558
,article,26571344,Oxide,TiO2,Self-synthesized,14.5,64,,,,Sphere,Colony Forming,BALB/3T3 A31-1-1,Mouse,Embryo,72 h,5,73.6308
,article,26571344,Oxide,TiO2,Self-synthesized,14.5,64,,,,Sphere,Colony Forming,BALB/3T3 A31-1-1,Mouse,Embryo,72 h,10,80.3245
,article,26571344,Oxide,TiO2,Self-synthesized,14.5,64,,,,Sphere,Colony Forming,BALB/3T3 A31-1-1,Mouse,Embryo,24 h,1,101.7422
,article,26571344,Oxide,TiO2,Self-synthesized,14.5,64,,,,Sphere,Colony Forming,BALB/3T3 A31-1-1,Mouse,Embryo,24 h,5,95.8188
,article,26571344,Oxide,TiO2,Self-synthesized,14.5,64,,,,Sphere,Colony Forming,BALB/3T3 A31-1-1,Mouse,Embryo,24 h,10,100.3484
,article,26571344,Oxide,TiO2,Self-synthesized,14.5,64,,,,Sphere,Colony Forming,BALB/3T3 A31-1-1,Mouse,Embryo,72 h,1,101.6227
,article,26571344,Oxide,TiO2,Self-synthesized,14.5,64,,,,Sphere,Colony Forming,BALB/3T3 A31-1-1,Mouse,Embryo,72 h,5,101.217
,article,26571344,Oxide,TiO2,Self-synthesized,14.5,64,,,,Sphere,Colony Forming,BALB/3T3 A31-1-1,Mouse,Embryo,72 h,10,101.4199
,article,26571344,Oxide,TiO2,Self-synthesized,14.5,64,,,,Sphere,Colony Forming,BALB/3T3 A31-1-1,Mouse,Embryo,24 h,1,101.9164
,article,26571344,Oxide,TiO2,Self-synthesized,14.5,64,,,,Sphere,Colony Forming,BALB/3T3 A31-1-1,Mouse,Embryo,24 h,5,100.6969
,article,26571344,Oxide,TiO2,Self-synthesized,14.5,64,,,,Sphere,Colony Forming,BALB/3T3 A31-1-1,Mouse,Embryo,24 h,10,99.6516
,article,26571344,Oxide,TiO2,Self-synthesized,14.5,64,,,,Sphere,Colony Forming,BALB/3T3 A31-1-1,Mouse,Embryo,72 h,1,100.4057
,article,26571344,Oxide,TiO2,Self-synthesized,14.5,64,,,,Sphere,Colony Forming,BALB/3T3 A31-1-1,Mouse,Embryo,72 h,5,92.6978
,article,26571344,Oxide,TiO2,Self-synthesized,14.5,64,,,,Sphere,Colony Forming,BALB/3T3 A31-1-1,Mouse,Embryo,72 h,10,89.4523
,article,26571344,Oxide,TiO2,Self-synthesized,14.5,64,,,,Sphere,Colony Forming,BALB/3T3 A31-1-1,Mouse,Embryo,24 h,1,102.439
,article,26571344,Oxide,TiO2,Self-synthesized,14.5,64,,,,Sphere,Colony Forming,BALB/3T3 A31-1-1,Mouse,Embryo,24 h,5,98.6063
,article,26571344,Oxide,TiO2,Self-synthesized,14.5,64,,,,Sphere,Colony Forming,BALB/3T3 A31-1-1,Mouse,Embryo,24 h,10,98.0836
,article,26568896,Oxide,TiO2,"Nippon Aerosil Co, LTD",25,325,,-36.4,,Sphere,Colony Forming,BJ,Human,Skin,24 h,10,97.8
,article,26568896,Oxide,TiO2,"Nippon Aerosil Co, LTD",25,325,,-36.4,,Sphere,Colony Forming,BJ,Human,Skin,24 h,50,88.8
,article,26568896,Oxide,TiO2,"Nippon Aerosil Co, LTD",25,325,,-36.4,,Sphere,Colony Forming,BJ,Human,Skin,24 h,100,84.7
,article,26491305,Oxide,TiO2,Self-synthesized,125,1140,,26.8,,,MTT,MG-63,Human,Bone,48 h,0,117.094
,article,26491305,Oxide,TiO2,Self-synthesized,125,1140,,26.8,,,MTT,MG-63,Human,Bone,48 h,1,121.7949
,article,26491305,Oxide,TiO2,Self-synthesized,125,1140,,26.8,,,MTT,MG-63,Human,Bone,48 h,10,124.5727
,article,26491305,Oxide,TiO2,Self-synthesized,125,1140,,26.8,,,MTT,MG-63,Human,Bone,48 h,25,137.6068
,article,26491305,Oxide,TiO2,Self-synthesized,125,1140,,26.8,,,MTT,MG-63,Human,Bone,48 h,50,137.3932
,article,26491305,Oxide,TiO2,Self-synthesized,125,1140,,26.8,,,MTT,MG-63,Human,Bone,48 h,100,136.7521
,article,26491305,Oxide,TiO2,Self-synthesized,125,1140,,26.8,,,MTT,MG-63,Human,Bone,24 h,0,100
,article,26491305,Oxide,TiO2,Self-synthesized,125,1140,,26.8,,,MTT,MG-63,Human,Bone,24 h,1,104.9145
,article,26491305,Oxide,TiO2,Self-synthesized,125,1140,,26.8,,,MTT,MG-63,Human,Bone,24 h,10,107.265
,article,26491305,Oxide,TiO2,Self-synthesized,125,1140,,26.8,,,MTT,MG-63,Human,Bone,24 h,25,112.3932
,article,26491305,Oxide,TiO2,Self-synthesized,125,1140,,26.8,,,MTT,MG-63,Human,Bone,24 h,50,118.8034
,article,26491305,Oxide,TiO2,Self-synthesized,125,1140,,26.8,,,MTT,MG-63,Human,Bone,24 h,100,132.0513
,article,26369023,Oxide,TiO2,Self-synthesized,4.5,,,,,,WST,SW1990,Human,Pancreas,24 h,10,83.2334
,article,26369023,Oxide,TiO2,Self-synthesized,4.5,,,,,,WST,SW1990,Human,Pancreas,24 h,50,74.9413
,article,26369023,Oxide,TiO2,Self-synthesized,4.5,,,,,,WST,SW1990,Human,Pancreas,24 h,100,83.3898
,article,25962642,Oxide,TiO2,JRC,6,635.4,,-8.2,322,,Alamar Blue,HL-60,Human,Blood,24 h,1.9,88.547
,article,25962642,Oxide,TiO2,JRC,6,635.4,,-8.2,322,,Alamar blue,HL-60,Human,Blood,24 h,3.9,73.1624
,article,25962642,Oxide,TiO2,JRC,6,635.4,,-8.2,322,,Alamar blue,HL-60,Human,Blood,24 h,7.8,59.6581
,article,25962642,Oxide,TiO2,JRC,6,635.4,,-8.2,322,,Alamar blue,HL-60,Human,Blood,24 h,15.6,50.7692
,article,25962642,Oxide,TiO2,JRC,6,635.4,,-8.2,322,,Alamar blue,HL-60,Human,Blood,24 h,31.25,38.8034
,article,25962642,Oxide,TiO2,JRC,6,635.4,,-8.2,322,,Alamar blue,HL-60,Human,Blood,24 h,62.5,29.4017
,article,25962642,Oxide,TiO2,JRC,6,635.4,,-8.2,322,,Alamar blue,HL-60,Human,Blood,24 h,125,22.735
,article,25962642,Oxide,TiO2,JRC,6,635.4,,-8.2,322,,Alamar blue,HL-60,Human,Blood,24 h,1.9,90.4273
,article,25962642,Oxide,TiO2,JRC,6,635.4,,-8.2,322,,Alamar blue,HL-60,Human,Blood,24 h,3.9,87.0085
,article,25962642,Oxide,TiO2,JRC,6,635.4,,-8.2,322,,Alamar blue,HL-60,Human,Blood,24 h,7.8,80.5128
,article,25962642,Oxide,TiO2,JRC,6,635.4,,-8.2,322,,Alamar blue,HL-60,Human,Blood,24 h,15.6,73.3333
,article,25962642,Oxide,TiO2,JRC,6,635.4,,-8.2,322,,Alamar blue,HL-60,Human,Blood,24 h,31.25,67.1795
,article,25962642,Oxide,TiO2,JRC,6,635.4,,-8.2,322,,Alamar blue,HL-60,Human,Blood,24 h,62.5,70.0855
,article,25962642,Oxide,TiO2,JRC,6,635.4,,-8.2,322,,Alamar blue,HL-60,Human,Blood,24 h,125,54.7009
,article,25962642,Oxide,TiO2,JRC,6,635.4,,-8.2,322,,Alamar blue,HL-60,Human,Blood,24 h,1.9,94.0171
,article,25962642,Oxide,TiO2,JRC,6,635.4,,-8.2,322,,Alamar blue,HL-60,Human,Blood,24 h,3.9,79.1453
,article,25962642,Oxide,TiO2,JRC,6,635.4,,-8.2,322,,Alamar blue,HL-60,Human,Blood,24 h,7.8,73.3333
,article,25962642,Oxide,TiO2,JRC,6,635.4,,-8.2,322,,Alamar blue,HL-60,Human,Blood,24 h,15.6,35.8974
,article,25962642,Oxide,TiO2,JRC,6,635.4,,-8.2,322,,Alamar blue,HL-60,Human,Blood,24 h,31.25,14.0171
,article,25962642,Oxide,TiO2,JRC,6,635.4,,-8.2,322,,Alamar blue,HL-60,Human,Blood,24 h,62.5,13.6752
,article,25962642,Oxide,TiO2,JRC,6,635.4,,-8.2,322,,Alamar blue,HL-60,Human,Blood,24 h,125,13.3333
,article,25962642,Oxide,TiO2,JRC,6,635.4,,-8.2,322,,Alamar blue,HL-60,Human,Blood,24 h,1.9,92.6496
,article,25962642,Oxide,TiO2,JRC,6,635.4,,-8.2,322,,Alamar blue,HL-60,Human,Blood,24 h,3.9,85.812
,article,25962642,Oxide,TiO2,JRC,6,635.4,,-8.2,322,,Alamar blue,HL-60,Human,Blood,24 h,7.8,83.4188
,article,25962642,Oxide,TiO2,JRC,6,635.4,,-8.2,322,,Alamar blue,HL-60,Human,Blood,24 h,15.6,83.7607
,article,25962642,Oxide,TiO2,JRC,6,635.4,,-8.2,322,,Alamar blue,HL-60,Human,Blood,24 h,31.25,95.8974
,article,25962642,Oxide,TiO2,JRC,6,635.4,,-8.2,322,,Alamar blue,HL-60,Human,Blood,24 h,62.5,95.8974
,article,25962642,Oxide,TiO2,JRC,6,635.4,,-8.2,322,,Alamar blue,HL-60,Human,Blood,24 h,125,97.4359
,article,25917605,Oxide,TiO2,Degussa-Evonik,12,3000,,-11.9,,Sphere,MTT,HaCaT,Human,Skin,24 h,0,1
,article,25917605,Oxide,TiO2,Degussa-Evonik,12,3000,,-11.9,,Sphere,MTT,HaCaT,Human,Skin,24 h,0.05,1.014
,article,25917605,Oxide,TiO2,Degussa-Evonik,12,3000,,-11.9,,Sphere,MTT,HaCaT,Human,Skin,24 h,0.5,0.925
,article,25917605,Oxide,TiO2,Degussa-Evonik,12,3000,,-11.9,,Sphere,MTT,HaCaT,Human,Skin,24 h,5,0.8525
,article,25917605,Oxide,TiO2,Degussa-Evonik,12,3000,,-11.9,,Sphere,MTT,HaCaT,Human,Skin,24 h,10,0.7841
,article,25917605,Oxide,TiO2,Degussa-Evonik,12,3000,,-11.9,,Sphere,MTT,HaCaT,Human,Skin,24 h,15,0.7472
,article,25917605,Oxide,TiO2,Degussa-Evonik,12,3000,,-11.9,,Sphere,MTT,HaCaT,Human,Skin,24 h,20,0.739
,article,25917605,Oxide,TiO2,Degussa-Evonik,12,3000,,-11.9,,Sphere,MTT,HaCaT,Human,Skin,24 h,25,0.6897
,article,25917605,Oxide,TiO2,Degussa-Evonik,12,3000,,-11.9,,Sphere,MTT,HaCaT,Human,Skin,24 h,50,0.5543
,article,25917605,Oxide,TiO2,Degussa-Evonik,12,3000,,-11.9,,Sphere,MTT,HaCaT,Human,Skin,24 h,100,0.3286
,article,25339530,Oxide,TiO2,Beijing DK Nano S&T Ltd.,5,65.3,,-0.55,,,MTT,A549,Human,Lung,72 h,0,100
,article,25339530,Oxide,TiO2,Beijing DK Nano S&T Ltd.,5,65.3,,-0.55,,,MTT,A549,Human,Lung,72 h,25,78.1366
,article,25339530,Oxide,TiO2,Beijing DK Nano S&T Ltd.,5,65.3,,-0.55,,,MTT,A549,Human,Lung,72 h,50,68.6957
,article,25339530,Oxide,TiO2,Beijing DK Nano S&T Ltd.,5,65.3,,-0.55,,,MTT,A549,Human,Lung,72 h,100,62.3602
,article,25339530,Oxide,TiO2,Beijing DK Nano S&T Ltd.,5,65.3,,-0.55,,,MTT,A549,Human,Lung,72 h,200,50.9317
,article,25339530,Oxide,TiO2,Beijing DK Nano S&T Ltd.,5,65.3,,-0.55,,,MTT,A549,Human,Lung,48 h,0,100
,article,25339530,Oxide,TiO2,Beijing DK Nano S&T Ltd.,5,65.3,,-0.55,,,MTT,A549,Human,Lung,48 h,25,94.0373
,article,25339530,Oxide,TiO2,Beijing DK Nano S&T Ltd.,5,65.3,,-0.55,,,MTT,A549,Human,Lung,48 h,50,84.5963
,article,25339530,Oxide,TiO2,Beijing DK Nano S&T Ltd.,5,65.3,,-0.55,,,MTT,A549,Human,Lung,48 h,100,75.1553
,article,25339530,Oxide,TiO2,Beijing DK Nano S&T Ltd.,5,65.3,,-0.55,,,MTT,A549,Human,Lung,48 h,200,59.7516
,article,25339530,Oxide,TiO2,Beijing DK Nano S&T Ltd.,5,65.3,,-0.55,,,MTT,A549,Human,Lung,24 h,0,100
,article,25339530,Oxide,TiO2,Beijing DK Nano S&T Ltd.,5,65.3,,-0.55,,,MTT,A549,Human,Lung,24 h,25,96.3975
,article,25339530,Oxide,TiO2,Beijing DK Nano S&T Ltd.,5,65.3,,-0.55,,,MTT,A549,Human,Lung,24 h,50,93.4161
,article,25339530,Oxide,TiO2,Beijing DK Nano S&T Ltd.,5,65.3,,-0.55,,,MTT,A549,Human,Lung,24 h,100,81.8634
,article,25339530,Oxide,TiO2,Beijing DK Nano S&T Ltd.,5,65.3,,-0.55,,,MTT,A549,Human,Lung,24 h,200,72.9193
,article,24869803,Carbon,Graphene,Self-synthesized,,,,-30.89,,,WST,A549,Human,Lung,4 h,0,1.4149
,article,24869803,Carbon,Graphene,Self-synthesized,,,,-30.89,,,WST,A549,Human,Lung,4 h,100,1.0407
,article,24869803,Carbon,Graphene,Self-synthesized,,,,-30.89,,,WST,A549,Human,Lung,4 h,300,0.8828
,article,24869803,Carbon,Graphene,Self-synthesized,,,,-30.89,,,WST,A549,Human,Lung,4 h,0,1.4149
,article,24869803,Carbon,Graphene,Self-synthesized,,,,-30.89,,,WST,A549,Human,Lung,4 h,100,1.3661
,article,24869803,Carbon,Graphene,Self-synthesized,,,,-30.89,,,WST,A549,Human,Lung,4 h,300,1.335
,article,24717318,Oxide,TiO2,Sigma Aldrich,,,,831,,,MTT,HT-29,Human,Colon,48 h,1,104.7534
,article,24717318,Oxide,TiO2,Sigma Aldrich,,,,831,,,MTT,HT-29,Human,Colon,48 h,2.5,97.1002
,article,24717318,Oxide,TiO2,Sigma Aldrich,,,,831,,,MTT,HT-29,Human,Colon,48 h,5,92.7952
,article,24717318,Oxide,TiO2,Sigma Aldrich,,,,831,,,MTT,HT-29,Human,Colon,48 h,20,92.5561
,article,24717318,Oxide,TiO2,Sigma Aldrich,,,,831,,,MTT,HT-29,Human,Colon,24 h,1,102.3617
,article,24717318,Oxide,TiO2,Sigma Aldrich,,,,831,,,MTT,HT-29,Human,Colon,24 h,2.5,106.9058
,article,24717318,Oxide,TiO2,Sigma Aldrich,,,,831,,,MTT,HT-29,Human,Colon,24 h,5,103.5575
,article,24717318,Oxide,TiO2,Sigma Aldrich,,,,831,,,MTT,HT-29,Human,Colon,24 h,20,97.8176
,article,24717318,Oxide,TiO2,Sigma Aldrich,,,,831,,,MTT,HT-29,Human,Colon,6 h,1,112.8849
,article,24717318,Oxide,TiO2,Sigma Aldrich,,,,831,,,MTT,HT-29,Human,Colon,6 h,2.5,103.0792
,article,24717318,Oxide,TiO2,Sigma Aldrich,,,,831,,,MTT,HT-29,Human,Colon,6 h,5,116.9507
,article,24717318,Oxide,TiO2,Sigma Aldrich,,,,831,,,MTT,HT-29,Human,Colon,6 h,20,115.7549
,article,28825685,Oxide,SiO2,Sigma Aldrich,,,,,,,MTT,LN-18,Human,Brain,48 h,0,100
,article,28825685,Oxide,SiO2,Sigma Aldrich,,,,,,,MTT,LN-18,Human,Brain,48 h,12.5,91.2756
,article,28825685,Oxide,SiO2,Sigma Aldrich,,,,,,,MTT,LN-18,Human,Brain,48 h,25,78.6142
,article,28825685,Oxide,SiO2,Sigma Aldrich,,,,,,,MTT,LN-18,Human,Brain,48 h,50,80.5039
,article,28825685,Oxide,SiO2,Sigma Aldrich,,,,,,,MTT,LN-18,Human,Brain,48 h,100,62.1732
,article,28825685,Oxide,SiO2,Sigma Aldrich,,,,,,,MTT,LN-18,Human,Brain,48 h,300,68.7874
,article,28825685,Oxide,SiO2,Sigma Aldrich,,,,,,,MTT,LN-18,Human,Brain,48 h,600,64.8189
,article,28825685,Oxide,SiO2,Sigma Aldrich,,,,,,,MTT,LN-18,Human,Brain,48 h,1000,47.6221
,article,28825685,Oxide,SiO2,Sigma Aldrich,,,,,,,MTT,LN-18,Human,Brain,24 h,0,100
,article,28825685,Oxide,SiO2,Sigma Aldrich,,,,,,,MTT,LN-18,Human,Brain,24 h,12.5,91.6535
,article,28825685,Oxide,SiO2,Sigma Aldrich,,,,,,,MTT,LN-18,Human,Brain,24 h,25,89.7638
,article,28825685,Oxide,SiO2,Sigma Aldrich,,,,,,,MTT,LN-18,Human,Brain,24 h,50,95.4331
,article,28825685,Oxide,SiO2,Sigma Aldrich,,,,,,,MTT,LN-18,Human,Brain,24 h,100,70.6772
,article,28825685,Oxide,SiO2,Sigma Aldrich,,,,,,,MTT,LN-18,Human,Brain,24 h,300,58.3937
,article,28825685,Oxide,SiO2,Sigma Aldrich,,,,,,,MTT,LN-18,Human,Brain,24 h,600,63.685
,article,28825685,Oxide,SiO2,Sigma Aldrich,,,,,,,MTT,LN-18,Human,Brain,24 h,1000,60.2835
,article,28825685,Oxide,SiO2,Sigma Aldrich,,,,,,,MTT,LBC3,Human,Brain,48 h,0,100
,article,28825685,Oxide,SiO2,Sigma Aldrich,,,,,,,MTT,LBC3,Human,Brain,48 h,12.5,58.3072
,article,28825685,Oxide,SiO2,Sigma Aldrich,,,,,,,MTT,LBC3,Human,Brain,48 h,25,49.0909
,article,28825685,Oxide,SiO2,Sigma Aldrich,,,,,,,MTT,LBC3,Human,Brain,48 h,50,34.0439
,article,28825685,Oxide,SiO2,Sigma Aldrich,,,,,,,MTT,LBC3,Human,Brain,48 h,100,27.0846
,article,28825685,Oxide,SiO2,Sigma Aldrich,,,,,,,MTT,LBC3,Human,Brain,48 h,300,31.5987
,article,28825685,Oxide,SiO2,Sigma Aldrich,,,,,,,MTT,LBC3,Human,Brain,48 h,600,50.4075
,article,28825685,Oxide,SiO2,Sigma Aldrich,,,,,,,MTT,LBC3,Human,Brain,48 h,1000,50.7837
,article,28825685,Oxide,SiO2,Sigma Aldrich,,,,,,,MTT,LBC3,Human,Brain,24 h,0,100
,article,28825685,Oxide,SiO2,Sigma Aldrich,,,,,,,MTT,LBC3,Human,Brain,24 h,12.5,96.3009
,article,28825685,Oxide,SiO2,Sigma Aldrich,,,,,,,MTT,LBC3,Human,Brain,24 h,25,93.8558
,article,28825685,Oxide,SiO2,Sigma Aldrich,,,,,,,MTT,LBC3,Human,Brain,24 h,50,73.1661
,article,28825685,Oxide,SiO2,Sigma Aldrich,,,,,,,MTT,LBC3,Human,Brain,24 h,100,47.5862
,article,28825685,Oxide,SiO2,Sigma Aldrich,,,,,,,MTT,LBC3,Human,Brain,24 h,300,50.2194
,article,28825685,Oxide,SiO2,Sigma Aldrich,,,,,,,MTT,LBC3,Human,Brain,24 h,600,63.7618
,article,28825685,Oxide,SiO2,Sigma Aldrich,,,,,,,MTT,LBC3,Human,Brain,24 h,1000,57.931
,article,28825685,Oxide,SiO2,Sigma Aldrich,,146,,-8.96,,,MTT,CCD-25Sk,Human,Skin,48 h,0,100
,article,28825685,Oxide,SiO2,Sigma Aldrich,,146,,-8.96,,,MTT,CCD-25Sk,Human,Skin,48 h,12.5,96.576
,article,28825685,Oxide,SiO2,Sigma Aldrich,,146,,-8.96,,,MTT,CCD-25Sk,Human,Skin,48 h,25,97.344
,article,28825685,Oxide,SiO2,Sigma Aldrich,,146,,-8.96,,,MTT,CCD-25Sk,Human,Skin,48 h,50,94.656
,article,28825685,Oxide,SiO2,Sigma Aldrich,,146,,-8.96,,,MTT,CCD-25Sk,Human,Skin,48 h,100,80.448
,article,28825685,Oxide,SiO2,Sigma Aldrich,,146,,-8.96,,,MTT,CCD-25Sk,Human,Skin,48 h,300,78.144
,article,28825685,Oxide,SiO2,Sigma Aldrich,,146,,-8.96,,,MTT,CCD-25Sk,Human,Skin,48 h,600,75.84
,article,28825685,Oxide,SiO2,Sigma Aldrich,,146,,-8.96,,,MTT,CCD-25Sk,Human,Skin,48 h,1000,76.032
,article,28825685,Oxide,SiO2,Sigma Aldrich,,146,,-8.96,,,MTT,CCD-25Sk,Human,Skin,24 h,0,100
,article,28825685,Oxide,SiO2,Sigma Aldrich,,146,,-8.96,,,MTT,CCD-25Sk,Human,Skin,24 h,12.5,98.112
,article,28825685,Oxide,SiO2,Sigma Aldrich,,146,,-8.96,,,MTT,CCD-25Sk,Human,Skin,24 h,25,93.12
,article,28825685,Oxide,SiO2,Sigma Aldrich,,146,,-8.96,,,MTT,CCD-25Sk,Human,Skin,24 h,50,96.384
,article,28825685,Oxide,SiO2,Sigma Aldrich,,146,,-8.96,,,MTT,CCD-25Sk,Human,Skin,24 h,100,88.128
,article,28825685,Oxide,SiO2,Sigma Aldrich,,146,,-8.96,,,MTT,CCD-25Sk,Human,Skin,24 h,300,86.784
,article,28825685,Oxide,SiO2,Sigma Aldrich,,146,,-8.96,,,MTT,CCD-25Sk,Human,Skin,24 h,600,80.256
,article,28825685,Oxide,SiO2,Sigma Aldrich,,146,,-8.96,,,MTT,CCD-25Sk,Human,Skin,24 h,1000,79.872
,article,28825685,Oxide,SiO2,Sigma Aldrich,,146,,-8.96,,,MTT,LN-18,Human,Brain,48 h,0,100
,article,28825685,Oxide,SiO2,Sigma Aldrich,,146,,-8.96,,,MTT,LN-18,Human,Brain,48 h,12.5,91.4196
,article,28825685,Oxide,SiO2,Sigma Aldrich,,146,,-8.96,,,MTT,LN-18,Human,Brain,48 h,25,78.7382
,article,28825685,Oxide,SiO2,Sigma Aldrich,,146,,-8.96,,,MTT,LN-18,Human,Brain,48 h,50,80.8202
,article,28825685,Oxide,SiO2,Sigma Aldrich,,146,,-8.96,,,MTT,LN-18,Human,Brain,48 h,100,62.2713
,article,28825685,Oxide,SiO2,Sigma Aldrich,,146,,-8.96,,,MTT,LN-18,Human,Brain,48 h,300,68.8959
,article,28825685,Oxide,SiO2,Sigma Aldrich,,146,,-8.96,,,MTT,LN-18,Human,Brain,48 h,600,64.7319
,article,28825685,Oxide,SiO2,Sigma Aldrich,,146,,-8.96,,,MTT,LN-18,Human,Brain,48 h,1000,47.8864
,article,28825685,Oxide,SiO2,Sigma Aldrich,,146,,-8.96,,,MTT,LN-18,Human,Brain,24 h,0,100
,article,28825685,Oxide,SiO2,Sigma Aldrich,,146,,-8.96,,,MTT,LN-18,Human,Brain,24 h,12.5,85.1735
,article,28825685,Oxide,SiO2,Sigma Aldrich,,146,,-8.96,,,MTT,LN-18,Human,Brain,24 h,25,81.7666
,article,28825685,Oxide,SiO2,Sigma Aldrich,,146,,-8.96,,,MTT,LN-18,Human,Brain,24 h,50,72.3028
,article,28825685,Oxide,SiO2,Sigma Aldrich,,146,,-8.96,,,MTT,LN-18,Human,Brain,24 h,100,68.1388
,article,28825685,Oxide,SiO2,Sigma Aldrich,,146,,-8.96,,,MTT,LN-18,Human,Brain,24 h,300,52.9968
,article,28825685,Oxide,SiO2,Sigma Aldrich,,146,,-8.96,,,MTT,LN-18,Human,Brain,24 h,600,53.3754
,article,28825685,Oxide,SiO2,Sigma Aldrich,,146,,-8.96,,,MTT,LN-18,Human,Brain,24 h,1000,54.511
,article,28825685,Oxide,SiO2,Sigma Aldrich,,146,,-8.96,,,MTT,LBC3,Human,Brain,48 h,0,100
,article,28825685,Oxide,SiO2,Sigma Aldrich,,146,,-8.96,,,MTT,LBC3,Human,Brain,48 h,12.5,89.0446
,article,28825685,Oxide,SiO2,Sigma Aldrich,,146,,-8.96,,,MTT,LBC3,Human,Brain,48 h,25,85.9873
,article,28825685,Oxide,SiO2,Sigma Aldrich,,146,,-8.96,,,MTT,LBC3,Human,Brain,48 h,50,84.4586
,article,28825685,Oxide,SiO2,Sigma Aldrich,,146,,-8.96,,,MTT,LBC3,Human,Brain,48 h,100,10.8917
,article,28825685,Oxide,SiO2,Sigma Aldrich,,146,,-8.96,,,MTT,LBC3,Human,Brain,48 h,300,9.3631
,article,28825685,Oxide,SiO2,Sigma Aldrich,,146,,-8.96,,,MTT,LBC3,Human,Brain,48 h,600,9.3631
,article,28825685,Oxide,SiO2,Sigma Aldrich,,146,,-8.96,,,MTT,LBC3,Human,Brain,48 h,1000,8.4076
,article,28825685,Oxide,SiO2,Sigma Aldrich,,146,,-8.96,,,MTT,LBC3,Human,Brain,24 h,0,100
,article,28825685,Oxide,SiO2,Sigma Aldrich,,146,,-8.96,,,MTT,LBC3,Human,Brain,24 h,12.5,88.2803
,article,28825685,Oxide,SiO2,Sigma Aldrich,,146,,-8.96,,,MTT,LBC3,Human,Brain,24 h,25,80.4459
,article,28825685,Oxide,SiO2,Sigma Aldrich,,146,,-8.96,,,MTT,LBC3,Human,Brain,24 h,50,79.2994
,article,28825685,Oxide,SiO2,Sigma Aldrich,,146,,-8.96,,,MTT,LBC3,Human,Brain,24 h,100,35.1592
,article,28825685,Oxide,SiO2,Sigma Aldrich,,146,,-8.96,,,MTT,LBC3,Human,Brain,24 h,300,35.7325
,article,28825685,Oxide,SiO2,Sigma Aldrich,,146,,-8.96,,,MTT,LBC3,Human,Brain,24 h,600,22.5478
,article,28825685,Oxide,SiO2,Sigma Aldrich,,146,,-8.96,,,MTT,LBC3,Human,Brain,24 h,1000,19.8726
,article,28825685,Oxide,SiO2,Sigma Aldrich,,,,,,,MTT,LN-18,Human,Brain,48 h,0,100
,article,28825685,Oxide,SiO2,Sigma Aldrich,,,,,,,MTT,LN-18,Human,Brain,48 h,12.5,91.1037
,article,28825685,Oxide,SiO2,Sigma Aldrich,,,,,,,MTT,LN-18,Human,Brain,48 h,25,78.6622
,article,28825685,Oxide,SiO2,Sigma Aldrich,,,,,,,MTT,LN-18,Human,Brain,48 h,50,80.0669
,article,28825685,Oxide,SiO2,Sigma Aldrich,,,,,,,MTT,LN-18,Human,Brain,48 h,100,62.0067
,article,28825685,Oxide,SiO2,Sigma Aldrich,,,,,,,MTT,LN-18,Human,Brain,48 h,300,68.2274
,article,28825685,Oxide,SiO2,Sigma Aldrich,,,,,,,MTT,LN-18,Human,Brain,48 h,600,64.214
,article,28825685,Oxide,SiO2,Sigma Aldrich,,,,,,,MTT,LN-18,Human,Brain,48 h,1000,48.3612
,article,28825685,Oxide,SiO2,Sigma Aldrich,,,,,,,MTT,LN-18,Human,Brain,24 h,0,100
,article,28825685,Oxide,SiO2,Sigma Aldrich,,,,,,,MTT,LN-18,Human,Brain,24 h,12.5,98.7291
,article,28825685,Oxide,SiO2,Sigma Aldrich,,,,,,,MTT,LN-18,Human,Brain,24 h,25,83.2776
,article,28825685,Oxide,SiO2,Sigma Aldrich,,,,,,,MTT,LN-18,Human,Brain,24 h,50,74.6488
,article,28825685,Oxide,SiO2,Sigma Aldrich,,,,,,,MTT,LN-18,Human,Brain,24 h,100,76.8562
,article,28825685,Oxide,SiO2,Sigma Aldrich,,,,,,,MTT,LN-18,Human,Brain,24 h,300,82.6756
,article,28825685,Oxide,SiO2,Sigma Aldrich,,,,,,,MTT,LN-18,Human,Brain,24 h,600,75.4515
,article,28825685,Oxide,SiO2,Sigma Aldrich,,,,,,,MTT,LN-18,Human,Brain,24 h,1000,63.8127
,article,28825685,Oxide,SiO2,Sigma Aldrich,,,,,,,MTT,LBC3,Human,Brain,48 h,0,100
,article,28825685,Oxide,SiO2,Sigma Aldrich,,,,,,,MTT,LBC3,Human,Brain,48 h,12.5,91.4671
,article,28825685,Oxide,SiO2,Sigma Aldrich,,,,,,,MTT,LBC3,Human,Brain,48 h,25,78.7184
,article,28825685,Oxide,SiO2,Sigma Aldrich,,,,,,,MTT,LBC3,Human,Brain,48 h,50,80.5396
,article,28825685,Oxide,SiO2,Sigma Aldrich,,,,,,,MTT,LBC3,Human,Brain,48 h,100,62.3271
,article,28825685,Oxide,SiO2,Sigma Aldrich,,,,,,,MTT,LBC3,Human,Brain,48 h,300,69.0051
,article,28825685,Oxide,SiO2,Sigma Aldrich,,,,,,,MTT,LBC3,Human,Brain,48 h,600,64.9578
,article,28825685,Oxide,SiO2,Sigma Aldrich,,,,,,,MTT,LBC3,Human,Brain,48 h,1000,47.7572
,article,28825685,Oxide,SiO2,Sigma Aldrich,,,,,,,MTT,LBC3,Human,Brain,24 h,0,100
,article,28825685,Oxide,SiO2,Sigma Aldrich,,,,,,,MTT,LBC3,Human,Brain,24 h,12.5,87.4199
,article,28825685,Oxide,SiO2,Sigma Aldrich,,,,,,,MTT,LBC3,Human,Brain,24 h,25,84.7892
,article,28825685,Oxide,SiO2,Sigma Aldrich,,,,,,,MTT,LBC3,Human,Brain,24 h,50,84.3845
,article,28825685,Oxide,SiO2,Sigma Aldrich,,,,,,,MTT,LBC3,Human,Brain,24 h,100,84.1821
,article,28825685,Oxide,SiO2,Sigma Aldrich,,,,,,,MTT,LBC3,Human,Brain,24 h,300,92.0742
,article,28825685,Oxide,SiO2,Sigma Aldrich,,,,,,,MTT,LBC3,Human,Brain,24 h,600,79.5278
,article,28825685,Oxide,SiO2,Sigma Aldrich,,,,,,,MTT,LBC3,Human,Brain,24 h,1000,66.9815
,article,28744887,Oxide,SiO2,Sigma Aldrich,,119,,,,,WST,HDF,Human,Skin,24 h,5,107.5556
,article,28744887,Oxide,SiO2,Sigma Aldrich,,119,,,,,WST,HDF,Human,Skin,24 h,10,106.2222
,article,28744887,Oxide,SiO2,Sigma Aldrich,,119,,,,,WST,HDF,Human,Skin,24 h,25,102.4444
,article,28744887,Oxide,SiO2,Sigma Aldrich,,119,,,,,WST,HDF,Human,Skin,24 h,50,101.3333
,article,28744887,Oxide,SiO2,Sigma Aldrich,,119,,,,,WST,HDF,Human,Skin,24 h,100,102.4444
,article,28744887,Oxide,SiO2,Sigma Aldrich,,119,,,,,WST,HDF,Human,Skin,24 h,200,99.1111
,article,28744887,Oxide,SiO2,Sigma Aldrich,,130,,,,,WST,K-17,Human,Skin,24 h,5,108.986
,article,28744887,Oxide,SiO2,Sigma Aldrich,,130,,,,,WST,K-17,Human,Skin,24 h,10,98.2839
,article,28744887,Oxide,SiO2,Sigma Aldrich,,130,,,,,WST,K-17,Human,Skin,24 h,25,89.9844
,article,28744887,Oxide,SiO2,Sigma Aldrich,,130,,,,,WST,K-17,Human,Skin,24 h,50,98.7207
,article,28744887,Oxide,SiO2,Sigma Aldrich,,130,,,,,WST,K-17,Human,Skin,24 h,100,107.6755
,article,28744887,Oxide,SiO2,Sigma Aldrich,,130,,,,,WST,K-17,Human,Skin,24 h,200,108.1123
,article,28744887,Oxide,SiO2,Sigma Aldrich,,119,,,,,WST,HDF,Human,Skin,24 h,5,102.2222
,article,28744887,Oxide,SiO2,Sigma Aldrich,,119,,,,,WST,HDF,Human,Skin,24 h,10,105.7778
,article,28744887,Oxide,SiO2,Sigma Aldrich,,119,,,,,WST,HDF,Human,Skin,24 h,25,98.4444
,article,28744887,Oxide,SiO2,Sigma Aldrich,,119,,,,,WST,HDF,Human,Skin,24 h,50,98.2222
,article,28744887,Oxide,SiO2,Sigma Aldrich,,119,,,,,WST,HDF,Human,Skin,24 h,100,100.2222
,article,28744887,Oxide,SiO2,Sigma Aldrich,,119,,,,,WST,HDF,Human,Skin,24 h,200,100.2222
,article,28744887,Oxide,SiO2,Sigma Aldrich,,130,,,,,WST,K-17,Human,Skin,24 h,5,124.2746
,article,28744887,Oxide,SiO2,Sigma Aldrich,,130,,,,,WST,K-17,Human,Skin,24 h,10,117.5039
,article,28744887,Oxide,SiO2,Sigma Aldrich,,130,,,,,WST,K-17,Human,Skin,24 h,25,97.8471
,article,28744887,Oxide,SiO2,Sigma Aldrich,,130,,,,,WST,K-17,Human,Skin,24 h,50,114.2278
,article,28744887,Oxide,SiO2,Sigma Aldrich,,130,,,,,WST,K-17,Human,Skin,24 h,100,108.986
,article,28744887,Oxide,SiO2,Sigma Aldrich,,130,,,,,WST,K-17,Human,Skin,24 h,200,124.2746
,article,28744887,Oxide,SiO2,Sigma Aldrich,,119,,,,,WST,HDF,Human,Skin,24 h,5,102.4444
,article,28744887,Oxide,SiO2,Sigma Aldrich,,119,,,,,WST,HDF,Human,Skin,24 h,10,99.5556
,article,28744887,Oxide,SiO2,Sigma Aldrich,,119,,,,,WST,HDF,Human,Skin,24 h,25,101.3333
,article,28744887,Oxide,SiO2,Sigma Aldrich,,119,,,,,WST,HDF,Human,Skin,24 h,50,100.6667
,article,28744887,Oxide,SiO2,Sigma Aldrich,,119,,,,,WST,HDF,Human,Skin,24 h,100,111.1111
,article,28744887,Oxide,SiO2,Sigma Aldrich,,119,,,,,WST,HDF,Human,Skin,24 h,200,100.2222
,article,28744887,Oxide,SiO2,Sigma Aldrich,,130,,,,,WST,K-17,Human,Skin,24 h,5,82.9953
,article,28744887,Oxide,SiO2,Sigma Aldrich,,130,,,,,WST,K-17,Human,Skin,24 h,10,102.6521
,article,28744887,Oxide,SiO2,Sigma Aldrich,,130,,,,,WST,K-17,Human,Skin,24 h,25,106.1466
,article,28744887,Oxide,SiO2,Sigma Aldrich,,130,,,,,WST,K-17,Human,Skin,24 h,50,94.3526
,article,28744887,Oxide,SiO2,Sigma Aldrich,,130,,,,,WST,K-17,Human,Skin,24 h,100,95.0078
,article,28744887,Oxide,SiO2,Sigma Aldrich,,130,,,,,WST,K-17,Human,Skin,24 h,200,79.5008
,article,28744887,Oxide,SiO2,Sigma Aldrich,,119,,,,,WST,HDF,Human,Skin,24 h,5,98
,article,28744887,Oxide,SiO2,Sigma Aldrich,,119,,,,,WST,HDF,Human,Skin,24 h,10,98
,article,28744887,Oxide,SiO2,Sigma Aldrich,,119,,,,,WST,HDF,Human,Skin,24 h,25,103.1111
,article,28744887,Oxide,SiO2,Sigma Aldrich,,119,,,,,WST,HDF,Human,Skin,24 h,50,112.4444
,article,28744887,Oxide,SiO2,Sigma Aldrich,,119,,,,,WST,HDF,Human,Skin,24 h,100,4.8889
,article,28744887,Oxide,SiO2,Sigma Aldrich,,119,,,,,WST,HDF,Human,Skin,24 h,200,0
,article,28744887,Oxide,SiO2,Sigma Aldrich,,130,,,,,WST,K-17,Human,Skin,24 h,5,93.0421
,article,28744887,Oxide,SiO2,Sigma Aldrich,,130,,,,,WST,K-17,Human,Skin,24 h,10,85.3978
,article,28744887,Oxide,SiO2,Sigma Aldrich,,130,,,,,WST,K-17,Human,Skin,24 h,25,50.8892
,article,28744887,Oxide,SiO2,Sigma Aldrich,,130,,,,,WST,K-17,Human,Skin,24 h,50,8.9548
,article,28744887,Oxide,SiO2,Sigma Aldrich,,130,,,,,WST,K-17,Human,Skin,24 h,100,6.3339
,article,28744887,Oxide,SiO2,Sigma Aldrich,,130,,,,,WST,K-17,Human,Skin,24 h,200,5.6786
,article,28496518,Oxide,TiO2,Sigma Aldrich,21,,,,50,,MTT,DPSCs,Human,Tooth,72 h,0,100
,article,28496518,Oxide,TiO2,Sigma Aldrich,21,,,,50,,MTT,DPSCs,Human,Tooth,72 h,25,84.127
,article,28496518,Oxide,TiO2,Sigma Aldrich,21,,,,50,,MTT,DPSCs,Human,Tooth,72 h,50,79.5094
,article,28496518,Oxide,TiO2,Sigma Aldrich,21,,,,50,,MTT,DPSCs,Human,Tooth,72 h,75,78.9322
,article,28496518,Oxide,TiO2,Sigma Aldrich,21,,,,50,,MTT,DPSCs,Human,Tooth,72 h,100,66.811
,article,28496518,Oxide,TiO2,Sigma Aldrich,21,,,,50,,MTT,DPSCs,Human,Tooth,48 h,0,100
,article,28496518,Oxide,TiO2,Sigma Aldrich,21,,,,50,,MTT,DPSCs,Human,Tooth,48 h,25,84.9835
,article,28496518,Oxide,TiO2,Sigma Aldrich,21,,,,50,,MTT,DPSCs,Human,Tooth,48 h,50,82.8383
,article,28496518,Oxide,TiO2,Sigma Aldrich,21,,,,50,,MTT,DPSCs,Human,Tooth,48 h,75,80.6931
,article,28496518,Oxide,TiO2,Sigma Aldrich,21,,,,50,,MTT,DPSCs,Human,Tooth,48 h,100,76.2376
,article,28496518,Oxide,TiO2,Sigma Aldrich,21,,,,50,,MTT,DPSCs,Human,Tooth,24 h,0,100
,article,28496518,Oxide,TiO2,Sigma Aldrich,21,,,,50,,MTT,DPSCs,Human,Tooth,24 h,25,96.0396
,article,28496518,Oxide,TiO2,Sigma Aldrich,21,,,,50,,MTT,DPSCs,Human,Tooth,24 h,50,93.0693
