Repository: dydtkddl/nanometaloxide

File: 00datacollection/01s2nano_data.csv (part 3 of 75)
Tags,Source,Info #,Material group,Material type,Manufacturer,Core (or Grain) size (nm),Hydrodynamic size (nm),Size distribution,Surface charge (mV),Surface Area (m^2/g),Shape,Assay method,Cell line (or type),Cell line species,IC origin,Exposure time,Dose (ug/ml),Toxicity value (%)
,article,28496518,Oxide,TiO2,Sigma Aldrich,21,,,,50,,MTT,DPSCs,Human,Tooth,24 h,75,89.1089
,article,28496518,Oxide,TiO2,Sigma Aldrich,21,,,,50,,MTT,DPSCs,Human,Tooth,24 h,100,86.1386
,article,28496518,Oxide,TiO2,Sigma Aldrich,21,,,,50,,MTT,DPSCs,Human,Tooth,72 h,0,100
,article,28496518,Oxide,TiO2,Sigma Aldrich,21,,,,50,,MTT,DPSCs,Human,Tooth,72 h,25,54.1126
,article,28496518,Oxide,TiO2,Sigma Aldrich,21,,,,50,,MTT,DPSCs,Human,Tooth,72 h,50,49.2064
,article,28496518,Oxide,TiO2,Sigma Aldrich,21,,,,50,,MTT,DPSCs,Human,Tooth,72 h,75,38.8167
,article,28496518,Oxide,TiO2,Sigma Aldrich,21,,,,50,,MTT,DPSCs,Human,Tooth,72 h,100,32.6118
,article,28496518,Oxide,TiO2,Sigma Aldrich,21,,,,50,,MTT,DPSCs,Human,Tooth,48 h,0,100
,article,28496518,Oxide,TiO2,Sigma Aldrich,21,,,,50,,MTT,DPSCs,Human,Tooth,48 h,25,61.8812
,article,28496518,Oxide,TiO2,Sigma Aldrich,21,,,,50,,MTT,DPSCs,Human,Tooth,48 h,50,57.7558
,article,28496518,Oxide,TiO2,Sigma Aldrich,21,,,,50,,MTT,DPSCs,Human,Tooth,48 h,75,52.9703
,article,28496518,Oxide,TiO2,Sigma Aldrich,21,,,,50,,MTT,DPSCs,Human,Tooth,48 h,100,41.9142
,article,28496518,Oxide,TiO2,Sigma Aldrich,21,,,,50,,MTT,DPSCs,Human,Tooth,24 h,0,100
,article,28496518,Oxide,TiO2,Sigma Aldrich,21,,,,50,,MTT,DPSCs,Human,Tooth,24 h,25,73.9274
,article,28496518,Oxide,TiO2,Sigma Aldrich,21,,,,50,,MTT,DPSCs,Human,Tooth,24 h,50,70.132
,article,28496518,Oxide,TiO2,Sigma Aldrich,21,,,,50,,MTT,DPSCs,Human,Tooth,24 h,75,64.0264
,article,28496518,Oxide,TiO2,Sigma Aldrich,21,,,,50,,MTT,DPSCs,Human,Tooth,24 h,100,54.9505
,article,28496518,Oxide,TiO2,Sigma Aldrich,21,,,,50,,MTT,DPSCs,Human,Tooth,72 h,0,100
,article,28496518,Oxide,TiO2,Sigma Aldrich,21,,,,50,,MTT,DPSCs,Human,Tooth,72 h,25,64.7908
,article,28496518,Oxide,TiO2,Sigma Aldrich,21,,,,50,,MTT,DPSCs,Human,Tooth,72 h,50,61.9048
,article,28496518,Oxide,TiO2,Sigma Aldrich,21,,,,50,,MTT,DPSCs,Human,Tooth,72 h,75,49.9279
,article,28496518,Oxide,TiO2,Sigma Aldrich,21,,,,50,,MTT,DPSCs,Human,Tooth,72 h,100,48.1963
,article,28496518,Oxide,TiO2,Sigma Aldrich,21,,,,50,,MTT,DPSCs,Human,Tooth,48 h,0,100
,article,28496518,Oxide,TiO2,Sigma Aldrich,21,,,,50,,MTT,DPSCs,Human,Tooth,48 h,25,74.5875
,article,28496518,Oxide,TiO2,Sigma Aldrich,21,,,,50,,MTT,DPSCs,Human,Tooth,48 h,50,62.7063
,article,28496518,Oxide,TiO2,Sigma Aldrich,21,,,,50,,MTT,DPSCs,Human,Tooth,48 h,75,62.0462
,article,28496518,Oxide,TiO2,Sigma Aldrich,21,,,,50,,MTT,DPSCs,Human,Tooth,48 h,100,54.9505
,article,28496518,Oxide,TiO2,Sigma Aldrich,21,,,,50,,MTT,DPSCs,Human,Tooth,24 h,0,100
,article,28496518,Oxide,TiO2,Sigma Aldrich,21,,,,50,,MTT,DPSCs,Human,Tooth,24 h,25,84.3234
,article,28496518,Oxide,TiO2,Sigma Aldrich,21,,,,50,,MTT,DPSCs,Human,Tooth,24 h,50,79.868
,article,28496518,Oxide,TiO2,Sigma Aldrich,21,,,,50,,MTT,DPSCs,Human,Tooth,24 h,75,75.2475
,article,28496518,Oxide,TiO2,Sigma Aldrich,21,,,,50,,MTT,DPSCs,Human,Tooth,24 h,100,61.0561
,article,28496518,Oxide,TiO2,Sigma Aldrich,21,,,,50,,MTT,DPSCs,Human,Tooth,72 h,0,100
,article,28496518,Oxide,TiO2,Sigma Aldrich,21,,,,50,,MTT,DPSCs,Human,Tooth,72 h,25,55.1227
,article,28496518,Oxide,TiO2,Sigma Aldrich,21,,,,50,,MTT,DPSCs,Human,Tooth,72 h,50,44.5887
,article,28496518,Oxide,TiO2,Sigma Aldrich,21,,,,50,,MTT,DPSCs,Human,Tooth,72 h,75,46.176
,article,28496518,Oxide,TiO2,Sigma Aldrich,21,,,,50,,MTT,DPSCs,Human,Tooth,72 h,100,32.1789
,article,28496518,Oxide,TiO2,Sigma Aldrich,21,,,,50,,MTT,DPSCs,Human,Tooth,48 h,0,100
,article,28496518,Oxide,TiO2,Sigma Aldrich,21,,,,50,,MTT,DPSCs,Human,Tooth,48 h,25,61.8812
,article,28496518,Oxide,TiO2,Sigma Aldrich,21,,,,50,,MTT,DPSCs,Human,Tooth,48 h,50,56.9307
,article,28496518,Oxide,TiO2,Sigma Aldrich,21,,,,50,,MTT,DPSCs,Human,Tooth,48 h,75,53.1353
,article,28496518,Oxide,TiO2,Sigma Aldrich,21,,,,50,,MTT,DPSCs,Human,Tooth,48 h,100,41.0891
,article,28496518,Oxide,TiO2,Sigma Aldrich,21,,,,50,,MTT,DPSCs,Human,Tooth,24 h,0,100
,article,28496518,Oxide,TiO2,Sigma Aldrich,21,,,,50,,MTT,DPSCs,Human,Tooth,24 h,25,82.0132
,article,28496518,Oxide,TiO2,Sigma Aldrich,21,,,,50,,MTT,DPSCs,Human,Tooth,24 h,50,79.0429
,article,28496518,Oxide,TiO2,Sigma Aldrich,21,,,,50,,MTT,DPSCs,Human,Tooth,24 h,75,64.0264
,article,28496518,Oxide,TiO2,Sigma Aldrich,21,,,,50,,MTT,DPSCs,Human,Tooth,24 h,100,52.3102
,article,28426994,Oxide,SiO2,Self-synthesized,70.28,134.5,,-22.9,,Sphere,MTT,SH-SY5Y,Human,Bone,24 h,0,100
,article,28426994,Oxide,SiO2,Self-synthesized,70.28,134.5,,-22.9,,Sphere,MTT,SH-SY5Y,Human,Bone,24 h,3.125,95.5135
,article,28426994,Oxide,SiO2,Self-synthesized,70.28,134.5,,-22.9,,Sphere,MTT,SH-SY5Y,Human,Bone,24 h,6.25,91.1351
,article,28426994,Oxide,SiO2,Self-synthesized,70.28,134.5,,-22.9,,Sphere,MTT,SH-SY5Y,Human,Bone,24 h,12.5,88.7027
,article,28426994,Oxide,SiO2,Self-synthesized,70.28,134.5,,-22.9,,Sphere,MTT,SH-SY5Y,Human,Bone,24 h,25,82.2162
,article,28426994,Oxide,SiO2,Self-synthesized,70.28,134.5,,-22.9,,Sphere,MTT,SH-SY5Y,Human,Bone,24 h,50,78.8108
,article,28356735,Oxide,SiO2,Jilin University,60,321.94,,,,Sphere,WST,H9c2,Rat,Heart,48 h,0,107.8832
,article,28356735,Oxide,SiO2,Jilin University,60,321.94,,,,Sphere,WST,H9c2,Rat,Heart,48 h,12.5,96.0584
,article,28356735,Oxide,SiO2,Jilin University,60,321.94,,,,Sphere,WST,H9c2,Rat,Heart,48 h,25,91.0949
,article,28356735,Oxide,SiO2,Jilin University,60,321.94,,,,Sphere,WST,H9c2,Rat,Heart,48 h,50,77.2263
,article,28356735,Oxide,SiO2,Jilin University,60,321.94,,,,Sphere,WST,H9c2,Rat,Heart,48 h,100,65.9854
,article,28356735,Oxide,SiO2,Jilin University,60,321.94,,,,Sphere,WST,H9c2,Rat,Heart,48 h,200,56.9343
,article,28356735,Oxide,SiO2,Jilin University,60,321.94,,,,Sphere,WST,H9c2,Rat,Heart,24 h,0,109.927
,article,28356735,Oxide,SiO2,Jilin University,60,321.94,,,,Sphere,WST,H9c2,Rat,Heart,24 h,12.5,100.146
,article,28356735,Oxide,SiO2,Jilin University,60,321.94,,,,Sphere,WST,H9c2,Rat,Heart,24 h,25,96.9343
,article,28356735,Oxide,SiO2,Jilin University,60,321.94,,,,Sphere,WST,H9c2,Rat,Heart,24 h,50,89.1971
,article,28356735,Oxide,SiO2,Jilin University,60,321.94,,,,Sphere,WST,H9c2,Rat,Heart,24 h,100,72.1168
,article,28356735,Oxide,SiO2,Jilin University,60,321.94,,,,Sphere,WST,H9c2,Rat,Heart,24 h,200,63.0657
,article,28356735,Oxide,SiO2,Jilin University,60,321.94,,,,Sphere,WST,H9c2,Rat,Heart,12 h,0,105.9854
,article,28356735,Oxide,SiO2,Jilin University,60,321.94,,,,Sphere,WST,H9c2,Rat,Heart,12 h,12.5,102.0438
,article,28356735,Oxide,SiO2,Jilin University,60,321.94,,,,Sphere,WST,H9c2,Rat,Heart,12 h,25,100.8759
,article,28356735,Oxide,SiO2,Jilin University,60,321.94,,,,Sphere,WST,H9c2,Rat,Heart,12 h,50,91.9708
,article,28356735,Oxide,SiO2,Jilin University,60,321.94,,,,Sphere,WST,H9c2,Rat,Heart,12 h,100,82.1898
,article,28356735,Oxide,SiO2,Jilin University,60,321.94,,,,Sphere,WST,H9c2,Rat,Heart,12 h,200,69.0511
,article,28356735,Oxide,SiO2,Jilin University,60,321.94,,,,Sphere,WST,H9c2,Rat,Heart,6 h,0,102.9197
,article,28356735,Oxide,SiO2,Jilin University,60,321.94,,,,Sphere,WST,H9c2,Rat,Heart,6 h,12.5,101.1679
,article,28356735,Oxide,SiO2,Jilin University,60,321.94,,,,Sphere,WST,H9c2,Rat,Heart,6 h,25,99.1241
,article,28356735,Oxide,SiO2,Jilin University,60,321.94,,,,Sphere,WST,H9c2,Rat,Heart,6 h,50,98.1022
,article,28356735,Oxide,SiO2,Jilin University,60,321.94,,,,Sphere,WST,H9c2,Rat,Heart,6 h,100,90.219
,article,28356735,Oxide,SiO2,Jilin University,60,321.94,,,,Sphere,WST,H9c2,Rat,Heart,6 h,200,84.9635
,article,28356735,Oxide,SiO2,Jilin University,60,321.94,,,,Sphere,WST,H9c2,Rat,Heart,1 h,0,100
,article,28356735,Oxide,SiO2,Jilin University,60,321.94,,,,Sphere,WST,H9c2,Rat,Heart,1 h,12.5,101.1679
,article,28356735,Oxide,SiO2,Jilin University,60,321.94,,,,Sphere,WST,H9c2,Rat,Heart,1 h,25,98.9781
,article,28356735,Oxide,SiO2,Jilin University,60,321.94,,,,Sphere,WST,H9c2,Rat,Heart,1 h,50,98.1022
,article,28356735,Oxide,SiO2,Jilin University,60,321.94,,,,Sphere,WST,H9c2,Rat,Heart,1 h,100,95.1825
,article,28356735,Oxide,SiO2,Jilin University,60,321.94,,,,Sphere,WST,H9c2,Rat,Heart,1 h,200,89.927
,article,27706671,Oxide,SiO2,Sigma Aldrich,3000,,,,,,MTT,RAW 264.7,Mouse,Ascites,24 h,0,100
,article,27706671,Oxide,SiO2,Sigma Aldrich,3000,,,,,,MTT,RAW 264.7,Mouse,Ascites,24 h,46.875,93.6031
,article,27706671,Oxide,SiO2,Sigma Aldrich,3000,,,,,,MTT,RAW 264.7,Mouse,Ascites,24 h,93.75,84.3342
,article,27706671,Oxide,SiO2,Sigma Aldrich,3000,,,,,,MTT,RAW 264.7,Mouse,Ascites,24 h,187.5,81.5927
,article,27706671,Oxide,SiO2,Sigma Aldrich,3000,,,,,,MTT,RAW 264.7,Mouse,Ascites,24 h,375,72.7154
,article,27706671,Oxide,SiO2,Sigma Aldrich,3000,,,,,,MTT,RAW 264.7,Mouse,Ascites,24 h,750,48.6945
,article,27706671,Oxide,SiO2,Sigma Aldrich,3000,,,,,,MTT,RAW 264.7,Mouse,Ascites,24 h,1500,43.8642
,article,27706671,Oxide,SiO2,Sigma Aldrich,3000,,,,,,MTT,RAW 264.7,Mouse,Ascites,24 h,3000,41.5144
,article,27706671,Oxide,SiO2,Sigma Aldrich,3000,,,,,,MTT,RAW 264.7,Mouse,Ascites,24 h,6000,27.9373
,article,27706671,Oxide,SiO2,Sigma Aldrich,3000,,,,,,MTT,RAW 264.7,Mouse,Ascites,24 h,12000,16.3185
,article,27706671,Oxide,SiO2,Sigma Aldrich,3000,,,,,,MTT,RAW 264.7,Mouse,Ascites,24 h,24000,10.3133
,article,27706671,Oxide,SiO2,Sigma Aldrich,3000,,,,,,MTT,RAW 264.7,Mouse,Ascites,24 h,0,100
,article,27706671,Oxide,SiO2,Sigma Aldrich,3000,,,,,,MTT,RAW 264.7,Mouse,Ascites,24 h,62.5,94.9086
,article,27706671,Oxide,SiO2,Sigma Aldrich,3000,,,,,,MTT,RAW 264.7,Mouse,Ascites,24 h,125,92.8198
,article,27706671,Oxide,SiO2,Sigma Aldrich,3000,,,,,,MTT,RAW 264.7,Mouse,Ascites,24 h,250,91.7755
,article,27706671,Oxide,SiO2,Sigma Aldrich,3000,,,,,,MTT,RAW 264.7,Mouse,Ascites,24 h,500,90.47
,article,27706671,Oxide,SiO2,Sigma Aldrich,3000,,,,,,MTT,RAW 264.7,Mouse,Ascites,24 h,1000,83.6815
,article,27706671,Oxide,SiO2,Sigma Aldrich,3000,,,,,,MTT,RAW 264.7,Mouse,Ascites,24 h,2000,83.2898
,article,27706671,Oxide,SiO2,Sigma Aldrich,3000,,,,,,MTT,RAW 264.7,Mouse,Ascites,24 h,4000,71.5405
,article,27706671,Oxide,SiO2,Sigma Aldrich,3000,,,,,,MTT,RAW 264.7,Mouse,Ascites,24 h,8000,61.7493
,article,27706671,Oxide,SiO2,Sigma Aldrich,3000,,,,,,MTT,RAW 264.7,Mouse,Ascites,24 h,16000,46.2141
,article,27706671,Oxide,SiO2,Sigma Aldrich,3000,,,,,,MTT,RAW 264.7,Mouse,Ascites,24 h,32000,36.2924
,article,25819884,Oxide,SiO2,Self-synthesized,21.06,37.82,,-24.5,88.905,Sphere,MTT,HepG2,Human,Liver,72 h,0,100
,article,25819884,Oxide,SiO2,Self-synthesized,21.06,37.82,,-24.5,88.905,Sphere,MTT,HepG2,Human,Liver,72 h,10,63.5688
,article,25819884,Oxide,SiO2,Self-synthesized,21.06,37.82,,-24.5,88.905,Sphere,MTT,HepG2,Human,Liver,72 h,50,55.0186
,article,25819884,Oxide,SiO2,Self-synthesized,21.06,37.82,,-24.5,88.905,Sphere,MTT,HepG2,Human,Liver,72 h,100,53.9033
,article,25819884,Oxide,SiO2,Self-synthesized,21.06,37.82,,-24.5,88.905,Sphere,MTT,HepG2,Human,Liver,72 h,200,50.7435
,article,25819884,Oxide,SiO2,Self-synthesized,21.06,37.82,,-24.5,88.905,Sphere,MTT,HepG2,Human,Liver,72 h,500,50.5576
,article,25819884,Oxide,SiO2,Self-synthesized,21.06,37.82,,-24.5,88.905,Sphere,MTT,HepG2,Human,Liver,24 h,0,100
,article,25819884,Oxide,SiO2,Self-synthesized,21.06,37.82,,-24.5,88.905,Sphere,MTT,HepG2,Human,Liver,24 h,10,68.5874
,article,25819884,Oxide,SiO2,Self-synthesized,21.06,37.82,,-24.5,88.905,Sphere,MTT,HepG2,Human,Liver,24 h,50,63.197
,article,25819884,Oxide,SiO2,Self-synthesized,21.06,37.82,,-24.5,88.905,Sphere,MTT,HepG2,Human,Liver,24 h,100,62.2677
,article,25819884,Oxide,SiO2,Self-synthesized,21.06,37.82,,-24.5,88.905,Sphere,MTT,HepG2,Human,Liver,24 h,200,60.0372
,article,25819884,Oxide,SiO2,Self-synthesized,21.06,37.82,,-24.5,88.905,Sphere,MTT,HepG2,Human,Liver,24 h,500,57.4349
,article,25819884,Oxide,SiO2,Self-synthesized,21.06,37.82,,-24.5,88.905,Sphere,MTT,NIH/3T3,Mouse,Embryo,72 h,0,100
,article,25819884,Oxide,SiO2,Self-synthesized,21.06,37.82,,-24.5,88.905,Sphere,MTT,NIH/3T3,Mouse,Embryo,72 h,10,41.0019
,article,25819884,Oxide,SiO2,Self-synthesized,21.06,37.82,,-24.5,88.905,Sphere,MTT,NIH/3T3,Mouse,Embryo,72 h,50,28.2004
,article,25819884,Oxide,SiO2,Self-synthesized,21.06,37.82,,-24.5,88.905,Sphere,MTT,NIH/3T3,Mouse,Embryo,72 h,100,24.1187
,article,25819884,Oxide,SiO2,Self-synthesized,21.06,37.82,,-24.5,88.905,Sphere,MTT,NIH/3T3,Mouse,Embryo,72 h,200,21.8924
,article,25819884,Oxide,SiO2,Self-synthesized,21.06,37.82,,-24.5,88.905,Sphere,MTT,NIH/3T3,Mouse,Embryo,72 h,500,11.8738
,article,25819884,Oxide,SiO2,Self-synthesized,21.06,37.82,,-24.5,88.905,Sphere,MTT,NIH/3T3,Mouse,Embryo,24 h,0,100
,article,25819884,Oxide,SiO2,Self-synthesized,21.06,37.82,,-24.5,88.905,Sphere,MTT,NIH/3T3,Mouse,Embryo,24 h,10,50
,article,25819884,Oxide,SiO2,Self-synthesized,21.06,37.82,,-24.5,88.905,Sphere,MTT,NIH/3T3,Mouse,Embryo,24 h,50,40.7063
,article,25819884,Oxide,SiO2,Self-synthesized,21.06,37.82,,-24.5,88.905,Sphere,MTT,NIH/3T3,Mouse,Embryo,24 h,100,32.7138
,article,25819884,Oxide,SiO2,Self-synthesized,21.06,37.82,,-24.5,88.905,Sphere,MTT,NIH/3T3,Mouse,Embryo,24 h,200,24.7212
,article,25819884,Oxide,SiO2,Self-synthesized,21.06,37.82,,-24.5,88.905,Sphere,MTT,NIH/3T3,Mouse,Embryo,24 h,500,24.7212
,article,25819884,Oxide,SiO2,Self-synthesized,21.06,37.82,,-24.5,88.905,Sphere,MTT,A549,Human,Lung,72 h,0,100
,article,25819884,Oxide,SiO2,Self-synthesized,21.06,37.82,,-24.5,88.905,Sphere,MTT,A549,Human,Lung,72 h,10,65.2985
,article,25819884,Oxide,SiO2,Self-synthesized,21.06,37.82,,-24.5,88.905,Sphere,MTT,A549,Human,Lung,72 h,50,49.8134
,article,25819884,Oxide,SiO2,Self-synthesized,21.06,37.82,,-24.5,88.905,Sphere,MTT,A549,Human,Lung,72 h,100,49.4403
,article,25819884,Oxide,SiO2,Self-synthesized,21.06,37.82,,-24.5,88.905,Sphere,MTT,A549,Human,Lung,72 h,200,50.1866
,article,25819884,Oxide,SiO2,Self-synthesized,21.06,37.82,,-24.5,88.905,Sphere,MTT,A549,Human,Lung,72 h,500,44.5896
,article,25819884,Oxide,SiO2,Self-synthesized,21.06,37.82,,-24.5,88.905,Sphere,MTT,A549,Human,Lung,24 h,0,100
,article,25819884,Oxide,SiO2,Self-synthesized,21.06,37.82,,-24.5,88.905,Sphere,MTT,A549,Human,Lung,24 h,10,74.4879
,article,25819884,Oxide,SiO2,Self-synthesized,21.06,37.82,,-24.5,88.905,Sphere,MTT,A549,Human,Lung,24 h,50,62.1974
,article,25819884,Oxide,SiO2,Self-synthesized,21.06,37.82,,-24.5,88.905,Sphere,MTT,A549,Human,Lung,24 h,100,61.2663
,article,25819884,Oxide,SiO2,Self-synthesized,21.06,37.82,,-24.5,88.905,Sphere,MTT,A549,Human,Lung,24 h,200,62.0112
,article,25819884,Oxide,SiO2,Self-synthesized,21.06,37.82,,-24.5,88.905,Sphere,MTT,A549,Human,Lung,24 h,500,60.149
,article,25819884,Oxide,SiO2,Self-synthesized,21.06,37.82,,-24.5,88.905,Sphere,MTT,HepG2,Human,Liver,72 h,0,100
,article,25819884,Oxide,SiO2,Self-synthesized,21.06,37.82,,-24.5,88.905,Sphere,MTT,HepG2,Human,Liver,72 h,10,65.2416
,article,25819884,Oxide,SiO2,Self-synthesized,21.06,37.82,,-24.5,88.905,Sphere,MTT,HepG2,Human,Liver,72 h,50,55.3903
,article,25819884,Oxide,SiO2,Self-synthesized,21.06,37.82,,-24.5,88.905,Sphere,MTT,HepG2,Human,Liver,72 h,100,54.8327
,article,25819884,Oxide,SiO2,Self-synthesized,21.06,37.82,,-24.5,88.905,Sphere,MTT,HepG2,Human,Liver,72 h,200,54.0892
,article,25819884,Oxide,SiO2,Self-synthesized,21.06,37.82,,-24.5,88.905,Sphere,MTT,HepG2,Human,Liver,72 h,500,53.7175
,article,25819884,Oxide,SiO2,Self-synthesized,21.06,37.82,,-24.5,88.905,Sphere,MTT,HepG2,Human,Liver,24 h,0,100
,article,25819884,Oxide,SiO2,Self-synthesized,21.06,37.82,,-24.5,88.905,Sphere,MTT,HepG2,Human,Liver,24 h,10,67.8439
,article,25819884,Oxide,SiO2,Self-synthesized,21.06,37.82,,-24.5,88.905,Sphere,MTT,HepG2,Human,Liver,24 h,50,62.0818
,article,25819884,Oxide,SiO2,Self-synthesized,21.06,37.82,,-24.5,88.905,Sphere,MTT,HepG2,Human,Liver,24 h,100,62.8253
,article,25819884,Oxide,SiO2,Self-synthesized,21.06,37.82,,-24.5,88.905,Sphere,MTT,HepG2,Human,Liver,24 h,200,58.7361
,article,25819884,Oxide,SiO2,Self-synthesized,21.06,37.82,,-24.5,88.905,Sphere,MTT,HepG2,Human,Liver,24 h,500,57.4349
,article,25819884,Oxide,SiO2,Self-synthesized,21.06,37.82,,-24.5,88.905,Sphere,MTT,NIH/3T3,Mouse,Embryo,72 h,0,100
,article,25819884,Oxide,SiO2,Self-synthesized,21.06,37.82,,-24.5,88.905,Sphere,MTT,NIH/3T3,Mouse,Embryo,72 h,10,43.0427
,article,25819884,Oxide,SiO2,Self-synthesized,21.06,37.82,,-24.5,88.905,Sphere,MTT,NIH/3T3,Mouse,Embryo,72 h,50,31.7254
,article,25819884,Oxide,SiO2,Self-synthesized,21.06,37.82,,-24.5,88.905,Sphere,MTT,NIH/3T3,Mouse,Embryo,72 h,100,29.3135
,article,25819884,Oxide,SiO2,Self-synthesized,21.06,37.82,,-24.5,88.905,Sphere,MTT,NIH/3T3,Mouse,Embryo,72 h,200,22.0779
,article,25819884,Oxide,SiO2,Self-synthesized,21.06,37.82,,-24.5,88.905,Sphere,MTT,NIH/3T3,Mouse,Embryo,72 h,500,15.3989
,article,25819884,Oxide,SiO2,Self-synthesized,21.06,37.82,,-24.5,88.905,Sphere,MTT,NIH/3T3,Mouse,Embryo,24 h,0,100
,article,25819884,Oxide,SiO2,Self-synthesized,21.06,37.82,,-24.5,88.905,Sphere,MTT,NIH/3T3,Mouse,Embryo,24 h,10,51.8587
,article,25819884,Oxide,SiO2,Self-synthesized,21.06,37.82,,-24.5,88.905,Sphere,MTT,NIH/3T3,Mouse,Embryo,24 h,50,41.8216
,article,25819884,Oxide,SiO2,Self-synthesized,21.06,37.82,,-24.5,88.905,Sphere,MTT,NIH/3T3,Mouse,Embryo,24 h,100,34.0149
,article,25819884,Oxide,SiO2,Self-synthesized,21.06,37.82,,-24.5,88.905,Sphere,MTT,NIH/3T3,Mouse,Embryo,24 h,200,24.5353
,article,25819884,Oxide,SiO2,Self-synthesized,21.06,37.82,,-24.5,88.905,Sphere,MTT,NIH/3T3,Mouse,Embryo,24 h,500,27.1376
,article,25819884,Oxide,SiO2,Self-synthesized,21.06,37.82,,-24.5,88.905,Sphere,MTT,A549,Human,Lung,72 h,0,100
,article,25819884,Oxide,SiO2,Self-synthesized,21.06,37.82,,-24.5,88.905,Sphere,MTT,A549,Human,Lung,72 h,10,66.791
,article,25819884,Oxide,SiO2,Self-synthesized,21.06,37.82,,-24.5,88.905,Sphere,MTT,A549,Human,Lung,72 h,50,52.9851
,article,25819884,Oxide,SiO2,Self-synthesized,21.06,37.82,,-24.5,88.905,Sphere,MTT,A549,Human,Lung,72 h,100,51.306
,article,25819884,Oxide,SiO2,Self-synthesized,21.06,37.82,,-24.5,88.905,Sphere,MTT,A549,Human,Lung,72 h,200,50.3731
,article,25819884,Oxide,SiO2,Self-synthesized,21.06,37.82,,-24.5,88.905,Sphere,MTT,A549,Human,Lung,72 h,500,56.5299
,article,25819884,Oxide,SiO2,Self-synthesized,21.06,37.82,,-24.5,88.905,Sphere,MTT,A549,Human,Lung,24 h,0,100
,article,25819884,Oxide,SiO2,Self-synthesized,21.06,37.82,,-24.5,88.905,Sphere,MTT,A549,Human,Lung,24 h,10,75.0466
,article,25819884,Oxide,SiO2,Self-synthesized,21.06,37.82,,-24.5,88.905,Sphere,MTT,A549,Human,Lung,24 h,50,68.3426
,article,25819884,Oxide,SiO2,Self-synthesized,21.06,37.82,,-24.5,88.905,Sphere,MTT,A549,Human,Lung,24 h,100,68.1564
,article,25819884,Oxide,SiO2,Self-synthesized,21.06,37.82,,-24.5,88.905,Sphere,MTT,A549,Human,Lung,24 h,200,66.4804
,article,25819884,Oxide,SiO2,Self-synthesized,21.06,37.82,,-24.5,88.905,Sphere,MTT,A549,Human,Lung,24 h,500,72.4395
,article,25819884,Oxide,SiO2,Self-synthesized,21.06,37.82,,-24.5,88.905,Sphere,MTT,HepG2,Human,Liver,72 h,0,100
,article,25819884,Oxide,SiO2,Self-synthesized,21.06,37.82,,-24.5,88.905,Sphere,MTT,HepG2,Human,Liver,72 h,10,66.171
,article,25819884,Oxide,SiO2,Self-synthesized,21.06,37.82,,-24.5,88.905,Sphere,MTT,HepG2,Human,Liver,72 h,50,57.6208
,article,25819884,Oxide,SiO2,Self-synthesized,21.06,37.82,,-24.5,88.905,Sphere,MTT,HepG2,Human,Liver,72 h,100,56.1338
,article,25819884,Oxide,SiO2,Self-synthesized,21.06,37.82,,-24.5,88.905,Sphere,MTT,HepG2,Human,Liver,72 h,200,55.7621
,article,25819884,Oxide,SiO2,Self-synthesized,21.06,37.82,,-24.5,88.905,Sphere,MTT,HepG2,Human,Liver,72 h,500,55.7621
,article,25819884,Oxide,SiO2,Self-synthesized,21.06,37.82,,-24.5,88.905,Sphere,MTT,HepG2,Human,Liver,24 h,0,100
,article,25819884,Oxide,SiO2,Self-synthesized,21.06,37.82,,-24.5,88.905,Sphere,MTT,HepG2,Human,Liver,24 h,10,68.4015
,article,25819884,Oxide,SiO2,Self-synthesized,21.06,37.82,,-24.5,88.905,Sphere,MTT,HepG2,Human,Liver,24 h,50,65.9851
,article,25819884,Oxide,SiO2,Self-synthesized,21.06,37.82,,-24.5,88.905,Sphere,MTT,HepG2,Human,Liver,24 h,100,64.4981
,article,25819884,Oxide,SiO2,Self-synthesized,21.06,37.82,,-24.5,88.905,Sphere,MTT,HepG2,Human,Liver,24 h,200,63.5688
,article,25819884,Oxide,SiO2,Self-synthesized,21.06,37.82,,-24.5,88.905,Sphere,MTT,HepG2,Human,Liver,24 h,500,63.9405
,article,25819884,Oxide,SiO2,Self-synthesized,21.06,37.82,,-24.5,88.905,Sphere,MTT,NIH/3T3,Mouse,Embryo,72 h,0,100
,article,25819884,Oxide,SiO2,Self-synthesized,21.06,37.82,,-24.5,88.905,Sphere,MTT,NIH/3T3,Mouse,Embryo,72 h,10,41.5584
,article,25819884,Oxide,SiO2,Self-synthesized,21.06,37.82,,-24.5,88.905,Sphere,MTT,NIH/3T3,Mouse,Embryo,72 h,50,33.7662
,article,25819884,Oxide,SiO2,Self-synthesized,21.06,37.82,,-24.5,88.905,Sphere,MTT,NIH/3T3,Mouse,Embryo,72 h,100,31.3544
,article,25819884,Oxide,SiO2,Self-synthesized,21.06,37.82,,-24.5,88.905,Sphere,MTT,NIH/3T3,Mouse,Embryo,72 h,200,27.0872
,article,25819884,Oxide,SiO2,Self-synthesized,21.06,37.82,,-24.5,88.905,Sphere,MTT,NIH/3T3,Mouse,Embryo,72 h,500,16.3265
,article,25819884,Oxide,SiO2,Self-synthesized,21.06,37.82,,-24.5,88.905,Sphere,MTT,NIH/3T3,Mouse,Embryo,24 h,0,100
,article,25819884,Oxide,SiO2,Self-synthesized,21.06,37.82,,-24.5,88.905,Sphere,MTT,NIH/3T3,Mouse,Embryo,24 h,10,53.7175
,article,25819884,Oxide,SiO2,Self-synthesized,21.06,37.82,,-24.5,88.905,Sphere,MTT,NIH/3T3,Mouse,Embryo,24 h,50,44.4238
,article,25819884,Oxide,SiO2,Self-synthesized,21.06,37.82,,-24.5,88.905,Sphere,MTT,NIH/3T3,Mouse,Embryo,24 h,100,34.3866
,article,25819884,Oxide,SiO2,Self-synthesized,21.06,37.82,,-24.5,88.905,Sphere,MTT,NIH/3T3,Mouse,Embryo,24 h,200,29.9257
,article,25819884,Oxide,SiO2,Self-synthesized,21.06,37.82,,-24.5,88.905,Sphere,MTT,NIH/3T3,Mouse,Embryo,24 h,500,28.8104
,article,25819884,Oxide,SiO2,Self-synthesized,21.06,37.82,,-24.5,88.905,Sphere,MTT,A549,Human,Lung,72 h,0,100
,article,25819884,Oxide,SiO2,Self-synthesized,21.06,37.82,,-24.5,88.905,Sphere,MTT,A549,Human,Lung,72 h,10,67.5373
,article,25819884,Oxide,SiO2,Self-synthesized,21.06,37.82,,-24.5,88.905,Sphere,MTT,A549,Human,Lung,72 h,50,53.1716
,article,25819884,Oxide,SiO2,Self-synthesized,21.06,37.82,,-24.5,88.905,Sphere,MTT,A549,Human,Lung,72 h,100,50.9328
,article,25819884,Oxide,SiO2,Self-synthesized,21.06,37.82,,-24.5,88.905,Sphere,MTT,A549,Human,Lung,72 h,200,54.6642
,article,25819884,Oxide,SiO2,Self-synthesized,21.06,37.82,,-24.5,88.905,Sphere,MTT,A549,Human,Lung,72 h,500,52.7985
,article,25819884,Oxide,SiO2,Self-synthesized,21.06,37.82,,-24.5,88.905,Sphere,MTT,A549,Human,Lung,24 h,0,100
,article,25819884,Oxide,SiO2,Self-synthesized,21.06,37.82,,-24.5,88.905,Sphere,MTT,A549,Human,Lung,24 h,10,89.1993
,article,25819884,Oxide,SiO2,Self-synthesized,21.06,37.82,,-24.5,88.905,Sphere,MTT,A549,Human,Lung,24 h,50,69.6462
,article,25819884,Oxide,SiO2,Self-synthesized,21.06,37.82,,-24.5,88.905,Sphere,MTT,A549,Human,Lung,24 h,100,70.7635
,article,25819884,Oxide,SiO2,Self-synthesized,21.06,37.82,,-24.5,88.905,Sphere,MTT,A549,Human,Lung,24 h,200,64.8045
,article,25819884,Oxide,SiO2,Self-synthesized,21.06,37.82,,-24.5,88.905,Sphere,MTT,A549,Human,Lung,24 h,500,71.8808
,article,25819884,Oxide,SiO2,Self-synthesized,21.06,37.82,,-24.5,88.905,Sphere,MTT,HepG2,Human,Liver,72 h,0,100
,article,25819884,Oxide,SiO2,Self-synthesized,21.06,37.82,,-24.5,88.905,Sphere,MTT,HepG2,Human,Liver,72 h,10,75.0929
,article,25819884,Oxide,SiO2,Self-synthesized,21.06,37.82,,-24.5,88.905,Sphere,MTT,HepG2,Human,Liver,72 h,50,62.8253
,article,25819884,Oxide,SiO2,Self-synthesized,21.06,37.82,,-24.5,88.905,Sphere,MTT,HepG2,Human,Liver,72 h,100,57.9926
,article,25819884,Oxide,SiO2,Self-synthesized,21.06,37.82,,-24.5,88.905,Sphere,MTT,HepG2,Human,Liver,72 h,200,56.6914
,article,25819884,Oxide,SiO2,Self-synthesized,21.06,37.82,,-24.5,88.905,Sphere,MTT,HepG2,Human,Liver,72 h,500,56.1338
,article,25819884,Oxide,SiO2,Self-synthesized,21.06,37.82,,-24.5,88.905,Sphere,MTT,HepG2,Human,Liver,24 h,0,100
,article,25819884,Oxide,SiO2,Self-synthesized,21.06,37.82,,-24.5,88.905,Sphere,MTT,HepG2,Human,Liver,24 h,10,90.5204
,article,25819884,Oxide,SiO2,Self-synthesized,21.06,37.82,,-24.5,88.905,Sphere,MTT,HepG2,Human,Liver,24 h,50,67.4721
,article,25819884,Oxide,SiO2,Self-synthesized,21.06,37.82,,-24.5,88.905,Sphere,MTT,HepG2,Human,Liver,24 h,100,67.1004
,article,25819884,Oxide,SiO2,Self-synthesized,21.06,37.82,,-24.5,88.905,Sphere,MTT,HepG2,Human,Liver,24 h,200,66.171
,article,25819884,Oxide,SiO2,Self-synthesized,21.06,37.82,,-24.5,88.905,Sphere,MTT,HepG2,Human,Liver,24 h,500,63.7546
,article,25819884,Oxide,SiO2,Self-synthesized,21.06,37.82,,-24.5,88.905,Sphere,MTT,NIH/3T3,Mouse,Embryo,72 h,0,100
,article,25819884,Oxide,SiO2,Self-synthesized,21.06,37.82,,-24.5,88.905,Sphere,MTT,NIH/3T3,Mouse,Embryo,72 h,10,69.0167
,article,25819884,Oxide,SiO2,Self-synthesized,21.06,37.82,,-24.5,88.905,Sphere,MTT,NIH/3T3,Mouse,Embryo,72 h,50,38.59
,article,25819884,Oxide,SiO2,Self-synthesized,21.06,37.82,,-24.5,88.905,Sphere,MTT,NIH/3T3,Mouse,Embryo,72 h,100,31.7254
,article,25819884,Oxide,SiO2,Self-synthesized,21.06,37.82,,-24.5,88.905,Sphere,MTT,NIH/3T3,Mouse,Embryo,72 h,200,27.0872
,article,25819884,Oxide,SiO2,Self-synthesized,21.06,37.82,,-24.5,88.905,Sphere,MTT,NIH/3T3,Mouse,Embryo,72 h,500,20.7792
,article,25819884,Oxide,SiO2,Self-synthesized,21.06,37.82,,-24.5,88.905,Sphere,MTT,NIH/3T3,Mouse,Embryo,24 h,0,100
,article,25819884,Oxide,SiO2,Self-synthesized,21.06,37.82,,-24.5,88.905,Sphere,MTT,NIH/3T3,Mouse,Embryo,24 h,10,66.9145
,article,25819884,Oxide,SiO2,Self-synthesized,21.06,37.82,,-24.5,88.905,Sphere,MTT,NIH/3T3,Mouse,Embryo,24 h,50,44.4238
,article,25819884,Oxide,SiO2,Self-synthesized,21.06,37.82,,-24.5,88.905,Sphere,MTT,NIH/3T3,Mouse,Embryo,24 h,100,38.8476
,article,25819884,Oxide,SiO2,Self-synthesized,21.06,37.82,,-24.5,88.905,Sphere,MTT,NIH/3T3,Mouse,Embryo,24 h,200,33.0855
,article,25819884,Oxide,SiO2,Self-synthesized,21.06,37.82,,-24.5,88.905,Sphere,MTT,NIH/3T3,Mouse,Embryo,24 h,500,34.7584
,article,25819884,Oxide,SiO2,Self-synthesized,21.06,37.82,,-24.5,88.905,Sphere,MTT,A549,Human,Lung,72 h,0,100
,article,25819884,Oxide,SiO2,Self-synthesized,21.06,37.82,,-24.5,88.905,Sphere,MTT,A549,Human,Lung,72 h,10,72.0149
,article,25819884,Oxide,SiO2,Self-synthesized,21.06,37.82,,-24.5,88.905,Sphere,MTT,A549,Human,Lung,72 h,50,54.291
,article,25819884,Oxide,SiO2,Self-synthesized,21.06,37.82,,-24.5,88.905,Sphere,MTT,A549,Human,Lung,72 h,100,54.1045
,article,25819884,Oxide,SiO2,Self-synthesized,21.06,37.82,,-24.5,88.905,Sphere,MTT,A549,Human,Lung,72 h,200,51.306
,article,25819884,Oxide,SiO2,Self-synthesized,21.06,37.82,,-24.5,88.905,Sphere,MTT,A549,Human,Lung,72 h,500,48.1343
,article,25819884,Oxide,SiO2,Self-synthesized,21.06,37.82,,-24.5,88.905,Sphere,MTT,A549,Human,Lung,24 h,0,100
,article,25819884,Oxide,SiO2,Self-synthesized,21.06,37.82,,-24.5,88.905,Sphere,MTT,A549,Human,Lung,24 h,10,90.689
,article,25819884,Oxide,SiO2,Self-synthesized,21.06,37.82,,-24.5,88.905,Sphere,MTT,A549,Human,Lung,24 h,50,71.8808
,article,25819884,Oxide,SiO2,Self-synthesized,21.06,37.82,,-24.5,88.905,Sphere,MTT,A549,Human,Lung,24 h,100,72.067
,article,25819884,Oxide,SiO2,Self-synthesized,21.06,37.82,,-24.5,88.905,Sphere,MTT,A549,Human,Lung,24 h,200,71.8808
,article,25819884,Oxide,SiO2,Self-synthesized,21.06,37.82,,-24.5,88.905,Sphere,MTT,A549,Human,Lung,24 h,500,73.743
,article,25819884,Oxide,SiO2,Self-synthesized,21.06,37.82,,-24.5,88.905,Sphere,MTT,HepG2,Human,Liver,72 h,0,100
,article,25819884,Oxide,SiO2,Self-synthesized,21.06,37.82,,-24.5,88.905,Sphere,MTT,HepG2,Human,Liver,72 h,10,94.6097
,article,25819884,Oxide,SiO2,Self-synthesized,21.06,37.82,,-24.5,88.905,Sphere,MTT,HepG2,Human,Liver,72 h,50,65.2416
,article,25819884,Oxide,SiO2,Self-synthesized,21.06,37.82,,-24.5,88.905,Sphere,MTT,HepG2,Human,Liver,72 h,100,60.4089
,article,25819884,Oxide,SiO2,Self-synthesized,21.06,37.82,,-24.5,88.905,Sphere,MTT,HepG2,Human,Liver,72 h,200,54.2751
,article,25819884,Oxide,SiO2,Self-synthesized,21.06,37.82,,-24.5,88.905,Sphere,MTT,HepG2,Human,Liver,72 h,500,42.1933
,article,25819884,Oxide,SiO2,Self-synthesized,21.06,37.82,,-24.5,88.905,Sphere,MTT,HepG2,Human,Liver,24 h,0,100
,article,25819884,Oxide,SiO2,Self-synthesized,21.06,37.82,,-24.5,88.905,Sphere,MTT,HepG2,Human,Liver,24 h,10,99.2565
,article,25819884,Oxide,SiO2,Self-synthesized,21.06,37.82,,-24.5,88.905,Sphere,MTT,HepG2,Human,Liver,24 h,50,66.9145
,article,25819884,Oxide,SiO2,Self-synthesized,21.06,37.82,,-24.5,88.905,Sphere,MTT,HepG2,Human,Liver,24 h,100,65.7993
,article,25819884,Oxide,SiO2,Self-synthesized,21.06,37.82,,-24.5,88.905,Sphere,MTT,HepG2,Human,Liver,24 h,200,62.4535
,article,25819884,Oxide,SiO2,Self-synthesized,21.06,37.82,,-24.5,88.905,Sphere,MTT,HepG2,Human,Liver,24 h,500,52.7881
,article,25819884,Oxide,SiO2,Self-synthesized,21.06,37.82,,-24.5,88.905,Sphere,MTT,NIH/3T3,Mouse,Embryo,72 h,0,100
,article,25819884,Oxide,SiO2,Self-synthesized,21.06,37.82,,-24.5,88.905,Sphere,MTT,NIH/3T3,Mouse,Embryo,72 h,10,86.4564
,article,25819884,Oxide,SiO2,Self-synthesized,21.06,37.82,,-24.5,88.905,Sphere,MTT,NIH/3T3,Mouse,Embryo,72 h,50,31.5399
,article,25819884,Oxide,SiO2,Self-synthesized,21.06,37.82,,-24.5,88.905,Sphere,MTT,NIH/3T3,Mouse,Embryo,72 h,100,30.0557
,article,25819884,Oxide,SiO2,Self-synthesized,21.06,37.82,,-24.5,88.905,Sphere,MTT,NIH/3T3,Mouse,Embryo,72 h,200,22.449
,article,25819884,Oxide,SiO2,Self-synthesized,21.06,37.82,,-24.5,88.905,Sphere,MTT,NIH/3T3,Mouse,Embryo,72 h,500,0.5566
,article,25819884,Oxide,SiO2,Self-synthesized,21.06,37.82,,-24.5,88.905,Sphere,MTT,NIH/3T3,Mouse,Embryo,24 h,0,100
,article,25819884,Oxide,SiO2,Self-synthesized,21.06,37.82,,-24.5,88.905,Sphere,MTT,NIH/3T3,Mouse,Embryo,24 h,10,107.2491
,article,25819884,Oxide,SiO2,Self-synthesized,21.06,37.82,,-24.5,88.905,Sphere,MTT,NIH/3T3,Mouse,Embryo,24 h,50,53.9033
,article,25819884,Oxide,SiO2,Self-synthesized,21.06,37.82,,-24.5,88.905,Sphere,MTT,NIH/3T3,Mouse,Embryo,24 h,100,48.8848
,article,25819884,Oxide,SiO2,Self-synthesized,21.06,37.82,,-24.5,88.905,Sphere,MTT,NIH/3T3,Mouse,Embryo,24 h,200,42.3792
,article,25819884,Oxide,SiO2,Self-synthesized,21.06,37.82,,-24.5,88.905,Sphere,MTT,NIH/3T3,Mouse,Embryo,24 h,500,4.461
,article,25819884,Oxide,SiO2,Self-synthesized,21.06,37.82,,-24.5,88.905,Sphere,MTT,A549,Human,Lung,72 h,0,100
,article,25819884,Oxide,SiO2,Self-synthesized,21.06,37.82,,-24.5,88.905,Sphere,MTT,A549,Human,Lung,72 h,10,96.0821
,article,25819884,Oxide,SiO2,Self-synthesized,21.06,37.82,,-24.5,88.905,Sphere,MTT,A549,Human,Lung,72 h,50,52.4254
,article,25819884,Oxide,SiO2,Self-synthesized,21.06,37.82,,-24.5,88.905,Sphere,MTT,A549,Human,Lung,72 h,100,49.2537
,article,25819884,Oxide,SiO2,Self-synthesized,21.06,37.82,,-24.5,88.905,Sphere,MTT,A549,Human,Lung,72 h,200,30.9702
,article,25819884,Oxide,SiO2,Self-synthesized,21.06,37.82,,-24.5,88.905,Sphere,MTT,A549,Human,Lung,72 h,500,14.7388
,article,25819884,Oxide,SiO2,Self-synthesized,21.06,37.82,,-24.5,88.905,Sphere,MTT,A549,Human,Lung,24 h,0,100
,article,25819884,Oxide,SiO2,Self-synthesized,21.06,37.82,,-24.5,88.905,Sphere,MTT,A549,Human,Lung,24 h,10,100.1862
,article,25819884,Oxide,SiO2,Self-synthesized,21.06,37.82,,-24.5,88.905,Sphere,MTT,A549,Human,Lung,24 h,50,72.2533
,article,25819884,Oxide,SiO2,Self-synthesized,21.06,37.82,,-24.5,88.905,Sphere,MTT,A549,Human,Lung,24 h,100,69.8324
,article,25819884,Oxide,SiO2,Self-synthesized,21.06,37.82,,-24.5,88.905,Sphere,MTT,A549,Human,Lung,24 h,200,63.5009
,article,25819884,Oxide,SiO2,Self-synthesized,21.06,37.82,,-24.5,88.905,Sphere,MTT,A549,Human,Lung,24 h,500,61.4525
,article,25819884,Oxide,SiO2,Self-synthesized,21.06,37.82,,-24.5,88.905,Sphere,MTT,HepG2,Human,Liver,72 h,0,100
,article,25819884,Oxide,SiO2,Self-synthesized,21.06,37.82,,-24.5,88.905,Sphere,MTT,HepG2,Human,Liver,72 h,10,89.2193
,article,25819884,Oxide,SiO2,Self-synthesized,21.06,37.82,,-24.5,88.905,Sphere,MTT,HepG2,Human,Liver,72 h,50,63.0112
,article,25819884,Oxide,SiO2,Self-synthesized,21.06,37.82,,-24.5,88.905,Sphere,MTT,HepG2,Human,Liver,72 h,100,58.9219
,article,25819884,Oxide,SiO2,Self-synthesized,21.06,37.82,,-24.5,88.905,Sphere,MTT,HepG2,Human,Liver,72 h,200,51.8587
,article,25819884,Oxide,SiO2,Self-synthesized,21.06,37.82,,-24.5,88.905,Sphere,MTT,HepG2,Human,Liver,72 h,500,46.0967
,article,25819884,Oxide,SiO2,Self-synthesized,21.06,37.82,,-24.5,88.905,Sphere,MTT,HepG2,Human,Liver,24 h,0,100
,article,25819884,Oxide,SiO2,Self-synthesized,21.06,37.82,,-24.5,88.905,Sphere,MTT,HepG2,Human,Liver,24 h,10,83.2714
,article,25819884,Oxide,SiO2,Self-synthesized,21.06,37.82,,-24.5,88.905,Sphere,MTT,HepG2,Human,Liver,24 h,50,65.9851
,article,25819884,Oxide,SiO2,Self-synthesized,21.06,37.82,,-24.5,88.905,Sphere,MTT,HepG2,Human,Liver,24 h,100,61.3383
,article,25819884,Oxide,SiO2,Self-synthesized,21.06,37.82,,-24.5,88.905,Sphere,MTT,HepG2,Human,Liver,24 h,200,60.5948
,article,25819884,Oxide,SiO2,Self-synthesized,21.06,37.82,,-24.5,88.905,Sphere,MTT,HepG2,Human,Liver,24 h,500,59.8513
,article,25819884,Oxide,SiO2,Self-synthesized,21.06,37.82,,-24.5,88.905,Sphere,MTT,NIH/3T3,Mouse,Embryo,72 h,0,100
,article,25819884,Oxide,SiO2,Self-synthesized,21.06,37.82,,-24.5,88.905,Sphere,MTT,NIH/3T3,Mouse,Embryo,72 h,10,79.5918
,article,25819884,Oxide,SiO2,Self-synthesized,21.06,37.82,,-24.5,88.905,Sphere,MTT,NIH/3T3,Mouse,Embryo,72 h,50,39.7032
,article,25819884,Oxide,SiO2,Self-synthesized,21.06,37.82,,-24.5,88.905,Sphere,MTT,NIH/3T3,Mouse,Embryo,72 h,100,37.6623
,article,25819884,Oxide,SiO2,Self-synthesized,21.06,37.82,,-24.5,88.905,Sphere,MTT,NIH/3T3,Mouse,Embryo,72 h,200,28.0148
,article,25819884,Oxide,SiO2,Self-synthesized,21.06,37.82,,-24.5,88.905,Sphere,MTT,NIH/3T3,Mouse,Embryo,72 h,500,16.141
,article,25819884,Oxide,SiO2,Self-synthesized,21.06,37.82,,-24.5,88.905,Sphere,MTT,NIH/3T3,Mouse,Embryo,24 h,0,100
,article,25819884,Oxide,SiO2,Self-synthesized,21.06,37.82,,-24.5,88.905,Sphere,MTT,NIH/3T3,Mouse,Embryo,24 h,10,94.052
,article,25819884,Oxide,SiO2,Self-synthesized,21.06,37.82,,-24.5,88.905,Sphere,MTT,NIH/3T3,Mouse,Embryo,24 h,50,51.8587
,article,25819884,Oxide,SiO2,Self-synthesized,21.06,37.82,,-24.5,88.905,Sphere,MTT,NIH/3T3,Mouse,Embryo,24 h,100,47.026
,article,25819884,Oxide,SiO2,Self-synthesized,21.06,37.82,,-24.5,88.905,Sphere,MTT,NIH/3T3,Mouse,Embryo,24 h,200,41.0781
,article,25819884,Oxide,SiO2,Self-synthesized,21.06,37.82,,-24.5,88.905,Sphere,MTT,NIH/3T3,Mouse,Embryo,24 h,500,35.6877
,article,25819884,Oxide,SiO2,Self-synthesized,21.06,37.82,,-24.5,88.905,Sphere,MTT,A549,Human,Lung,72 h,0,100
,article,25819884,Oxide,SiO2,Self-synthesized,21.06,37.82,,-24.5,88.905,Sphere,MTT,A549,Human,Lung,72 h,10,68.097
,article,25819884,Oxide,SiO2,Self-synthesized,21.06,37.82,,-24.5,88.905,Sphere,MTT,A549,Human,Lung,72 h,50,54.6642
,article,25819884,Oxide,SiO2,Self-synthesized,21.06,37.82,,-24.5,88.905,Sphere,MTT,A549,Human,Lung,72 h,100,51.8657
,article,25819884,Oxide,SiO2,Self-synthesized,21.06,37.82,,-24.5,88.905,Sphere,MTT,A549,Human,Lung,72 h,200,49.4403
,article,25819884,Oxide,SiO2,Self-synthesized,21.06,37.82,,-24.5,88.905,Sphere,MTT,A549,Human,Lung,72 h,500,47.7612
,article,25819884,Oxide,SiO2,Self-synthesized,21.06,37.82,,-24.5,88.905,Sphere,MTT,A549,Human,Lung,24 h,0,100
,article,25819884,Oxide,SiO2,Self-synthesized,21.06,37.82,,-24.5,88.905,Sphere,MTT,A549,Human,Lung,24 h,10,90.3166
,article,25819884,Oxide,SiO2,Self-synthesized,21.06,37.82,,-24.5,88.905,Sphere,MTT,A549,Human,Lung,24 h,50,70.2048
,article,25819884,Oxide,SiO2,Self-synthesized,21.06,37.82,,-24.5,88.905,Sphere,MTT,A549,Human,Lung,24 h,100,69.0875
,article,25819884,Oxide,SiO2,Self-synthesized,21.06,37.82,,-24.5,88.905,Sphere,MTT,A549,Human,Lung,24 h,200,70.2048
,article,25819884,Oxide,SiO2,Self-synthesized,21.06,37.82,,-24.5,88.905,Sphere,MTT,A549,Human,Lung,24 h,500,74.4879
,article,25819884,Oxide,SiO2,Self-synthesized,21.06,37.82,,-24.5,88.905,Sphere,MTT,HepG2,Human,Liver,72 h,0,100
,article,25819884,Oxide,SiO2,Self-synthesized,21.06,37.82,,-24.5,88.905,Sphere,MTT,HepG2,Human,Liver,72 h,10,55.948
,article,25819884,Oxide,SiO2,Self-synthesized,21.06,37.82,,-24.5,88.905,Sphere,MTT,HepG2,Human,Liver,72 h,50,54.8327
,article,25819884,Oxide,SiO2,Self-synthesized,21.06,37.82,,-24.5,88.905,Sphere,MTT,HepG2,Human,Liver,72 h,100,54.6468
,article,25819884,Oxide,SiO2,Self-synthesized,21.06,37.82,,-24.5,88.905,Sphere,MTT,HepG2,Human,Liver,72 h,200,49.2565
,article,25819884,Oxide,SiO2,Self-synthesized,21.06,37.82,,-24.5,88.905,Sphere,MTT,HepG2,Human,Liver,72 h,500,45.9108
,article,25819884,Oxide,SiO2,Self-synthesized,21.06,37.82,,-24.5,88.905,Sphere,MTT,HepG2,Human,Liver,24 h,0,100
,article,25819884,Oxide,SiO2,Self-synthesized,21.06,37.82,,-24.5,88.905,Sphere,MTT,HepG2,Human,Liver,24 h,10,68.2156
,article,25819884,Oxide,SiO2,Self-synthesized,21.06,37.82,,-24.5,88.905,Sphere,MTT,HepG2,Human,Liver,24 h,50,60.4089
,article,25819884,Oxide,SiO2,Self-synthesized,21.06,37.82,,-24.5,88.905,Sphere,MTT,HepG2,Human,Liver,24 h,100,58.7361
,article,25819884,Oxide,SiO2,Self-synthesized,21.06,37.82,,-24.5,88.905,Sphere,MTT,HepG2,Human,Liver,24 h,200,58.3643
,article,25819884,Oxide,SiO2,Self-synthesized,21.06,37.82,,-24.5,88.905,Sphere,MTT,HepG2,Human,Liver,24 h,500,57.4349
,article,25819884,Oxide,SiO2,Self-synthesized,21.06,37.82,,-24.5,88.905,Sphere,MTT,NIH/3T3,Mouse,Embryo,72 h,0,100
,article,25819884,Oxide,SiO2,Self-synthesized,21.06,37.82,,-24.5,88.905,Sphere,MTT,NIH/3T3,Mouse,Embryo,72 h,10,44.7124
,article,25819884,Oxide,SiO2,Self-synthesized,21.06,37.82,,-24.5,88.905,Sphere,MTT,NIH/3T3,Mouse,Embryo,72 h,50,37.1057
,article,25819884,Oxide,SiO2,Self-synthesized,21.06,37.82,,-24.5,88.905,Sphere,MTT,NIH/3T3,Mouse,Embryo,72 h,100,33.9518
,article,25819884,Oxide,SiO2,Self-synthesized,21.06,37.82,,-24.5,88.905,Sphere,MTT,NIH/3T3,Mouse,Embryo,72 h,200,27.0872
,article,25819884,Oxide,SiO2,Self-synthesized,21.06,37.82,,-24.5,88.905,Sphere,MTT,NIH/3T3,Mouse,Embryo,72 h,500,16.141
,article,25819884,Oxide,SiO2,Self-synthesized,21.06,37.82,,-24.5,88.905,Sphere,MTT,NIH/3T3,Mouse,Embryo,24 h,0,100
,article,25819884,Oxide,SiO2,Self-synthesized,21.06,37.82,,-24.5,88.905,Sphere,MTT,NIH/3T3,Mouse,Embryo,24 h,10,64.8699
,article,25819884,Oxide,SiO2,Self-synthesized,21.06,37.82,,-24.5,88.905,Sphere,MTT,NIH/3T3,Mouse,Embryo,24 h,50,49.6283
,article,25819884,Oxide,SiO2,Self-synthesized,21.06,37.82,,-24.5,88.905,Sphere,MTT,NIH/3T3,Mouse,Embryo,24 h,100,43.6803
,article,25819884,Oxide,SiO2,Self-synthesized,21.06,37.82,,-24.5,88.905,Sphere,MTT,NIH/3T3,Mouse,Embryo,24 h,200,37.5465
,article,25819884,Oxide,SiO2,Self-synthesized,21.06,37.82,,-24.5,88.905,Sphere,MTT,NIH/3T3,Mouse,Embryo,24 h,500,33.829
,article,25819884,Oxide,SiO2,Self-synthesized,21.06,37.82,,-24.5,88.905,Sphere,MTT,A549,Human,Lung,72 h,0,100
,article,25819884,Oxide,SiO2,Self-synthesized,21.06,37.82,,-24.5,88.905,Sphere,MTT,A549,Human,Lung,72 h,10,57.8358
,article,25819884,Oxide,SiO2,Self-synthesized,21.06,37.82,,-24.5,88.905,Sphere,MTT,A549,Human,Lung,72 h,50,50
,article,25819884,Oxide,SiO2,Self-synthesized,21.06,37.82,,-24.5,88.905,Sphere,MTT,A549,Human,Lung,72 h,100,48.8806
,article,25819884,Oxide,SiO2,Self-synthesized,21.06,37.82,,-24.5,88.905,Sphere,MTT,A549,Human,Lung,72 h,200,49.8134
,article,25819884,Oxide,SiO2,Self-synthesized,21.06,37.82,,-24.5,88.905,Sphere,MTT,A549,Human,Lung,72 h,500,43.8433
,article,25819884,Oxide,SiO2,Self-synthesized,21.06,37.82,,-24.5,88.905,Sphere,MTT,A549,Human,Lung,24 h,0,100
,article,25819884,Oxide,SiO2,Self-synthesized,21.06,37.82,,-24.5,88.905,Sphere,MTT,A549,Human,Lung,24 h,10,76.3501
,article,25819884,Oxide,SiO2,Self-synthesized,21.06,37.82,,-24.5,88.905,Sphere,MTT,A549,Human,Lung,24 h,50,66.6667
,article,25819884,Oxide,SiO2,Self-synthesized,21.06,37.82,,-24.5,88.905,Sphere,MTT,A549,Human,Lung,24 h,100,60.3352
,article,25819884,Oxide,SiO2,Self-synthesized,21.06,37.82,,-24.5,88.905,Sphere,MTT,A549,Human,Lung,24 h,200,61.4525
,article,25819884,Oxide,SiO2,Self-synthesized,21.06,37.82,,-24.5,88.905,Sphere,MTT,A549,Human,Lung,24 h,500,62.3836
,article,25749564,Oxide,Al2O3,Sigma Aldrich,13,,,-16.8,,Sphere,WST,RAW 264.7,Mouse,Ascites,24 h,0,100
,article,25749564,Oxide,Al2O3,Sigma Aldrich,13,,,-16.8,,Sphere,WST,RAW 264.7,Mouse,Ascites,24 h,200,25.8544
,article,25749564,Oxide,Al2O3,Sigma Aldrich,13,,,-16.8,,Sphere,WST,RAW 264.7,Mouse,Ascites,24 h,400,24.5171
,article,25749564,Oxide,Al2O3,Sigma Aldrich,13,,,-16.8,,Sphere,WST,RAW 264.7,Mouse,Ascites,24 h,0,100
