Repository: dydtkddl/nanometaloxide

File: 00datacollection/01s2nano_data.csv (part 4 of 75)
Tags,Source,Info #,Material group,Material type,Manufacturer,Core (or Grain) size (nm),Hydrodynamic size (nm),Size distribution,Surface charge (mV),Surface Area (m^2/g),Shape,Assay method,Cell line (or type),Cell line species,IC origin,Exposure time,Dose (ug/ml),Toxicity value (%)
,article,25749564,Oxide,Al2O3,Sigma Aldrich,13,,,-16.8,,Sphere,WST,RAW 264.7,Mouse,Ascites,24 h,200,53.9376
,article,25749564,Oxide,Al2O3,Sigma Aldrich,13,,,-16.8,,Sphere,WST,RAW 264.7,Mouse,Ascites,24 h,400,54.2348
,article,25650323,Oxide,SiO2,Self-synthesized,,70,,-25.8,361,Sphere,MTT,NIH/3T3,Mouse,Embryo,48 h,12.5,100
,article,25650323,Oxide,SiO2,Self-synthesized,,70,,-25.8,361,Sphere,MTT,NIH/3T3,Mouse,Embryo,48 h,25,94.1176
,article,25650323,Oxide,SiO2,Self-synthesized,,70,,-25.8,361,Sphere,MTT,NIH/3T3,Mouse,Embryo,48 h,50,83.9706
,article,25650323,Oxide,SiO2,Self-synthesized,,70,,-25.8,361,Sphere,MTT,NIH/3T3,Mouse,Embryo,48 h,100,77.5
,article,25650323,Oxide,SiO2,Self-synthesized,,70,,-25.8,361,Sphere,MTT,NIH/3T3,Mouse,Embryo,48 h,200,73.5294
,article,25650323,Oxide,SiO2,Loba Chemie,,,,-25.6,,Sphere,MTT,NIH/3T3,Mouse,Embryo,48 h,12.5,87.3529
,article,25650323,Oxide,SiO2,Loba Chemie,,,,-25.6,,Sphere,MTT,NIH/3T3,Mouse,Embryo,48 h,25,76.6176
,article,25650323,Oxide,SiO2,Loba Chemie,,,,-25.6,,Sphere,MTT,NIH/3T3,Mouse,Embryo,48 h,50,72.6471
,article,25650323,Oxide,SiO2,Loba Chemie,,,,-25.6,,Sphere,MTT,NIH/3T3,Mouse,Embryo,48 h,100,65
,article,25650323,Oxide,SiO2,Loba Chemie,,,,-25.6,,Sphere,MTT,NIH/3T3,Mouse,Embryo,48 h,200,62.3529
,article,25650323,Oxide,SiO2,Self-synthesized,,70,,-25.8,361,Sphere,MTT,NIH/3T3,Mouse,Embryo,48 h,12.5,97.2059
,article,25650323,Oxide,SiO2,Self-synthesized,,70,,-25.8,361,Sphere,MTT,NIH/3T3,Mouse,Embryo,48 h,25,92.5
,article,25650323,Oxide,SiO2,Self-synthesized,,70,,-25.8,361,Sphere,MTT,NIH/3T3,Mouse,Embryo,48 h,50,83.5294
,article,25650323,Oxide,SiO2,Self-synthesized,,70,,-25.8,361,Sphere,MTT,NIH/3T3,Mouse,Embryo,48 h,100,72.7941
,article,25650323,Oxide,SiO2,Self-synthesized,,70,,-25.8,361,Sphere,MTT,NIH/3T3,Mouse,Embryo,48 h,200,65
,article,25650323,Oxide,SiO2,Loba Chemie,,,,-25.6,,Sphere,MTT,NIH/3T3,Mouse,Embryo,48 h,12.5,98.5294
,article,25650323,Oxide,SiO2,Loba Chemie,,,,-25.6,,Sphere,MTT,NIH/3T3,Mouse,Embryo,48 h,25,87.6471
,article,25650323,Oxide,SiO2,Loba Chemie,,,,-25.6,,Sphere,MTT,NIH/3T3,Mouse,Embryo,48 h,50,77.7941
,article,25650323,Oxide,SiO2,Loba Chemie,,,,-25.6,,Sphere,MTT,NIH/3T3,Mouse,Embryo,48 h,100,70
,article,25650323,Oxide,SiO2,Loba Chemie,,,,-25.6,,Sphere,MTT,NIH/3T3,Mouse,Embryo,48 h,200,60.5882
,article,24155225,Oxide,SiO2,Self-synthesized,50,,,,,Sphere,MTT,HaCaT,Human,Skin,4 h,0,100
,article,24155225,Oxide,SiO2,Self-synthesized,50,,,,,Sphere,MTT,HaCaT,Human,Skin,4 h,25,99.4757
,article,24155225,Oxide,SiO2,Self-synthesized,50,,,,,Sphere,MTT,HaCaT,Human,Skin,4 h,75,94.382
,article,24155225,Oxide,SiO2,Self-synthesized,50,,,,,Sphere,MTT,HaCaT,Human,Skin,4 h,100,52.5843
,article,24155225,Oxide,SiO2,Self-synthesized,50,,,,,Sphere,MTT,HaCaT,Human,Skin,4 h,200,36.2547
,article,24155225,Oxide,SiO2,Self-synthesized,50,,,,,Sphere,MTT,HaCaT,Human,Skin,4 h,400,22.3221
,article,24155225,Oxide,SiO2,Self-synthesized,50,,,,,Sphere,MTT,HaCaT,Human,Skin,4 h,500,19.7753
,article,28826240,Oxide,Fe3O4,Self-synthesized,66,,,,,Irregular,MTT,MCF-7,Human,Breast,24 h,1.9,72.7904
,article,28826240,Oxide,Fe3O4,Self-synthesized,66,,,,,Irregular,MTT,MCF-7,Human,Breast,24 h,3.9,64.8266
,article,28826240,Oxide,Fe3O4,Self-synthesized,66,,,,,Irregular,MTT,MCF-7,Human,Breast,24 h,7.8,39.9397
,article,28826240,Oxide,Fe3O4,Self-synthesized,66,,,,,Irregular,MTT,MCF-7,Human,Breast,24 h,15.6,15.7164
,article,28826240,Oxide,Fe3O4,Self-synthesized,66,,,,,Irregular,MTT,MCF-7,Human,Breast,24 h,31.5,13.8914
,article,28826240,Oxide,Fe3O4,Self-synthesized,66,,,,,Irregular,MTT,MCF-7,Human,Breast,24 h,62.5,2.7753
,article,28826240,Oxide,Fe3O4,Self-synthesized,66,,,,,Irregular,MTT,AMJ-13,Human,Breast,24 h,1.9,47.1091
,article,28826240,Oxide,Fe3O4,Self-synthesized,66,,,,,Irregular,MTT,AMJ-13,Human,Breast,24 h,3.9,39.8083
,article,28826240,Oxide,Fe3O4,Self-synthesized,66,,,,,Irregular,MTT,AMJ-13,Human,Breast,24 h,7.8,35.9145
,article,28826240,Oxide,Fe3O4,Self-synthesized,66,,,,,Irregular,MTT,AMJ-13,Human,Breast,24 h,15.6,29.7493
,article,28826240,Oxide,Fe3O4,Self-synthesized,66,,,,,Irregular,MTT,AMJ-13,Human,Breast,24 h,31.5,18.7168
,article,28826240,Oxide,Fe3O4,Self-synthesized,66,,,,,Irregular,MTT,AMJ-13,Human,Breast,24 h,62.5,7.8466
,article,28585739,Oxide,Fe3O4,Intelligent Materials Pvt.,32.5,,,,,Sphere,Trypan blue,Lymphocyte,Rat,Spleen,72 h,0,100
,article,28585739,Oxide,Fe3O4,Intelligent Materials Pvt.,32.5,,,,,Sphere,Trypan blue,Lymphocyte,Rat,Spleen,72 h,100,84.5417
,article,28585739,Oxide,Fe3O4,Intelligent Materials Pvt.,32.5,,,,,Sphere,Trypan blue,Lymphocyte,Rat,Spleen,72 h,200,62.5445
,article,28585739,Oxide,Fe3O4,Intelligent Materials Pvt.,32.5,,,,,Sphere,Trypan blue,Lymphocyte,Rat,Spleen,72 h,400,51.3817
,article,28585739,Oxide,Fe3O4,Intelligent Materials Pvt.,32.5,,,,,Sphere,Trypan blue,Lymphocyte,Rat,Spleen,72 h,800,40.5472
,article,28585739,Oxide,Fe3O4,Intelligent Materials Pvt.,32.5,,,,,Sphere,Trypan blue,Lymphocyte,Rat,Spleen,48 h,0,100
,article,28585739,Oxide,Fe3O4,Intelligent Materials Pvt.,32.5,,,,,Sphere,Trypan blue,Lymphocyte,Rat,Spleen,48 h,100,99.316
,article,28585739,Oxide,Fe3O4,Intelligent Materials Pvt.,32.5,,,,,Sphere,Trypan blue,Lymphocyte,Rat,Spleen,48 h,200,74.6922
,article,28585739,Oxide,Fe3O4,Intelligent Materials Pvt.,32.5,,,,,Sphere,Trypan blue,Lymphocyte,Rat,Spleen,48 h,400,65.8276
,article,28585739,Oxide,Fe3O4,Intelligent Materials Pvt.,32.5,,,,,Sphere,Trypan blue,Lymphocyte,Rat,Spleen,48 h,800,51.3817
,article,28585739,Oxide,Fe3O4,Intelligent Materials Pvt.,32.5,,,,,Sphere,Trypan blue,Lymphocyte,Rat,Spleen,24 h,0,100
,article,28585739,Oxide,Fe3O4,Intelligent Materials Pvt.,32.5,,,,,Sphere,Trypan blue,Lymphocyte,Rat,Spleen,24 h,100,97.6744
,article,28585739,Oxide,Fe3O4,Intelligent Materials Pvt.,32.5,,,,,Sphere,Trypan blue,Lymphocyte,Rat,Spleen,24 h,200,80.9302
,article,28585739,Oxide,Fe3O4,Intelligent Materials Pvt.,32.5,,,,,Sphere,Trypan blue,Lymphocyte,Rat,Spleen,24 h,400,71.9015
,article,28585739,Oxide,Fe3O4,Intelligent Materials Pvt.,32.5,,,,,Sphere,Trypan blue,Lymphocyte,Rat,Spleen,24 h,800,64.6785
,article,27536098,Oxide,Fe3O4,Self-synthesized,6,,,25,,Sphere,WST,Hep3B,Human,Liver,24 h,0,1
,article,27536098,Oxide,Fe3O4,Self-synthesized,6,,,25,,Sphere,WST,Hep3B,Human,Liver,24 h,100,0.8721
,article,27536098,Oxide,Fe3O4,Self-synthesized,6,,,25,,Sphere,WST,Hep3B,Human,Liver,24 h,200,0.7
,article,27536098,Oxide,Fe3O4,Self-synthesized,6,,,25,,Sphere,WST,Hep3B,Human,Liver,24 h,300,0.6042
,article,27536098,Oxide,Fe3O4,Self-synthesized,6,,,25,,Sphere,WST,Hep3B,Human,Liver,24 h,400,0.5475
,article,27536098,Oxide,Fe3O4,Self-synthesized,6,,,25,,Sphere,WST,Hep3B,Human,Liver,24 h,500,0.5318
,article,27536098,Oxide,Fe3O4,Self-synthesized,6,,,25,,Sphere,WST,SK-Hep-1,Human,Liver,24 h,0,1
,article,27536098,Oxide,Fe3O4,Self-synthesized,6,,,25,,Sphere,WST,SK-Hep-1,Human,Liver,24 h,100,0.981
,article,27536098,Oxide,Fe3O4,Self-synthesized,6,,,25,,Sphere,WST,SK-Hep-1,Human,Liver,24 h,200,0.9027
,article,27536098,Oxide,Fe3O4,Self-synthesized,6,,,25,,Sphere,WST,SK-Hep-1,Human,Liver,24 h,300,0.8929
,article,27536098,Oxide,Fe3O4,Self-synthesized,6,,,25,,Sphere,WST,SK-Hep-1,Human,Liver,24 h,400,0.8008
,article,27536098,Oxide,Fe3O4,Self-synthesized,6,,,25,,Sphere,WST,SK-Hep-1,Human,Liver,24 h,500,0.7734
,article,27536098,Oxide,Fe3O4,Self-synthesized,6,,,25,,Sphere,WST,Hep3B,Human,Liver,24 h,0,1
,article,27536098,Oxide,Fe3O4,Self-synthesized,6,,,25,,Sphere,WST,Hep3B,Human,Liver,24 h,100,0.7899
,article,27536098,Oxide,Fe3O4,Self-synthesized,6,,,25,,Sphere,WST,Hep3B,Human,Liver,24 h,200,0.6355
,article,27536098,Oxide,Fe3O4,Self-synthesized,6,,,25,,Sphere,WST,Hep3B,Human,Liver,24 h,300,0.5045
,article,27536098,Oxide,Fe3O4,Self-synthesized,6,,,25,,Sphere,WST,Hep3B,Human,Liver,24 h,400,0.4399
,article,27536098,Oxide,Fe3O4,Self-synthesized,6,,,25,,Sphere,WST,Hep3B,Human,Liver,24 h,500,0.438
,article,27536098,Oxide,Fe3O4,Self-synthesized,6,,,25,,Sphere,WST,SK-Hep-1,Human,Liver,24 h,0,1
,article,27536098,Oxide,Fe3O4,Self-synthesized,6,,,25,,Sphere,WST,SK-Hep-1,Human,Liver,24 h,100,0.8792
,article,27536098,Oxide,Fe3O4,Self-synthesized,6,,,25,,Sphere,WST,SK-Hep-1,Human,Liver,24 h,200,0.8635
,article,27536098,Oxide,Fe3O4,Self-synthesized,6,,,25,,Sphere,WST,SK-Hep-1,Human,Liver,24 h,300,0.8185
,article,27536098,Oxide,Fe3O4,Self-synthesized,6,,,25,,Sphere,WST,SK-Hep-1,Human,Liver,24 h,400,0.7773
,article,27536098,Oxide,Fe3O4,Self-synthesized,6,,,25,,Sphere,WST,SK-Hep-1,Human,Liver,24 h,500,0.6618
,article,27536098,Oxide,Fe3O4,Self-synthesized,6,,,25,,Sphere,WST,Hep3B,Human,Liver,24 h,0,1
,article,27536098,Oxide,Fe3O4,Self-synthesized,6,,,25,,Sphere,WST,Hep3B,Human,Liver,24 h,100,0.9073
,article,27536098,Oxide,Fe3O4,Self-synthesized,6,,,25,,Sphere,WST,Hep3B,Human,Liver,24 h,200,0.8682
,article,27536098,Oxide,Fe3O4,Self-synthesized,6,,,25,,Sphere,WST,Hep3B,Human,Liver,24 h,300,0.7939
,article,27536098,Oxide,Fe3O4,Self-synthesized,6,,,25,,Sphere,WST,Hep3B,Human,Liver,24 h,400,0.7978
,article,27536098,Oxide,Fe3O4,Self-synthesized,6,,,25,,Sphere,WST,Hep3B,Human,Liver,24 h,500,0.7723
,article,27536098,Oxide,Fe3O4,Self-synthesized,6,,,25,,Sphere,WST,SK-Hep-1,Human,Liver,24 h,0,1
,article,27536098,Oxide,Fe3O4,Self-synthesized,6,,,25,,Sphere,WST,SK-Hep-1,Human,Liver,24 h,100,0.9947
,article,27536098,Oxide,Fe3O4,Self-synthesized,6,,,25,,Sphere,WST,SK-Hep-1,Human,Liver,24 h,200,1.0221
,article,27536098,Oxide,Fe3O4,Self-synthesized,6,,,25,,Sphere,WST,SK-Hep-1,Human,Liver,24 h,300,0.9849
,article,27536098,Oxide,Fe3O4,Self-synthesized,6,,,25,,Sphere,WST,SK-Hep-1,Human,Liver,24 h,400,0.9164
,article,27536098,Oxide,Fe3O4,Self-synthesized,6,,,25,,Sphere,WST,SK-Hep-1,Human,Liver,24 h,500,0.8694
,article,28835236,Oxide,CuO,PlasmaChem,10,24.01,,-7.29,47,,Alamar blue,Caco-2,Human,Colon,24 h,0,100
,article,28835236,Oxide,CuO,PlasmaChem,10,24.01,,-7.29,47,,Alamar blue,Caco-2,Human,Colon,24 h,0.61,95.0382
,article,28835236,Oxide,CuO,PlasmaChem,10,24.01,,-7.29,47,,Alamar blue,Caco-2,Human,Colon,24 h,1.22,95.9542
,article,28835236,Oxide,CuO,PlasmaChem,10,24.01,,-7.29,47,,Alamar blue,Caco-2,Human,Colon,24 h,2.44,87.4809
,article,28835236,Oxide,CuO,PlasmaChem,10,24.01,,-7.29,47,,Alamar blue,Caco-2,Human,Colon,24 h,4.89,57.7099
,article,28835236,Oxide,CuO,PlasmaChem,10,24.01,,-7.29,47,,Alamar blue,Caco-2,Human,Colon,24 h,9.77,16.7176
,article,28835236,Oxide,CuO,PlasmaChem,10,24.01,,-7.29,47,,Alamar blue,Caco-2,Human,Colon,24 h,19.53,3.2061
,article,28835236,Oxide,CuO,PlasmaChem,10,24.01,,-7.29,47,,Alamar blue,Caco-2,Human,Colon,24 h,39.06,2.9771
,article,28835236,Oxide,CuO,PlasmaChem,10,24.01,,-7.29,47,,Alamar blue,Caco-2,Human,Colon,24 h,78.12,2.9771
,article,28501691,Oxide,CuO,Self-synthesized,,,,,,,MTT,HCT-116,Human,Colon,24 h,0,100
,article,28501691,Oxide,CuO,Self-synthesized,,,,,,,MTT,HCT-116,Human,Colon,24 h,10,88.9474
,article,28501691,Oxide,CuO,Self-synthesized,,,,,,,MTT,HCT-116,Human,Colon,24 h,20,77.5439
,article,28501691,Oxide,CuO,Self-synthesized,,,,,,,MTT,HCT-116,Human,Colon,24 h,40,51.2281
,article,28501691,Oxide,CuO,Self-synthesized,,,,,,,MTT,HCT-116,Human,Colon,24 h,60,37.193
,article,28501691,Oxide,CuO,Self-synthesized,,,,,,,MTT,HCT-116,Human,Colon,24 h,80,29.4737
,article,28501691,Oxide,CuO,Self-synthesized,,,,,,,MTT,HCT-116,Human,Colon,24 h,100,21.4035
,article,27347420,Oxide,CuO,Self-synthesized,4,5.2,,,118,Sphere,MTS,A549,Human,Lung,48 h,60,106.7642
,article,27347420,Oxide,CuO,Self-synthesized,4,5.2,,,118,Sphere,MTS,A549,Human,Lung,48 h,300,3.6423
,article,27347420,Oxide,CuO,Self-synthesized,4,5.2,,,118,Sphere,MTS,A549,Human,Lung,48 h,600,0
,article,27347420,Oxide,CuO,Self-synthesized,4,5.2,,,118,Sphere,MTS,A549,Human,Lung,48 h,900,0
,article,27347420,Oxide,CuO,Self-synthesized,4,5.2,,,118,Sphere,MTS,A549,Human,Lung,48 h,1500,0
,article,27347420,Oxide,CuO,Self-synthesized,4,5.2,,,118,Sphere,MTS,A549,Human,Lung,24 h,60,86.0488
,article,27347420,Oxide,CuO,Self-synthesized,4,5.2,,,118,Sphere,MTS,A549,Human,Lung,24 h,300,10.9268
,article,27347420,Oxide,CuO,Self-synthesized,4,5.2,,,118,Sphere,MTS,A549,Human,Lung,24 h,600,2.9594
,article,27347420,Oxide,CuO,Self-synthesized,4,5.2,,,118,Sphere,MTS,A549,Human,Lung,24 h,900,0.2276
,article,27347420,Oxide,CuO,Self-synthesized,4,5.2,,,118,Sphere,MTS,A549,Human,Lung,24 h,1500,0
,article,27347420,Oxide,CuO,Self-synthesized,4,5.2,,,118,Sphere,MTS,A549,Human,Lung,4 h,60,91.6854
,article,27347420,Oxide,CuO,Self-synthesized,4,5.2,,,118,Sphere,MTS,A549,Human,Lung,4 h,300,68.5393
,article,27347420,Oxide,CuO,Self-synthesized,4,5.2,,,118,Sphere,MTS,A549,Human,Lung,4 h,600,51.236
,article,27347420,Oxide,CuO,Self-synthesized,4,5.2,,,118,Sphere,MTS,A549,Human,Lung,4 h,900,40.6742
,article,27347420,Oxide,CuO,Self-synthesized,4,5.2,,,118,Sphere,MTS,A549,Human,Lung,4 h,1500,23.8202
,article,27347420,Oxide,CuO,Self-synthesized,4,5.2,,,118,Sphere,MTS,A549,Human,Lung,1 h,60,103.8277
,article,27347420,Oxide,CuO,Self-synthesized,4,5.2,,,118,Sphere,MTS,A549,Human,Lung,1 h,300,81.9458
,article,27347420,Oxide,CuO,Self-synthesized,4,5.2,,,118,Sphere,MTS,A549,Human,Lung,1 h,600,81.9458
,article,27347420,Oxide,CuO,Self-synthesized,4,5.2,,,118,Sphere,MTS,A549,Human,Lung,1 h,900,59.6172
,article,27347420,Oxide,CuO,Self-synthesized,4,5.2,,,118,Sphere,MTS,A549,Human,Lung,1 h,1500,49.1228
,article,27347420,Oxide,CuO,Self-synthesized,4,5.2,,,118,Sphere,MTS,A549,Human,Lung,48 h,60,100.3902
,article,27347420,Oxide,CuO,Self-synthesized,4,5.2,,,118,Sphere,MTS,A549,Human,Lung,48 h,300,97.2033
,article,27347420,Oxide,CuO,Self-synthesized,4,5.2,,,118,Sphere,MTS,A549,Human,Lung,48 h,600,63.5122
,article,27347420,Oxide,CuO,Self-synthesized,4,5.2,,,118,Sphere,MTS,A549,Human,Lung,48 h,900,37.3333
,article,27347420,Oxide,CuO,Self-synthesized,4,5.2,,,118,Sphere,MTS,A549,Human,Lung,48 h,1500,8.6504
,article,27347420,Oxide,CuO,Self-synthesized,4,5.2,,,118,Sphere,MTS,A549,Human,Lung,24 h,60,100.6179
,article,27347420,Oxide,CuO,Self-synthesized,4,5.2,,,118,Sphere,MTS,A549,Human,Lung,24 h,300,97.8862
,article,27347420,Oxide,CuO,Self-synthesized,4,5.2,,,118,Sphere,MTS,A549,Human,Lung,24 h,600,76.9431
,article,27347420,Oxide,CuO,Self-synthesized,4,5.2,,,118,Sphere,MTS,A549,Human,Lung,24 h,900,70.3415
,article,27347420,Oxide,CuO,Self-synthesized,4,5.2,,,118,Sphere,MTS,A549,Human,Lung,24 h,1500,39.6098
,article,27347420,Oxide,CuO,Self-synthesized,4,5.2,,,118,Sphere,MTS,A549,Human,Lung,4 h,60,96.6292
,article,27347420,Oxide,CuO,Self-synthesized,4,5.2,,,118,Sphere,MTS,A549,Human,Lung,4 h,300,88.0899
,article,27347420,Oxide,CuO,Self-synthesized,4,5.2,,,118,Sphere,MTS,A549,Human,Lung,4 h,600,77.5281
,article,27347420,Oxide,CuO,Self-synthesized,4,5.2,,,118,Sphere,MTS,A549,Human,Lung,4 h,900,84.0449
,article,27347420,Oxide,CuO,Self-synthesized,4,5.2,,,118,Sphere,MTS,A549,Human,Lung,4 h,1500,73.2584
,article,27347420,Oxide,CuO,Self-synthesized,4,5.2,,,118,Sphere,MTS,A549,Human,Lung,1 h,60,102.7113
,article,27347420,Oxide,CuO,Self-synthesized,4,5.2,,,118,Sphere,MTS,A549,Human,Lung,1 h,300,100.925
,article,27347420,Oxide,CuO,Self-synthesized,4,5.2,,,118,Sphere,MTS,A549,Human,Lung,1 h,600,84.4019
,article,27347420,Oxide,CuO,Self-synthesized,4,5.2,,,118,Sphere,MTS,A549,Human,Lung,1 h,900,71.8979
,article,27347420,Oxide,CuO,Self-synthesized,4,5.2,,,118,Sphere,MTS,A549,Human,Lung,1 h,1500,56.4912
,article,26811107,Oxide,CuO,Self-synthesized,30,,,,,Rod,MTS,HeLa,Human,Cervix,48 h,0.001,100
,article,26811107,Oxide,CuO,Self-synthesized,30,,,,,Rod,MTS,HeLa,Human,Cervix,48 h,0.01,93.2231
,article,26811107,Oxide,CuO,Self-synthesized,30,,,,,Rod,MTS,HeLa,Human,Cervix,48 h,0.02,90.0826
,article,26811107,Oxide,CuO,Self-synthesized,30,,,,,Rod,MTS,HeLa,Human,Cervix,48 h,0.04,85.7851
,article,26811107,Oxide,CuO,Self-synthesized,30,,,,,Rod,MTS,HeLa,Human,Cervix,48 h,0.08,79.5041
,article,26811107,Oxide,CuO,Self-synthesized,30,,,,,Rod,MTS,HeLa,Human,Cervix,24 h,0.001,100
,article,26811107,Oxide,CuO,Self-synthesized,30,,,,,Rod,MTS,HeLa,Human,Cervix,24 h,0.01,94.0496
,article,26811107,Oxide,CuO,Self-synthesized,30,,,,,Rod,MTS,HeLa,Human,Cervix,24 h,0.02,91.2397
,article,26811107,Oxide,CuO,Self-synthesized,30,,,,,Rod,MTS,HeLa,Human,Cervix,24 h,0.04,86.1157
,article,26811107,Oxide,CuO,Self-synthesized,30,,,,,Rod,MTS,HeLa,Human,Cervix,24 h,0.08,80.3306
,article,26811107,Oxide,CuO,Self-synthesized,30,,,,,Rod,MTS,MDCK,Dog,Kidney,48 h,0.001,100
,article,26811107,Oxide,CuO,Self-synthesized,30,,,,,Rod,MTS,MDCK,Dog,Kidney,48 h,0.01,98.843
,article,26811107,Oxide,CuO,Self-synthesized,30,,,,,Rod,MTS,MDCK,Dog,Kidney,48 h,0.02,96.8595
,article,26811107,Oxide,CuO,Self-synthesized,30,,,,,Rod,MTS,MDCK,Dog,Kidney,48 h,0.04,95.8678
,article,26811107,Oxide,CuO,Self-synthesized,30,,,,,Rod,SRB,MDCK,Dog,Kidney,48 h,0.08,94.0496
,article,26811107,Oxide,CuO,Self-synthesized,30,,,,,Rod,SRB,MDCK,Dog,Kidney,24 h,0.001,100
,article,26811107,Oxide,CuO,Self-synthesized,30,,,,,Rod,SRB,MDCK,Dog,Kidney,24 h,0.01,99.5041
,article,26811107,Oxide,CuO,Self-synthesized,30,,,,,Rod,SRB,MDCK,Dog,Kidney,24 h,0.02,97.1901
,article,26811107,Oxide,CuO,Self-synthesized,30,,,,,Rod,SRB,MDCK,Dog,Kidney,24 h,0.04,96.0331
,article,26811107,Oxide,CuO,Self-synthesized,30,,,,,Rod,SRB,MDCK,Dog,Kidney,24 h,0.08,94.0496
,article,26730334,Oxide,CuO,Iranian Nanomaterials Pioneers company,20,,,,,Sphere,MTT,K562,Human,Bone,24 h,0,100
,article,26730334,Oxide,CuO,Iranian Nanomaterials Pioneers company,20,,,,,Sphere,MTT,K562,Human,Bone,24 h,2,82.6943
,article,26730334,Oxide,CuO,Iranian Nanomaterials Pioneers company,20,,,,,Sphere,MTT,K562,Human,Bone,24 h,5,67.1503
,article,26730334,Oxide,CuO,Iranian Nanomaterials Pioneers company,20,,,,,Sphere,MTT,K562,Human,Bone,24 h,10,57.6166
,article,26730334,Oxide,CuO,Iranian Nanomaterials Pioneers company,20,,,,,Sphere,MTT,K562,Human,Bone,24 h,25,58.6529
,article,26730334,Oxide,CuO,Iranian Nanomaterials Pioneers company,20,,,,,Sphere,MTT,PBMC,Human,Blood,24 h,0,100
,article,26730334,Oxide,CuO,Iranian Nanomaterials Pioneers company,20,,,,,Sphere,MTT,PBMC,Human,Blood,24 h,2,97.4093
,article,26730334,Oxide,CuO,Iranian Nanomaterials Pioneers company,20,,,,,Sphere,MTT,PBMC,Human,Blood,24 h,5,96.5803
,article,26730334,Oxide,CuO,Iranian Nanomaterials Pioneers company,20,,,,,Sphere,MTT,PBMC,Human,Blood,24 h,10,95.1295
,article,26730334,Oxide,CuO,Iranian Nanomaterials Pioneers company,20,,,,,Sphere,MTT,PBMC,Human,Blood,24 h,25,91.1917
,article,26028147,Metal,Cu,Ionic Liquides Technologies,35,475,,,,Sphere,Trypan blue,HL-60,Human,Blood,18 h,0,100
,article,26028147,Metal,Cu,Ionic Liquides Technologies,35,475,,,,Sphere,Trypan blue,HL-60,Human,Blood,18 h,8,96.6278
,article,26028147,Metal,Cu,Ionic Liquides Technologies,35,475,,,,Sphere,Trypan blue,HL-60,Human,Blood,18 h,16,98.5733
,article,26028147,Metal,Cu,Ionic Liquides Technologies,35,475,,,,Sphere,Trypan blue,HL-60,Human,Blood,18 h,32,89.3645
,article,26028147,Metal,Cu,Ionic Liquides Technologies,35,475,,,,Sphere,Trypan blue,HL-60,Human,Blood,18 h,48,76.0052
,article,26028147,Metal,Cu,Ionic Liquides Technologies,35,475,,,,Sphere,Trypan blue,HL-60,Human,Blood,18 h,64,57.9767
,article,26028147,Metal,Cu,Ionic Liquides Technologies,35,475,,,,Sphere,Trypan blue,HL-60,Human,Blood,18 h,96,23.6057
,article,26028147,Metal,Cu,Ionic Liquides Technologies,35,475,,,,Sphere,Trypan blue,HL-60,Human,Blood,18 h,130,7.5227
,article,26028147,Metal,Cu,Ionic Liquides Technologies,35,475,,,,Sphere,Trypan blue,HL-60,Human,Blood,18 h,160,7.1336
,article,26028147,Metal,Cu,Ionic Liquides Technologies,35,475,,,,Sphere,Trypan blue,HL-60,Human,Blood,18 h,200,4.2801
,article,26028147,Metal,Cu,Ionic Liquides Technologies,35,475,,,,Sphere,Trypan blue,HL-60,Human,Blood,18 h,240,2.8534
,article,26028147,Metal,Cu,Ionic Liquides Technologies,35,475,,,,Sphere,Trypan blue,HL-60,Human,Blood,18 h,0,100
,article,26028147,Metal,Cu,Ionic Liquides Technologies,35,475,,,,Sphere,Trypan blue,HL-60,Human,Blood,18 h,5,97.406
,article,26028147,Metal,Cu,Ionic Liquides Technologies,35,475,,,,Sphere,Trypan blue,HL-60,Human,Blood,18 h,10,89.2348
,article,26028147,Metal,Cu,Ionic Liquides Technologies,35,475,,,,Sphere,Trypan blue,HL-60,Human,Blood,18 h,12,74.8379
,article,26028147,Metal,Cu,Ionic Liquides Technologies,35,475,,,,Sphere,Trypan blue,HL-60,Human,Blood,18 h,15,48.7678
,article,26028147,Metal,Cu,Ionic Liquides Technologies,35,475,,,,Sphere,Trypan blue,HL-60,Human,Blood,18 h,17,26.1997
,article,26028147,Metal,Cu,Ionic Liquides Technologies,35,475,,,,Sphere,Trypan blue,HL-60,Human,Blood,18 h,20,17.8988
,article,26028147,Metal,Cu,Ionic Liquides Technologies,35,475,,,,Sphere,Trypan blue,HL-60,Human,Blood,18 h,40,0
,article,26028147,Metal,Cu,Ionic Liquides Technologies,35,475,,,,Sphere,Trypan blue,HL-60,Human,Blood,18 h,60,0
,article,26028147,Metal,Cu,Ionic Liquides Technologies,35,475,,,,Sphere,Trypan blue,HL-60,Human,Blood,18 h,80,0
,article,25521936,Oxide,CuO,Self-synthesized,,,,,,Rod,MTT,SK-Hep-1,Human,Liver,24 h,0,100
,article,25521936,Oxide,CuO,Self-synthesized,,,,,,Rod,MTT,SK-Hep-1,Human,Liver,24 h,10,94.2726
,article,25521936,Oxide,CuO,Self-synthesized,,,,,,Rod,MTT,SK-Hep-1,Human,Liver,24 h,25,49.8009
,article,25521936,Oxide,CuO,Self-synthesized,,,,,,Rod,MTT,SK-Hep-1,Human,Liver,24 h,50,40.6126
,article,25521936,Oxide,CuO,Self-synthesized,,,,,,Rod,MTT,SK-Hep-1,Human,Liver,24 h,75,29.9541
,article,25521936,Oxide,CuO,Self-synthesized,,,,,,Rod,MTT,SK-Hep-1,Human,Liver,24 h,100,21.5008
,article,25521936,Oxide,CuO,Self-synthesized,,,,,,Rod,MTT,HepG2,Human,Liver,24 h,0,100
,article,25521936,Oxide,CuO,Self-synthesized,,,,,,Rod,MTT,HepG2,Human,Liver,24 h,10,95.0077
,article,25521936,Oxide,CuO,Self-synthesized,,,,,,Rod,MTT,HepG2,Human,Liver,24 h,25,73.6907
,article,25521936,Oxide,CuO,Self-synthesized,,,,,,Rod,MTT,HepG2,Human,Liver,24 h,50,63.7672
,article,25521936,Oxide,CuO,Self-synthesized,,,,,,Rod,MTT,HepG2,Human,Liver,24 h,75,59.9081
,article,25521936,Oxide,CuO,Self-synthesized,,,,,,Rod,MTT,HepG2,Human,Liver,24 h,100,28.6677
,article,25461026,Oxide,CuO,IoLiTec,63,,,,,,NRU,HepG2,Human,Liver,48 h,0.39,106.7938
,article,25461026,Oxide,CuO,IoLiTec,63,,,,,,NRU,HepG2,Human,Liver,48 h,0.78,110.9893
,article,25461026,Oxide,CuO,IoLiTec,63,,,,,,NRU,HepG2,Human,Liver,48 h,1.56,111.9428
,article,25461026,Oxide,CuO,IoLiTec,63,,,,,,NRU,HepG2,Human,Liver,48 h,3.12,108.5101
,article,25461026,Oxide,CuO,IoLiTec,63,,,,,,NRU,HepG2,Human,Liver,48 h,6.25,102.5983
,article,25461026,Oxide,CuO,IoLiTec,63,,,,,,NRU,HepG2,Human,Liver,48 h,12.5,86.77
,article,25461026,Oxide,CuO,IoLiTec,63,,,,,,NRU,HepG2,Human,Liver,48 h,25,25.1728
,article,25461026,Oxide,CuO,IoLiTec,63,,,,,,5-CFDA-AM,HepG2,Human,Liver,48 h,0.39,103.1197
,article,25461026,Oxide,CuO,IoLiTec,63,,,,,,5-CFDA-AM,HepG2,Human,Liver,48 h,0.78,107.9565
,article,25461026,Oxide,CuO,IoLiTec,63,,,,,,5-CFDA-AM,HepG2,Human,Liver,48 h,1.56,102.9262
,article,25461026,Oxide,CuO,IoLiTec,63,,,,,,5-CFDA-AM,HepG2,Human,Liver,48 h,3.12,99.0568
,article,25461026,Oxide,CuO,IoLiTec,63,,,,,,5-CFDA-AM,HepG2,Human,Liver,48 h,6.25,95.5744
,article,25461026,Oxide,CuO,IoLiTec,63,,,,,,5-CFDA-AM,HepG2,Human,Liver,48 h,12.5,89.7703
,article,25461026,Oxide,CuO,IoLiTec,63,,,,,,5-CFDA-AM,HepG2,Human,Liver,48 h,25,45.659
,article,25461026,Oxide,CuO,IoLiTec,63,,,,,,MTT,HepG2,Human,Liver,48 h,0.39,95.6168
,article,25461026,Oxide,CuO,IoLiTec,63,,,,,,MTT,HepG2,Human,Liver,48 h,0.78,103.8563
,article,25461026,Oxide,CuO,IoLiTec,63,,,,,,MTT,HepG2,Human,Liver,48 h,1.56,105.3892
,article,25461026,Oxide,CuO,IoLiTec,63,,,,,,MTT,HepG2,Human,Liver,48 h,3.12,98.1078
,article,25461026,Oxide,CuO,IoLiTec,63,,,,,,MTT,HepG2,Human,Liver,48 h,6.25,101.9401
,article,25461026,Oxide,CuO,IoLiTec,63,,,,,,MTT,HepG2,Human,Liver,48 h,12.5,83.9281
,article,25461026,Oxide,CuO,IoLiTec,63,,,,,,MTT,HepG2,Human,Liver,48 h,25,45.4132
,article,24311626,Oxide,CuO,Self-synthesized,23,87,,25,,Sphere,MTT,A549,Human,Lung,24 h,0,100
,article,24311626,Oxide,CuO,Self-synthesized,23,87,,25,,Sphere,MTT,A549,Human,Lung,24 h,5,80.7921
,article,24311626,Oxide,CuO,Self-synthesized,23,87,,25,,Sphere,MTT,A549,Human,Lung,24 h,10,56.2871
,article,24311626,Oxide,CuO,Self-synthesized,23,87,,25,,Sphere,MTT,A549,Human,Lung,24 h,15,31.1881
,article,23906720,Oxide,CuO,Sigma Aldrich,34.38,300.04,,-20.5,,Irregular,NRU,A549,Human,Lung,24 h,0,100
,article,23906720,Oxide,CuO,Sigma Aldrich,34.38,300.04,,-20.5,,Irregular,NRU,A549,Human,Lung,24 h,1,97.3913
,article,23906720,Oxide,CuO,Sigma Aldrich,34.38,300.04,,-20.5,,Irregular,NRU,A549,Human,Lung,24 h,5,99.1304
,article,23906720,Oxide,CuO,Sigma Aldrich,34.38,300.04,,-20.5,,Irregular,NRU,A549,Human,Lung,24 h,10,98.1159
,article,23906720,Oxide,CuO,Sigma Aldrich,34.38,300.04,,-20.5,,Irregular,NRU,A549,Human,Lung,24 h,50,99.4203
,article,23906720,Oxide,CuO,Sigma Aldrich,34.38,300.04,,-20.5,,Irregular,NRU,A549,Human,Lung,24 h,100,97.6812
,article,23906720,Oxide,CuO,Sigma Aldrich,34.38,300.04,,-20.5,,Irregular,NRU,A549,Human,Lung,3 h,0,101.6878
,article,23906720,Oxide,CuO,Sigma Aldrich,34.38,300.04,,-20.5,,Irregular,NRU,A549,Human,Lung,3 h,1,99.2754
,article,23906720,Oxide,CuO,Sigma Aldrich,34.38,300.04,,-20.5,,Irregular,NRU,A549,Human,Lung,3 h,5,100.2899
,article,23906720,Oxide,CuO,Sigma Aldrich,34.38,300.04,,-20.5,,Irregular,NRU,A549,Human,Lung,3 h,10,98.1159
,article,23906720,Oxide,CuO,Sigma Aldrich,34.38,300.04,,-20.5,,Irregular,NRU,A549,Human,Lung,3 h,50,100.5797
,article,23906720,Oxide,CuO,Sigma Aldrich,34.38,300.04,,-20.5,,Irregular,NRU,A549,Human,Lung,3 h,100,100.7246
,article,23906720,Oxide,CuO,Sigma Aldrich,34.38,300.04,,-20.5,,Irregular,MTT,A549,Human,Lung,24 h,0,100.4219
,article,23906720,Oxide,CuO,Sigma Aldrich,34.38,300.04,,-20.5,,Irregular,MTT,A549,Human,Lung,24 h,1,98.7342
,article,23906720,Oxide,CuO,Sigma Aldrich,34.38,300.04,,-20.5,,Irregular,MTT,A549,Human,Lung,24 h,5,100.2813
,article,23906720,Oxide,CuO,Sigma Aldrich,34.38,300.04,,-20.5,,Irregular,MTT,A549,Human,Lung,24 h,10,98.3122
,article,23906720,Oxide,CuO,Sigma Aldrich,34.38,300.04,,-20.5,,Irregular,MTT,A549,Human,Lung,24 h,50,99.1561
,article,23906720,Oxide,CuO,Sigma Aldrich,34.38,300.04,,-20.5,,Irregular,MTT,A549,Human,Lung,24 h,100,101.6878
,article,23906720,Oxide,CuO,Sigma Aldrich,34.38,300.04,,-20.5,,Irregular,MTT,A549,Human,Lung,3 h,0,100
,article,23906720,Oxide,CuO,Sigma Aldrich,34.38,300.04,,-20.5,,Irregular,MTT,A549,Human,Lung,3 h,1,101.5471
,article,23906720,Oxide,CuO,Sigma Aldrich,34.38,300.04,,-20.5,,Irregular,MTT,A549,Human,Lung,3 h,5,101.5471
,article,23906720,Oxide,CuO,Sigma Aldrich,34.38,300.04,,-20.5,,Irregular,MTT,A549,Human,Lung,3 h,10,101.6878
,article,23906720,Oxide,CuO,Sigma Aldrich,34.38,300.04,,-20.5,,Irregular,MTT,A549,Human,Lung,3 h,50,100.5626
,article,23906720,Oxide,CuO,Sigma Aldrich,34.38,300.04,,-20.5,,Irregular,MTT,A549,Human,Lung,3 h,100,101.5471
,article,23906720,Oxide,CuO,Sigma Aldrich,34.38,300.04,,-20.5,,Irregular,NRU,A549,Human,Lung,24 h,0,100
,article,23906720,Oxide,CuO,Sigma Aldrich,34.38,300.04,,-20.5,,Irregular,NRU,A549,Human,Lung,24 h,1,95.3988
,article,23906720,Oxide,CuO,Sigma Aldrich,34.38,300.04,,-20.5,,Irregular,NRU,A549,Human,Lung,24 h,5,95.5521
,article,23906720,Oxide,CuO,Sigma Aldrich,34.38,300.04,,-20.5,,Irregular,NRU,A549,Human,Lung,24 h,10,69.7853
,article,23906720,Oxide,CuO,Sigma Aldrich,34.38,300.04,,-20.5,,Irregular,NRU,A549,Human,Lung,24 h,50,19.6319
,article,23906720,Oxide,CuO,Sigma Aldrich,34.38,300.04,,-20.5,,Irregular,NRU,A549,Human,Lung,24 h,100,40.6442
,article,23906720,Oxide,CuO,Sigma Aldrich,34.38,300.04,,-20.5,,Irregular,NRU,A549,Human,Lung,3 h,0,95.8589
,article,23906720,Oxide,CuO,Sigma Aldrich,34.38,300.04,,-20.5,,Irregular,NRU,A549,Human,Lung,3 h,1,97.546
,article,23906720,Oxide,CuO,Sigma Aldrich,34.38,300.04,,-20.5,,Irregular,NRU,A549,Human,Lung,3 h,5,92.1779
,article,23906720,Oxide,CuO,Sigma Aldrich,34.38,300.04,,-20.5,,Irregular,NRU,A549,Human,Lung,3 h,10,83.4356
,article,23906720,Oxide,CuO,Sigma Aldrich,34.38,300.04,,-20.5,,Irregular,NRU,A549,Human,Lung,3 h,50,73.1595
,article,23906720,Oxide,CuO,Sigma Aldrich,34.38,300.04,,-20.5,,Irregular,NRU,A549,Human,Lung,3 h,100,63.6503
,article,23906720,Oxide,CuO,Sigma Aldrich,34.38,300.04,,-20.5,,Irregular,MTT,A549,Human,Lung,24 h,0,100
,article,23906720,Oxide,CuO,Sigma Aldrich,34.38,300.04,,-20.5,,Irregular,MTT,A549,Human,Lung,24 h,1,95.423
,article,23906720,Oxide,CuO,Sigma Aldrich,34.38,300.04,,-20.5,,Irregular,MTT,A549,Human,Lung,24 h,5,74.0638
,article,23906720,Oxide,CuO,Sigma Aldrich,34.38,300.04,,-20.5,,Irregular,MTT,A549,Human,Lung,24 h,10,74.2025
,article,23906720,Oxide,CuO,Sigma Aldrich,34.38,300.04,,-20.5,,Irregular,MTT,A549,Human,Lung,24 h,50,15.534
,article,23906720,Oxide,CuO,Sigma Aldrich,34.38,300.04,,-20.5,,Irregular,MTT,A549,Human,Lung,24 h,100,4.9931
,article,23906720,Oxide,CuO,Sigma Aldrich,34.38,300.04,,-20.5,,Irregular,MTT,A549,Human,Lung,3 h,0,100
,article,23906720,Oxide,CuO,Sigma Aldrich,34.38,300.04,,-20.5,,Irregular,MTT,A549,Human,Lung,3 h,1,98.3356
,article,23906720,Oxide,CuO,Sigma Aldrich,34.38,300.04,,-20.5,,Irregular,MTT,A549,Human,Lung,3 h,5,92.3717
,article,23906720,Oxide,CuO,Sigma Aldrich,34.38,300.04,,-20.5,,Irregular,MTT,A549,Human,Lung,3 h,10,92.9265
,article,23906720,Oxide,CuO,Sigma Aldrich,34.38,300.04,,-20.5,,Irregular,MTT,A549,Human,Lung,3 h,50,78.7795
,article,23906720,Oxide,CuO,Sigma Aldrich,34.38,300.04,,-20.5,,Irregular,MTT,A549,Human,Lung,3 h,100,66.7129
,article,23667135,Oxide,CuO,Sigma Aldrich,55.8,68.5,,-32.8,,Sphere,MTT,HaCaT,Human,Skin,48 h,0,100
,article,23667135,Oxide,CuO,Sigma Aldrich,55.8,68.5,,-32.8,,Sphere,MTT,HaCaT,Human,Skin,48 h,5,91.6996
,article,23667135,Oxide,CuO,Sigma Aldrich,55.8,68.5,,-32.8,,Sphere,MTT,HaCaT,Human,Skin,48 h,10,78.5771
,article,23667135,Oxide,CuO,Sigma Aldrich,55.8,68.5,,-32.8,,Sphere,MTT,HaCaT,Human,Skin,48 h,20,57.8656
,article,23667135,Oxide,CuO,Sigma Aldrich,55.8,68.5,,-32.8,,Sphere,MTT,HaCaT,Human,Skin,48 h,30,30.5138
,article,23667135,Oxide,CuO,Sigma Aldrich,55.8,68.5,,-32.8,,Sphere,MTT,HaCaT,Human,Skin,24 h,0,100
,article,23667135,Oxide,CuO,Sigma Aldrich,55.8,68.5,,-32.8,,Sphere,MTT,HaCaT,Human,Skin,24 h,5,95.9684
,article,23667135,Oxide,CuO,Sigma Aldrich,55.8,68.5,,-32.8,,Sphere,MTT,HaCaT,Human,Skin,24 h,10,85.8498
,article,23667135,Oxide,CuO,Sigma Aldrich,55.8,68.5,,-32.8,,Sphere,MTT,HaCaT,Human,Skin,24 h,20,69.8814
,article,23667135,Oxide,CuO,Sigma Aldrich,55.8,68.5,,-32.8,,Sphere,MTT,HaCaT,Human,Skin,24 h,30,50.2767
,article,23462852,Oxide,CuO,Intrinsiq Materials Ltd.,,,,-7,,,MTT,Peripheral blood lymphocyte,Human,Blood,24 h,0,100
,article,23462852,Oxide,CuO,Intrinsiq Materials Ltd.,,,,-7,,,MTT,Peripheral blood lymphocyte,Human,Blood,24 h,0.1,103.5429
,article,23462852,Oxide,CuO,Intrinsiq Materials Ltd.,,,,-7,,,MTT,Peripheral blood lymphocyte,Human,Blood,24 h,1,106.8
,article,23462852,Oxide,CuO,Intrinsiq Materials Ltd.,,,,-7,,,MTT,Peripheral blood lymphocyte,Human,Blood,24 h,10,69.2571
,article,23462852,Oxide,CuO,Intrinsiq Materials Ltd.,,,,-7,,,MTT,Peripheral blood lymphocyte,Human,Blood,2 h,0,100
,article,23462852,Oxide,CuO,Intrinsiq Materials Ltd.,,,,-7,,,MTT,Peripheral blood lymphocyte,Human,Blood,2 h,0.1,106.2295
,article,23462852,Oxide,CuO,Intrinsiq Materials Ltd.,,,,-7,,,MTT,Peripheral blood lymphocyte,Human,Blood,2 h,1,85.3055
,article,23462852,Oxide,CuO,Intrinsiq Materials Ltd.,,,,-7,,,MTT,Peripheral blood lymphocyte,Human,Blood,2 h,10,63.6662
,article,23462852,Oxide,CuO,Intrinsiq Materials Ltd.,,,,-7,,,MTT,RAW 264.7,Mouse,Ascites,24 h,0,100
,article,23462852,Oxide,CuO,Intrinsiq Materials Ltd.,,,,-7,,,MTT,RAW 264.7,Mouse,Ascites,24 h,0.1,98.2286
,article,23462852,Oxide,CuO,Intrinsiq Materials Ltd.,,,,-7,,,MTT,RAW 264.7,Mouse,Ascites,24 h,1,96.1714
,article,23462852,Oxide,CuO,Intrinsiq Materials Ltd.,,,,-7,,,MTT,RAW 264.7,Mouse,Ascites,24 h,10,71.8286
,article,23462852,Oxide,CuO,Intrinsiq Materials Ltd.,,,,-7,,,MTT,RAW 264.7,Mouse,Ascites,2 h,0,100
,article,23462852,Oxide,CuO,Intrinsiq Materials Ltd.,,,,-7,,,MTT,RAW 264.7,Mouse,Ascites,2 h,0.1,96.93
,article,23462852,Oxide,CuO,Intrinsiq Materials Ltd.,,,,-7,,,MTT,RAW 264.7,Mouse,Ascites,2 h,1,70.6408
,article,23462852,Oxide,CuO,Intrinsiq Materials Ltd.,,,,-7,,,MTT,RAW 264.7,Mouse,Ascites,2 h,10,69.389
,article,23462852,Oxide,CuO,Intrinsiq Materials Ltd.,,,,-7,,,MTT,Peripheral blood lymphocyte,Human,Blood,24 h,0,100
,article,23462852,Oxide,CuO,Intrinsiq Materials Ltd.,,,,-7,,,MTT,Peripheral blood lymphocyte,Human,Blood,24 h,0.1,101.6571
,article,23462852,Oxide,CuO,Intrinsiq Materials Ltd.,,,,-7,,,MTT,Peripheral blood lymphocyte,Human,Blood,24 h,1,105.2571
,article,23462852,Oxide,CuO,Intrinsiq Materials Ltd.,,,,-7,,,MTT,Peripheral blood lymphocyte,Human,Blood,24 h,10,65.6571
,article,23462852,Oxide,CuO,Intrinsiq Materials Ltd.,,,,-7,,,MTT,Peripheral blood lymphocyte,Human,Blood,2 h,0,100
,article,23462852,Oxide,CuO,Intrinsiq Materials Ltd.,,,,-7,,,MTT,Peripheral blood lymphocyte,Human,Blood,2 h,0.1,90.313
,article,23462852,Oxide,CuO,Intrinsiq Materials Ltd.,,,,-7,,,MTT,Peripheral blood lymphocyte,Human,Blood,2 h,1,78.152
,article,23462852,Oxide,CuO,Intrinsiq Materials Ltd.,,,,-7,,,MTT,Peripheral blood lymphocyte,Human,Blood,2 h,10,85.4844
,article,23462852,Oxide,CuO,Intrinsiq Materials Ltd.,,,,-7,,,MTT,RAW 264.7,Mouse,Ascites,24 h,0,100
,article,23462852,Oxide,CuO,Intrinsiq Materials Ltd.,,,,-7,,,MTT,RAW 264.7,Mouse,Ascites,24 h,0.1,97.7143
,article,23462852,Oxide,CuO,Intrinsiq Materials Ltd.,,,,-7,,,MTT,RAW 264.7,Mouse,Ascites,24 h,1,91.5429
,article,23462852,Oxide,CuO,Intrinsiq Materials Ltd.,,,,-7,,,MTT,RAW 264.7,Mouse,Ascites,24 h,10,50.9143
,article,23462852,Oxide,CuO,Intrinsiq Materials Ltd.,,,,-7,,,MTT,RAW 264.7,Mouse,Ascites,2 h,0,100
,article,23462852,Oxide,CuO,Intrinsiq Materials Ltd.,,,,-7,,,MTT,RAW 264.7,Mouse,Ascites,2 h,0.1,86.1997
,article,23462852,Oxide,CuO,Intrinsiq Materials Ltd.,,,,-7,,,MTT,RAW 264.7,Mouse,Ascites,2 h,1,91.7437
,article,23462852,Oxide,CuO,Intrinsiq Materials Ltd.,,,,-7,,,MTT,RAW 264.7,Mouse,Ascites,2 h,10,88.5246
,article,23462852,Oxide,CuO,Intrinsiq Materials Ltd.,,,,-7,,,MTT,Peripheral blood lymphocyte,Human,Blood,24 h,0,100
,article,23462852,Oxide,CuO,Intrinsiq Materials Ltd.,,,,-7,,,MTT,Peripheral blood lymphocyte,Human,Blood,24 h,0.1,99.7714
,article,23462852,Oxide,CuO,Intrinsiq Materials Ltd.,,,,-7,,,MTT,Peripheral blood lymphocyte,Human,Blood,24 h,1,96.6857
,article,23462852,Oxide,CuO,Intrinsiq Materials Ltd.,,,,-7,,,MTT,Peripheral blood lymphocyte,Human,Blood,24 h,10,60
,article,23462852,Oxide,CuO,Intrinsiq Materials Ltd.,,,,-7,,,MTT,Peripheral blood lymphocyte,Human,Blood,2 h,0,100
,article,23462852,Oxide,CuO,Intrinsiq Materials Ltd.,,,,-7,,,MTT,Peripheral blood lymphocyte,Human,Blood,2 h,0.1,83.5171
,article,23462852,Oxide,CuO,Intrinsiq Materials Ltd.,,,,-7,,,MTT,Peripheral blood lymphocyte,Human,Blood,2 h,1,82.9806
,article,23462852,Oxide,CuO,Intrinsiq Materials Ltd.,,,,-7,,,MTT,Peripheral blood lymphocyte,Human,Blood,2 h,10,70.6408
,article,23462852,Oxide,CuO,Intrinsiq Materials Ltd.,,,,-7,,,MTT,RAW 264.7,Mouse,Ascites,24 h,0,100
,article,23462852,Oxide,CuO,Intrinsiq Materials Ltd.,,,,-7,,,MTT,RAW 264.7,Mouse,Ascites,24 h,0.1,81.4286
,article,23462852,Oxide,CuO,Intrinsiq Materials Ltd.,,,,-7,,,MTT,RAW 264.7,Mouse,Ascites,24 h,1,78.3429
,article,23462852,Oxide,CuO,Intrinsiq Materials Ltd.,,,,-7,,,MTT,RAW 264.7,Mouse,Ascites,24 h,10,50.2286
,article,23462852,Oxide,CuO,Intrinsiq Materials Ltd.,,,,-7,,,MTT,RAW 264.7,Mouse,Ascites,2 h,0,100
,article,23462852,Oxide,CuO,Intrinsiq Materials Ltd.,,,,-7,,,MTT,RAW 264.7,Mouse,Ascites,2 h,0.1,71.8927
,article,23462852,Oxide,CuO,Intrinsiq Materials Ltd.,,,,-7,,,MTT,RAW 264.7,Mouse,Ascites,2 h,1,78.6885
,article,23462852,Oxide,CuO,Intrinsiq Materials Ltd.,,,,-7,,,MTT,RAW 264.7,Mouse,Ascites,2 h,10,80.2981
,article,23462852,Oxide,CuO,Intrinsiq Materials Ltd.,,,,-7,,,MTT,Peripheral blood lymphocyte,Human,Blood,24 h,0,100
,article,23462852,Oxide,CuO,Intrinsiq Materials Ltd.,,,,-7,,,MTT,Peripheral blood lymphocyte,Human,Blood,24 h,0.1,85.3714
,article,23462852,Oxide,CuO,Intrinsiq Materials Ltd.,,,,-7,,,MTT,Peripheral blood lymphocyte,Human,Blood,24 h,1,92.5714
,article,23462852,Oxide,CuO,Intrinsiq Materials Ltd.,,,,-7,,,MTT,Peripheral blood lymphocyte,Human,Blood,24 h,10,73.5429
,article,23462852,Oxide,CuO,Intrinsiq Materials Ltd.,,,,-7,,,MTT,Peripheral blood lymphocyte,Human,Blood,2 h,0,100
,article,23462852,Oxide,CuO,Intrinsiq Materials Ltd.,,,,-7,,,MTT,Peripheral blood lymphocyte,Human,Blood,2 h,0.1,92.459
,article,23462852,Oxide,CuO,Intrinsiq Materials Ltd.,,,,-7,,,MTT,Peripheral blood lymphocyte,Human,Blood,2 h,1,103.5469
,article,23462852,Oxide,CuO,Intrinsiq Materials Ltd.,,,,-7,,,MTT,Peripheral blood lymphocyte,Human,Blood,2 h,10,90.313
,article,23462852,Oxide,CuO,Intrinsiq Materials Ltd.,,,,-7,,,MTT,RAW 264.7,Mouse,Ascites,24 h,0,100
,article,23462852,Oxide,CuO,Intrinsiq Materials Ltd.,,,,-7,,,MTT,RAW 264.7,Mouse,Ascites,24 h,0.1,95.8286
,article,23462852,Oxide,CuO,Intrinsiq Materials Ltd.,,,,-7,,,MTT,RAW 264.7,Mouse,Ascites,24 h,1,87.2571
,article,23462852,Oxide,CuO,Intrinsiq Materials Ltd.,,,,-7,,,MTT,RAW 264.7,Mouse,Ascites,24 h,10,90
,article,23462852,Oxide,CuO,Intrinsiq Materials Ltd.,,,,-7,,,MTT,RAW 264.7,Mouse,Ascites,2 h,0,100
,article,23462852,Oxide,CuO,Intrinsiq Materials Ltd.,,,,-7,,,MTT,RAW 264.7,Mouse,Ascites,2 h,0.1,95.3204
,article,23462852,Oxide,CuO,Intrinsiq Materials Ltd.,,,,-7,,,MTT,RAW 264.7,Mouse,Ascites,2 h,1,86.7362
,article,23462852,Oxide,CuO,Intrinsiq Materials Ltd.,,,,-7,,,MTT,RAW 264.7,Mouse,Ascites,2 h,10,90.1341
,article,23070296,Oxide,CuO,IoLiTec,10,,,,18.4,Rod,MTS,HepG2,Human,Liver,24 h,0,100
,article,23070296,Oxide,CuO,IoLiTec,10,,,,18.4,Rod,MTS,HepG2,Human,Liver,24 h,4,82.5
,article,23070296,Oxide,CuO,IoLiTec,10,,,,18.4,Rod,MTS,HepG2,Human,Liver,24 h,8,75.6383
,article,23070296,Oxide,CuO,IoLiTec,10,,,,18.4,Rod,MTS,HepG2,Human,Liver,24 h,20,48.9894
,article,23070296,Oxide,CuO,IoLiTec,10,,,,18.4,Rod,MTS,HepG2,Human,Liver,24 h,40,35.1064
,article,23070296,Oxide,CuO,IoLiTec,10,,,,18.4,Rod,MTS,HepG2,Human,Liver,24 h,80,24.0957
,article,23070296,Oxide,CuO,IoLiTec,10,,,,18.4,Rod,MTS,HepG2,Human,Liver,24 h,0,100
,article,23070296,Oxide,CuO,IoLiTec,10,,,,18.4,Rod,MTS,HepG2,Human,Liver,24 h,4,91.9149
,article,23070296,Oxide,CuO,IoLiTec,10,,,,18.4,Rod,MTS,HepG2,Human,Liver,24 h,8,79.6277
,article,23070296,Oxide,CuO,IoLiTec,10,,,,18.4,Rod,MTS,HepG2,Human,Liver,24 h,20,52.9787
,article,23070296,Oxide,CuO,IoLiTec,10,,,,18.4,Rod,MTS,HepG2,Human,Liver,24 h,40,26.0106
,article,23070296,Oxide,CuO,IoLiTec,10,,,,18.4,Rod,MTS,HepG2,Human,Liver,24 h,80,1.4362
,article,20447378,Oxide,CuO,Sigma Aldrich,52.51,65.59,,-39.67,32.5,Sphere,NRU,A549,Human,Lung,24 h,0,100
,article,20447378,Oxide,CuO,Sigma Aldrich,52.51,65.59,,-39.67,32.5,Sphere,NRU,A549,Human,Lung,24 h,10,85.134
,article,20447378,Oxide,CuO,Sigma Aldrich,52.51,65.59,,-39.67,32.5,Sphere,NRU,A549,Human,Lung,24 h,25,69.055
,article,20447378,Oxide,CuO,Sigma Aldrich,52.51,65.59,,-39.67,32.5,Sphere,NRU,A549,Human,Lung,24 h,50,46.0367
,article,20447378,Oxide,CuO,Sigma Aldrich,52.51,65.59,,-39.67,32.5,Sphere,MTT,A549,Human,Lung,24 h,0,100
,article,20447378,Oxide,CuO,Sigma Aldrich,52.51,65.59,,-39.67,32.5,Sphere,MTT,A549,Human,Lung,24 h,10,74.8732
,article,20447378,Oxide,CuO,Sigma Aldrich,52.51,65.59,,-39.67,32.5,Sphere,MTT,A549,Human,Lung,24 h,25,65.7465
,article,20447378,Oxide,CuO,Sigma Aldrich,52.51,65.59,,-39.67,32.5,Sphere,MTT,A549,Human,Lung,24 h,50,47.662
,experiment,INFO-0010243,Oxide,ZnO,SCIVENTIONS,,,,,,,CellTiter-Glo®,BEAS-2B,Human,Lung,24 h,0,100
,experiment,INFO-0010243,Oxide,ZnO,SCIVENTIONS,,,,,,,CellTiter-Glo®,BEAS-2B,Human,Lung,24 h,6.25,99.7
,experiment,INFO-0010243,Oxide,ZnO,SCIVENTIONS,,,,,,,CellTiter-Glo®,BEAS-2B,Human,Lung,24 h,12.5,99.2
,experiment,INFO-0010243,Oxide,ZnO,SCIVENTIONS,,,,,,,CellTiter-Glo®,BEAS-2B,Human,Lung,24 h,25,100.2
,experiment,INFO-0010243,Oxide,ZnO,SCIVENTIONS,,,,,,,CellTiter-Glo®,BEAS-2B,Human,Lung,24 h,50,100.6
,experiment,INFO-0010243,Oxide,ZnO,SCIVENTIONS,,,,,,,CellTiter-Glo®,BEAS-2B,Human,Lung,24 h,100,6.3
,experiment,INFO-0010243,Oxide,ZnO,SCIVENTIONS,,,,,,,MTT,BEAS-2B,Human,Lung,24 h,0,100
