Repository: dydtkddl/nanometaloxide

File: 00datacollection/01s2nano_data.csv (part 6 of 75)
Tags,Source,Info #,Material group,Material type,Manufacturer,Core (or Grain) size (nm),Hydrodynamic size (nm),Size distribution,Surface charge (mV),Surface Area (m^2/g),Shape,Assay method,Cell line (or type),Cell line species,IC origin,Exposure time,Dose (ug/ml),Toxicity value (%)
,experiment,INFO-0010230,Oxide,SiO2,Kisker Biotech,,,,,,,CellTiter-Glo®,BEAS-2B,Human,Lung,24 h,12.5,104.2
,experiment,INFO-0010230,Oxide,SiO2,Kisker Biotech,,,,,,,CellTiter-Glo®,BEAS-2B,Human,Lung,24 h,25,104.5
,experiment,INFO-0010230,Oxide,SiO2,Kisker Biotech,,,,,,,CellTiter-Glo®,BEAS-2B,Human,Lung,24 h,50,106.2
,experiment,INFO-0010230,Oxide,SiO2,Kisker Biotech,,,,,,,CellTiter-Glo®,BEAS-2B,Human,Lung,24 h,100,110
,experiment,INFO-0010230,Oxide,SiO2,Kisker Biotech,,,,,,,MTT,BEAS-2B,Human,Lung,24 h,0,100
,experiment,INFO-0010230,Oxide,SiO2,Kisker Biotech,,,,,,,MTT,BEAS-2B,Human,Lung,24 h,6.25,101.6
,experiment,INFO-0010230,Oxide,SiO2,Kisker Biotech,,,,,,,MTT,BEAS-2B,Human,Lung,24 h,12.5,77.9
,experiment,INFO-0010230,Oxide,SiO2,Kisker Biotech,,,,,,,MTT,BEAS-2B,Human,Lung,24 h,25,90
,experiment,INFO-0010230,Oxide,SiO2,Kisker Biotech,,,,,,,MTT,BEAS-2B,Human,Lung,24 h,50,86.6
,experiment,INFO-0010230,Oxide,SiO2,Kisker Biotech,,,,,,,MTT,BEAS-2B,Human,Lung,24 h,100,89.4
,experiment,INFO-0010230,Oxide,SiO2,Kisker Biotech,,,,,,,WST,BEAS-2B,Human,Lung,24 h,0,100
,experiment,INFO-0010230,Oxide,SiO2,Kisker Biotech,,,,,,,WST,BEAS-2B,Human,Lung,24 h,6.25,101.3
,experiment,INFO-0010230,Oxide,SiO2,Kisker Biotech,,,,,,,WST,BEAS-2B,Human,Lung,24 h,12.5,107.1
,experiment,INFO-0010230,Oxide,SiO2,Kisker Biotech,,,,,,,WST,BEAS-2B,Human,Lung,24 h,25,108.7
,experiment,INFO-0010230,Oxide,SiO2,Kisker Biotech,,,,,,,WST,BEAS-2B,Human,Lung,24 h,50,107.2
,experiment,INFO-0010230,Oxide,SiO2,Kisker Biotech,,,,,,,WST,BEAS-2B,Human,Lung,24 h,100,109.8
,experiment,INFO-0010241,Carbon,Polystyrene,Polysciences,,129.9,,-32.3,,,CellTiter-Glo®,BEAS-2B,Human,Lung,24 h,0,100
,experiment,INFO-0010241,Carbon,Polystyrene,Polysciences,,129.9,,-32.3,,,CellTiter-Glo®,BEAS-2B,Human,Lung,24 h,6.25,95.8
,experiment,INFO-0010241,Carbon,Polystyrene,Polysciences,,129.9,,-32.3,,,CellTiter-Glo®,BEAS-2B,Human,Lung,24 h,12.5,90.1
,experiment,INFO-0010241,Carbon,Polystyrene,Polysciences,,129.9,,-32.3,,,CellTiter-Glo®,BEAS-2B,Human,Lung,24 h,25,90
,experiment,INFO-0010241,Carbon,Polystyrene,Polysciences,,129.9,,-32.3,,,CellTiter-Glo®,BEAS-2B,Human,Lung,24 h,50,88.2
,experiment,INFO-0010241,Carbon,Polystyrene,Polysciences,,129.9,,-32.3,,,CellTiter-Glo®,BEAS-2B,Human,Lung,24 h,100,81.1
,experiment,INFO-0010241,Carbon,Polystyrene,Polysciences,,129.9,,-32.3,,,MTT,BEAS-2B,Human,Lung,24 h,0,100
,experiment,INFO-0010241,Carbon,Polystyrene,Polysciences,,129.9,,-32.3,,,MTT,BEAS-2B,Human,Lung,24 h,6.25,98.3
,experiment,INFO-0010241,Carbon,Polystyrene,Polysciences,,129.9,,-32.3,,,MTT,BEAS-2B,Human,Lung,24 h,12.5,96.2
,experiment,INFO-0010241,Carbon,Polystyrene,Polysciences,,129.9,,-32.3,,,MTT,BEAS-2B,Human,Lung,24 h,25,87.1
,experiment,INFO-0010241,Carbon,Polystyrene,Polysciences,,129.9,,-32.3,,,MTT,BEAS-2B,Human,Lung,24 h,50,70.6
,experiment,INFO-0010241,Carbon,Polystyrene,Polysciences,,129.9,,-32.3,,,MTT,BEAS-2B,Human,Lung,24 h,100,44.6
,experiment,INFO-0010241,Carbon,Polystyrene,Polysciences,,129.9,,-32.3,,,WST,BEAS-2B,Human,Lung,24 h,0,100
,experiment,INFO-0010241,Carbon,Polystyrene,Polysciences,,129.9,,-32.3,,,WST,BEAS-2B,Human,Lung,24 h,6.25,99.9
,experiment,INFO-0010241,Carbon,Polystyrene,Polysciences,,129.9,,-32.3,,,WST,BEAS-2B,Human,Lung,24 h,12.5,102.4
,experiment,INFO-0010241,Carbon,Polystyrene,Polysciences,,129.9,,-32.3,,,WST,BEAS-2B,Human,Lung,24 h,25,107.3
,experiment,INFO-0010241,Carbon,Polystyrene,Polysciences,,129.9,,-32.3,,,WST,BEAS-2B,Human,Lung,24 h,50,112.5
,experiment,INFO-0010241,Carbon,Polystyrene,Polysciences,,129.9,,-32.3,,,WST,BEAS-2B,Human,Lung,24 h,100,79.8
,experiment,INFO-0010241,Carbon,Polystyrene,Polysciences,,197.5,,-6.99,,,CellTiter-Glo®,A549,Human,Lung,24 h,0,100
,experiment,INFO-0010241,Carbon,Polystyrene,Polysciences,,197.5,,-6.99,,,CellTiter-Glo®,A549,Human,Lung,24 h,6.25,95.9
,experiment,INFO-0010241,Carbon,Polystyrene,Polysciences,,197.5,,-6.99,,,CellTiter-Glo®,A549,Human,Lung,24 h,12.5,95
,experiment,INFO-0010241,Carbon,Polystyrene,Polysciences,,197.5,,-6.99,,,CellTiter-Glo®,A549,Human,Lung,24 h,25,97.8
,experiment,INFO-0010241,Carbon,Polystyrene,Polysciences,,197.5,,-6.99,,,CellTiter-Glo®,A549,Human,Lung,24 h,50,95
,experiment,INFO-0010241,Carbon,Polystyrene,Polysciences,,197.5,,-6.99,,,CellTiter-Glo®,A549,Human,Lung,24 h,100,96.5
,experiment,INFO-0010241,Carbon,Polystyrene,Polysciences,,197.5,,-6.99,,,MTT,A549,Human,Lung,24 h,0,100
,experiment,INFO-0010241,Carbon,Polystyrene,Polysciences,,197.5,,-6.99,,,MTT,A549,Human,Lung,24 h,6.25,102.4
,experiment,INFO-0010241,Carbon,Polystyrene,Polysciences,,197.5,,-6.99,,,MTT,A549,Human,Lung,24 h,12.5,97.4
,experiment,INFO-0010241,Carbon,Polystyrene,Polysciences,,197.5,,-6.99,,,MTT,A549,Human,Lung,24 h,25,97.2
,experiment,INFO-0010241,Carbon,Polystyrene,Polysciences,,197.5,,-6.99,,,MTT,A549,Human,Lung,24 h,50,99.9
,experiment,INFO-0010241,Carbon,Polystyrene,Polysciences,,197.5,,-6.99,,,MTT,A549,Human,Lung,24 h,100,102.3
,experiment,INFO-0010241,Carbon,Polystyrene,Polysciences,,197.5,,-6.99,,,WST,A549,Human,Lung,24 h,0,100
,experiment,INFO-0010241,Carbon,Polystyrene,Polysciences,,197.5,,-6.99,,,WST,A549,Human,Lung,24 h,6.25,97.7
,experiment,INFO-0010241,Carbon,Polystyrene,Polysciences,,197.5,,-6.99,,,WST,A549,Human,Lung,24 h,12.5,100.1
,experiment,INFO-0010241,Carbon,Polystyrene,Polysciences,,197.5,,-6.99,,,WST,A549,Human,Lung,24 h,25,98.8
,experiment,INFO-0010241,Carbon,Polystyrene,Polysciences,,197.5,,-6.99,,,WST,A549,Human,Lung,24 h,50,97.4
,experiment,INFO-0010241,Carbon,Polystyrene,Polysciences,,197.5,,-6.99,,,WST,A549,Human,Lung,24 h,100,100
,experiment,INFO-0010238,Oxide,Fe3O4,NanoComposix,,305.4,,-19.1667,,,CellTiter-Glo®,BEAS-2B,Human,Lung,24 h,0,100
,experiment,INFO-0010238,Oxide,Fe3O4,NanoComposix,,305.4,,-19.1667,,,CellTiter-Glo®,BEAS-2B,Human,Lung,24 h,0.625,98.1
,experiment,INFO-0010238,Oxide,Fe3O4,NanoComposix,,305.4,,-19.1667,,,CellTiter-Glo®,BEAS-2B,Human,Lung,24 h,1.25,96.3
,experiment,INFO-0010238,Oxide,Fe3O4,NanoComposix,,305.4,,-19.1667,,,CellTiter-Glo®,BEAS-2B,Human,Lung,24 h,2.5,87.9
,experiment,INFO-0010238,Oxide,Fe3O4,NanoComposix,,305.4,,-19.1667,,,CellTiter-Glo®,BEAS-2B,Human,Lung,24 h,5,87.2
,experiment,INFO-0010238,Oxide,Fe3O4,NanoComposix,,305.4,,-19.1667,,,CellTiter-Glo®,BEAS-2B,Human,Lung,24 h,10,84.2
,experiment,INFO-0010238,Oxide,Fe3O4,NanoComposix,,305.4,,-19.1667,,,MTT,BEAS-2B,Human,Lung,24 h,0,100
,experiment,INFO-0010238,Oxide,Fe3O4,NanoComposix,,305.4,,-19.1667,,,MTT,BEAS-2B,Human,Lung,24 h,0.625,103.1
,experiment,INFO-0010238,Oxide,Fe3O4,NanoComposix,,305.4,,-19.1667,,,MTT,BEAS-2B,Human,Lung,24 h,1.25,105.3
,experiment,INFO-0010238,Oxide,Fe3O4,NanoComposix,,305.4,,-19.1667,,,MTT,BEAS-2B,Human,Lung,24 h,2.5,106.1
,experiment,INFO-0010238,Oxide,Fe3O4,NanoComposix,,305.4,,-19.1667,,,MTT,BEAS-2B,Human,Lung,24 h,5,104.5
,experiment,INFO-0010238,Oxide,Fe3O4,NanoComposix,,305.4,,-19.1667,,,MTT,BEAS-2B,Human,Lung,24 h,10,108.4
,experiment,INFO-0010238,Oxide,Fe3O4,NanoComposix,,305.4,,-19.1667,,,WST,BEAS-2B,Human,Lung,24 h,0,100
,experiment,INFO-0010238,Oxide,Fe3O4,NanoComposix,,305.4,,-19.1667,,,WST,BEAS-2B,Human,Lung,24 h,0.625,99.1
,experiment,INFO-0010238,Oxide,Fe3O4,NanoComposix,,305.4,,-19.1667,,,WST,BEAS-2B,Human,Lung,24 h,1.25,97.4
,experiment,INFO-0010238,Oxide,Fe3O4,NanoComposix,,305.4,,-19.1667,,,WST,BEAS-2B,Human,Lung,24 h,2.5,99.4
,experiment,INFO-0010238,Oxide,Fe3O4,NanoComposix,,305.4,,-19.1667,,,WST,BEAS-2B,Human,Lung,24 h,5,102.1
,experiment,INFO-0010238,Oxide,Fe3O4,NanoComposix,,305.4,,-19.1667,,,WST,BEAS-2B,Human,Lung,24 h,10,113.4
,experiment,INFO-0010238,Oxide,Fe3O4,NanoComposix,,240.8,,-15.4667,,,CellTiter-Glo®,A549,Human,Lung,24 h,0,100
,experiment,INFO-0010238,Oxide,Fe3O4,NanoComposix,,240.8,,-15.4667,,,CellTiter-Glo®,A549,Human,Lung,24 h,6.25,81.4
,experiment,INFO-0010238,Oxide,Fe3O4,NanoComposix,,240.8,,-15.4667,,,CellTiter-Glo®,A549,Human,Lung,24 h,12.5,73.2
,experiment,INFO-0010238,Oxide,Fe3O4,NanoComposix,,240.8,,-15.4667,,,CellTiter-Glo®,A549,Human,Lung,24 h,25,63.5
,experiment,INFO-0010238,Oxide,Fe3O4,NanoComposix,,240.8,,-15.4667,,,CellTiter-Glo®,A549,Human,Lung,24 h,50,41.8
,experiment,INFO-0010238,Oxide,Fe3O4,NanoComposix,,240.8,,-15.4667,,,CellTiter-Glo®,A549,Human,Lung,24 h,100,29.8
,experiment,INFO-0010238,Oxide,Fe3O4,NanoComposix,,240.8,,-15.4667,,,MTT,A549,Human,Lung,24 h,0,100
,experiment,INFO-0010238,Oxide,Fe3O4,NanoComposix,,240.8,,-15.4667,,,MTT,A549,Human,Lung,24 h,6.25,96.3
,experiment,INFO-0010238,Oxide,Fe3O4,NanoComposix,,240.8,,-15.4667,,,MTT,A549,Human,Lung,24 h,12.5,92.3
,experiment,INFO-0010238,Oxide,Fe3O4,NanoComposix,,240.8,,-15.4667,,,MTT,A549,Human,Lung,24 h,25,88.8
,experiment,INFO-0010238,Oxide,Fe3O4,NanoComposix,,240.8,,-15.4667,,,MTT,A549,Human,Lung,24 h,50,83.8
,experiment,INFO-0010238,Oxide,Fe3O4,NanoComposix,,240.8,,-15.4667,,,MTT,A549,Human,Lung,24 h,100,85.6
,experiment,INFO-0010238,Oxide,Fe3O4,NanoComposix,,240.8,,-15.4667,,,WST,A549,Human,Lung,24 h,0,100
,experiment,INFO-0010238,Oxide,Fe3O4,NanoComposix,,240.8,,-15.4667,,,WST,A549,Human,Lung,24 h,6.25,106.7
,experiment,INFO-0010238,Oxide,Fe3O4,NanoComposix,,240.8,,-15.4667,,,WST,A549,Human,Lung,24 h,12.5,110.7
,experiment,INFO-0010238,Oxide,Fe3O4,NanoComposix,,240.8,,-15.4667,,,WST,A549,Human,Lung,24 h,25,106.2
,experiment,INFO-0010238,Oxide,Fe3O4,NanoComposix,,240.8,,-15.4667,,,WST,A549,Human,Lung,24 h,50,101.9
,experiment,INFO-0010238,Oxide,Fe3O4,NanoComposix,,240.8,,-15.4667,,,WST,A549,Human,Lung,24 h,100,102.8
,experiment,INFO-0010240,Oxide,SiO2,Kisker Biotech,,439.2,,-8.85,,,CellTiter-Glo®,BEAS-2B,Human,Lung,24 h,0,100
,experiment,INFO-0010240,Oxide,SiO2,Kisker Biotech,,439.2,,-8.85,,,CellTiter-Glo®,BEAS-2B,Human,Lung,24 h,6.25,100.5
,experiment,INFO-0010240,Oxide,SiO2,Kisker Biotech,,439.2,,-8.85,,,CellTiter-Glo®,BEAS-2B,Human,Lung,24 h,12.5,98.7
,experiment,INFO-0010240,Oxide,SiO2,Kisker Biotech,,439.2,,-8.85,,,CellTiter-Glo®,BEAS-2B,Human,Lung,24 h,25,97.1
,experiment,INFO-0010240,Oxide,SiO2,Kisker Biotech,,439.2,,-8.85,,,CellTiter-Glo®,BEAS-2B,Human,Lung,24 h,50,59.7
,experiment,INFO-0010240,Oxide,SiO2,Kisker Biotech,,439.2,,-8.85,,,CellTiter-Glo®,BEAS-2B,Human,Lung,24 h,100,1.3
,experiment,INFO-0010240,Oxide,SiO2,Kisker Biotech,,439.2,,-8.85,,,MTT,BEAS-2B,Human,Lung,24 h,0,100
,experiment,INFO-0010240,Oxide,SiO2,Kisker Biotech,,439.2,,-8.85,,,MTT,BEAS-2B,Human,Lung,24 h,6.25,100.7
,experiment,INFO-0010240,Oxide,SiO2,Kisker Biotech,,439.2,,-8.85,,,MTT,BEAS-2B,Human,Lung,24 h,12.5,95.9
,experiment,INFO-0010240,Oxide,SiO2,Kisker Biotech,,439.2,,-8.85,,,MTT,BEAS-2B,Human,Lung,24 h,25,93.8
,experiment,INFO-0010240,Oxide,SiO2,Kisker Biotech,,439.2,,-8.85,,,MTT,BEAS-2B,Human,Lung,24 h,50,49.6
,experiment,INFO-0010240,Oxide,SiO2,Kisker Biotech,,439.2,,-8.85,,,MTT,BEAS-2B,Human,Lung,24 h,100,0.3
,experiment,INFO-0010240,Oxide,SiO2,Kisker Biotech,,439.2,,-8.85,,,WST,BEAS-2B,Human,Lung,24 h,0,100
,experiment,INFO-0010240,Oxide,SiO2,Kisker Biotech,,439.2,,-8.85,,,WST,BEAS-2B,Human,Lung,24 h,6.25,106.1
,experiment,INFO-0010240,Oxide,SiO2,Kisker Biotech,,439.2,,-8.85,,,WST,BEAS-2B,Human,Lung,24 h,12.5,109.1
,experiment,INFO-0010240,Oxide,SiO2,Kisker Biotech,,439.2,,-8.85,,,WST,BEAS-2B,Human,Lung,24 h,25,104.9
,experiment,INFO-0010240,Oxide,SiO2,Kisker Biotech,,439.2,,-8.85,,,WST,BEAS-2B,Human,Lung,24 h,50,41.1
,experiment,INFO-0010240,Oxide,SiO2,Kisker Biotech,,439.2,,-8.85,,,WST,BEAS-2B,Human,Lung,24 h,100,2.1
,experiment,INFO-0010240,Oxide,SiO2,Kisker Biotech,,136.9,,-18.97,,,CellTiter-Glo®,A549,Human,Lung,24 h,0,100
,experiment,INFO-0010240,Oxide,SiO2,Kisker Biotech,,136.9,,-18.97,,,CellTiter-Glo®,A549,Human,Lung,24 h,6.25,103.6
,experiment,INFO-0010240,Oxide,SiO2,Kisker Biotech,,136.9,,-18.97,,,CellTiter-Glo®,A549,Human,Lung,24 h,12.5,101
,experiment,INFO-0010240,Oxide,SiO2,Kisker Biotech,,136.9,,-18.97,,,CellTiter-Glo®,A549,Human,Lung,24 h,25,100.1
,experiment,INFO-0010240,Oxide,SiO2,Kisker Biotech,,136.9,,-18.97,,,CellTiter-Glo®,A549,Human,Lung,24 h,50,101.1
,experiment,INFO-0010240,Oxide,SiO2,Kisker Biotech,,136.9,,-18.97,,,CellTiter-Glo®,A549,Human,Lung,24 h,100,100.3
,experiment,INFO-0010240,Oxide,SiO2,Kisker Biotech,,136.9,,-18.97,,,MTT,A549,Human,Lung,24 h,0,100
,experiment,INFO-0010240,Oxide,SiO2,Kisker Biotech,,136.9,,-18.97,,,MTT,A549,Human,Lung,24 h,6.25,99.4
,experiment,INFO-0010240,Oxide,SiO2,Kisker Biotech,,136.9,,-18.97,,,MTT,A549,Human,Lung,24 h,12.5,99.2
,experiment,INFO-0010240,Oxide,SiO2,Kisker Biotech,,136.9,,-18.97,,,MTT,A549,Human,Lung,24 h,25,94.5
,experiment,INFO-0010240,Oxide,SiO2,Kisker Biotech,,136.9,,-18.97,,,MTT,A549,Human,Lung,24 h,50,109.4
,experiment,INFO-0010240,Oxide,SiO2,Kisker Biotech,,136.9,,-18.97,,,MTT,A549,Human,Lung,24 h,100,121.8
,experiment,INFO-0010240,Oxide,SiO2,Kisker Biotech,,136.9,,-18.97,,,WST,A549,Human,Lung,24 h,0,100
,experiment,INFO-0010240,Oxide,SiO2,Kisker Biotech,,136.9,,-18.97,,,WST,A549,Human,Lung,24 h,6.25,101.5
,experiment,INFO-0010240,Oxide,SiO2,Kisker Biotech,,136.9,,-18.97,,,WST,A549,Human,Lung,24 h,12.5,102.3
,experiment,INFO-0010240,Oxide,SiO2,Kisker Biotech,,136.9,,-18.97,,,WST,A549,Human,Lung,24 h,25,97.7
,experiment,INFO-0010240,Oxide,SiO2,Kisker Biotech,,136.9,,-18.97,,,WST,A549,Human,Lung,24 h,50,98.9
,experiment,INFO-0010240,Oxide,SiO2,Kisker Biotech,,136.9,,-18.97,,,WST,A549,Human,Lung,24 h,100,104.3
,experiment,INFO-0010236,Metal,Au,NanoComposix,,,,,,,CellTiter-Glo®,BEAS-2B,Human,Lung,24 h,0,100
,experiment,INFO-0010236,Metal,Au,NanoComposix,,,,,,,CellTiter-Glo®,BEAS-2B,Human,Lung,24 h,6.25,87.2
,experiment,INFO-0010236,Metal,Au,NanoComposix,,,,,,,CellTiter-Glo®,BEAS-2B,Human,Lung,24 h,12.5,80.3
,experiment,INFO-0010236,Metal,Au,NanoComposix,,,,,,,CellTiter-Glo®,BEAS-2B,Human,Lung,24 h,25,65.3
,experiment,INFO-0010236,Metal,Au,NanoComposix,,,,,,,CellTiter-Glo®,BEAS-2B,Human,Lung,24 h,50,52.3
,experiment,INFO-0010236,Metal,Au,NanoComposix,,,,,,,CellTiter-Glo®,BEAS-2B,Human,Lung,24 h,100,35.6
,experiment,INFO-0010236,Metal,Au,NanoComposix,,,,,,,MTT,BEAS-2B,Human,Lung,24 h,0,100
,experiment,INFO-0010236,Metal,Au,NanoComposix,,,,,,,MTT,BEAS-2B,Human,Lung,24 h,6.25,100.8
,experiment,INFO-0010236,Metal,Au,NanoComposix,,,,,,,MTT,BEAS-2B,Human,Lung,24 h,12.5,96.9
,experiment,INFO-0010236,Metal,Au,NanoComposix,,,,,,,MTT,BEAS-2B,Human,Lung,24 h,25,107
,experiment,INFO-0010236,Metal,Au,NanoComposix,,,,,,,MTT,BEAS-2B,Human,Lung,24 h,50,107.3
,experiment,INFO-0010236,Metal,Au,NanoComposix,,,,,,,MTT,BEAS-2B,Human,Lung,24 h,100,113.5
,experiment,INFO-0010236,Metal,Au,NanoComposix,,,,,,,WST,BEAS-2B,Human,Lung,24 h,0,100
,experiment,INFO-0010236,Metal,Au,NanoComposix,,,,,,,WST,BEAS-2B,Human,Lung,24 h,6.25,117.4
,experiment,INFO-0010236,Metal,Au,NanoComposix,,,,,,,WST,BEAS-2B,Human,Lung,24 h,12.5,120.8
,experiment,INFO-0010236,Metal,Au,NanoComposix,,,,,,,WST,BEAS-2B,Human,Lung,24 h,25,139
,experiment,INFO-0010236,Metal,Au,NanoComposix,,,,,,,WST,BEAS-2B,Human,Lung,24 h,50,138.5
,experiment,INFO-0010236,Metal,Au,NanoComposix,,,,,,,WST,BEAS-2B,Human,Lung,24 h,100,85.4
,experiment,INFO-0010236,Metal,Au,NanoComposix,,,,,,,CellTiter-Glo®,A549,Human,Lung,24 h,0,100
,experiment,INFO-0010236,Metal,Au,NanoComposix,,,,,,,CellTiter-Glo®,A549,Human,Lung,24 h,6.25,90.4
,experiment,INFO-0010236,Metal,Au,NanoComposix,,,,,,,CellTiter-Glo®,A549,Human,Lung,24 h,12.5,85.5
,experiment,INFO-0010236,Metal,Au,NanoComposix,,,,,,,CellTiter-Glo®,A549,Human,Lung,24 h,25,79.4
,experiment,INFO-0010236,Metal,Au,NanoComposix,,,,,,,CellTiter-Glo®,A549,Human,Lung,24 h,50,62.6
,experiment,INFO-0010236,Metal,Au,NanoComposix,,,,,,,CellTiter-Glo®,A549,Human,Lung,24 h,100,39.7
,experiment,INFO-0010236,Metal,Au,NanoComposix,,,,,,,MTT,A549,Human,Lung,24 h,0,100
,experiment,INFO-0010236,Metal,Au,NanoComposix,,,,,,,MTT,A549,Human,Lung,24 h,6.25,102.2
,experiment,INFO-0010236,Metal,Au,NanoComposix,,,,,,,MTT,A549,Human,Lung,24 h,12.5,100.8
,experiment,INFO-0010236,Metal,Au,NanoComposix,,,,,,,MTT,A549,Human,Lung,24 h,25,97.1
,experiment,INFO-0010236,Metal,Au,NanoComposix,,,,,,,MTT,A549,Human,Lung,24 h,50,100.3
,experiment,INFO-0010236,Metal,Au,NanoComposix,,,,,,,MTT,A549,Human,Lung,24 h,100,100.1
,experiment,INFO-0010236,Metal,Au,NanoComposix,,,,,,,WST,A549,Human,Lung,24 h,0,100
,experiment,INFO-0010236,Metal,Au,NanoComposix,,,,,,,WST,A549,Human,Lung,24 h,6.25,104.7
,experiment,INFO-0010236,Metal,Au,NanoComposix,,,,,,,WST,A549,Human,Lung,24 h,12.5,106.5
,experiment,INFO-0010236,Metal,Au,NanoComposix,,,,,,,WST,A549,Human,Lung,24 h,25,114.4
,experiment,INFO-0010236,Metal,Au,NanoComposix,,,,,,,WST,A549,Human,Lung,24 h,50,125
,experiment,INFO-0010236,Metal,Au,NanoComposix,,,,,,,WST,A549,Human,Lung,24 h,100,126.4
,experiment,INFO-0010207,Metal,Ag,NanoComposix,,,,,,,CellTiter-Glo®,BEAS-2B,Human,Lung,24 h,0,100
,experiment,INFO-0010207,Metal,Ag,NanoComposix,,,,,,,CellTiter-Glo®,BEAS-2B,Human,Lung,24 h,6.25,101.9
,experiment,INFO-0010207,Metal,Ag,NanoComposix,,,,,,,CellTiter-Glo®,BEAS-2B,Human,Lung,24 h,12.5,91.2
,experiment,INFO-0010207,Metal,Ag,NanoComposix,,,,,,,CellTiter-Glo®,BEAS-2B,Human,Lung,24 h,25,40.2
,experiment,INFO-0010207,Metal,Ag,NanoComposix,,,,,,,CellTiter-Glo®,BEAS-2B,Human,Lung,24 h,50,16.1
,experiment,INFO-0010207,Metal,Ag,NanoComposix,,,,,,,CellTiter-Glo®,BEAS-2B,Human,Lung,24 h,100,22.2
,experiment,INFO-0010207,Metal,Ag,NanoComposix,,,,,,,MTT,BEAS-2B,Human,Lung,24 h,0,100
,experiment,INFO-0010207,Metal,Ag,NanoComposix,,,,,,,MTT,BEAS-2B,Human,Lung,24 h,6.25,101.9
,experiment,INFO-0010207,Metal,Ag,NanoComposix,,,,,,,MTT,BEAS-2B,Human,Lung,24 h,12.5,91.2
,experiment,INFO-0010207,Metal,Ag,NanoComposix,,,,,,,MTT,BEAS-2B,Human,Lung,24 h,25,40.2
,experiment,INFO-0010207,Metal,Ag,NanoComposix,,,,,,,MTT,BEAS-2B,Human,Lung,24 h,50,16.1
,experiment,INFO-0010207,Metal,Ag,NanoComposix,,,,,,,MTT,BEAS-2B,Human,Lung,24 h,100,22.2
,experiment,INFO-0010207,Metal,Ag,NanoComposix,,,,,,,WST,BEAS-2B,Human,Lung,24 h,0,100
,experiment,INFO-0010207,Metal,Ag,NanoComposix,,,,,,,WST,BEAS-2B,Human,Lung,24 h,6.25,99.2
,experiment,INFO-0010207,Metal,Ag,NanoComposix,,,,,,,WST,BEAS-2B,Human,Lung,24 h,12.5,88.6
,experiment,INFO-0010207,Metal,Ag,NanoComposix,,,,,,,WST,BEAS-2B,Human,Lung,24 h,25,21.8
,experiment,INFO-0010207,Metal,Ag,NanoComposix,,,,,,,WST,BEAS-2B,Human,Lung,24 h,50,13.8
,experiment,INFO-0010207,Metal,Ag,NanoComposix,,,,,,,WST,BEAS-2B,Human,Lung,24 h,100,26.5
,experiment,INFO-0010726,Oxide,ZnO,Sigma Aldrich,,,,,,,CellTiter-Glo®,A549,Human,Lung,24 h,0,100
,experiment,INFO-0010726,Oxide,ZnO,Sigma Aldrich,,,,,,,CellTiter-Glo®,A549,Human,Lung,24 h,1.56,99.5
,experiment,INFO-0010726,Oxide,ZnO,Sigma Aldrich,,,,,,,CellTiter-Glo®,A549,Human,Lung,24 h,3.13,97.2
,experiment,INFO-0010726,Oxide,ZnO,Sigma Aldrich,,,,,,,CellTiter-Glo®,A549,Human,Lung,24 h,6.25,95.9
,experiment,INFO-0010726,Oxide,ZnO,Sigma Aldrich,,,,,,,CellTiter-Glo®,A549,Human,Lung,24 h,12.5,88
,experiment,INFO-0010726,Oxide,ZnO,Sigma Aldrich,,,,,,,CellTiter-Glo®,A549,Human,Lung,24 h,25,49.4
,experiment,INFO-0010726,Oxide,ZnO,Sigma Aldrich,,,,,,,MTT,A549,Human,Lung,24 h,0,100
,experiment,INFO-0010726,Oxide,ZnO,Sigma Aldrich,,,,,,,MTT,A549,Human,Lung,24 h,1.56,101.7
,experiment,INFO-0010726,Oxide,ZnO,Sigma Aldrich,,,,,,,MTT,A549,Human,Lung,24 h,3.13,97.1
,experiment,INFO-0010726,Oxide,ZnO,Sigma Aldrich,,,,,,,MTT,A549,Human,Lung,24 h,6.25,94.8
,experiment,INFO-0010726,Oxide,ZnO,Sigma Aldrich,,,,,,,MTT,A549,Human,Lung,24 h,12.5,90.3
,experiment,INFO-0010726,Oxide,ZnO,Sigma Aldrich,,,,,,,MTT,A549,Human,Lung,24 h,25,60.7
,experiment,INFO-0010726,Oxide,ZnO,Sigma Aldrich,,,,,,,WST,A549,Human,Lung,24 h,0,100
,experiment,INFO-0010726,Oxide,ZnO,Sigma Aldrich,,,,,,,WST,A549,Human,Lung,24 h,1.56,99.6
,experiment,INFO-0010726,Oxide,ZnO,Sigma Aldrich,,,,,,,WST,A549,Human,Lung,24 h,3.13,100
,experiment,INFO-0010726,Oxide,ZnO,Sigma Aldrich,,,,,,,WST,A549,Human,Lung,24 h,6.25,100.9
,experiment,INFO-0010726,Oxide,ZnO,Sigma Aldrich,,,,,,,WST,A549,Human,Lung,24 h,12.5,117
,experiment,INFO-0010726,Oxide,ZnO,Sigma Aldrich,,,,,,,WST,A549,Human,Lung,24 h,25,45.8
,experiment,INFO-0010727,Oxide,Cu2O,NanoComposix,,,,,,,CellTiter-Glo®,A549,Human,Lung,24 h,0,100
,experiment,INFO-0010727,Oxide,Cu2O,NanoComposix,,,,,,,CellTiter-Glo®,A549,Human,Lung,24 h,3.13,101.7
,experiment,INFO-0010727,Oxide,Cu2O,NanoComposix,,,,,,,CellTiter-Glo®,A549,Human,Lung,24 h,6.25,93.4
,experiment,INFO-0010727,Oxide,Cu2O,NanoComposix,,,,,,,CellTiter-Glo®,A549,Human,Lung,24 h,12.5,79.3
,experiment,INFO-0010727,Oxide,Cu2O,NanoComposix,,,,,,,CellTiter-Glo®,A549,Human,Lung,24 h,25,57.4
,experiment,INFO-0010727,Oxide,Cu2O,NanoComposix,,,,,,,CellTiter-Glo®,A549,Human,Lung,24 h,50,53.8
,experiment,INFO-0010727,Oxide,Cu2O,NanoComposix,,,,,,,MTT,A549,Human,Lung,24 h,0,100
,experiment,INFO-0010727,Oxide,Cu2O,NanoComposix,,,,,,,MTT,A549,Human,Lung,24 h,3.13,92.3
,experiment,INFO-0010727,Oxide,Cu2O,NanoComposix,,,,,,,MTT,A549,Human,Lung,24 h,6.25,83.1
,experiment,INFO-0010727,Oxide,Cu2O,NanoComposix,,,,,,,MTT,A549,Human,Lung,24 h,12.5,66.6
,experiment,INFO-0010727,Oxide,Cu2O,NanoComposix,,,,,,,MTT,A549,Human,Lung,24 h,25,62.4
,experiment,INFO-0010727,Oxide,Cu2O,NanoComposix,,,,,,,MTT,A549,Human,Lung,24 h,50,63.7
,experiment,INFO-0010727,Oxide,Cu2O,NanoComposix,,,,,,,WST,A549,Human,Lung,24 h,0,100
,experiment,INFO-0010727,Oxide,Cu2O,NanoComposix,,,,,,,WST,A549,Human,Lung,24 h,3.13,90.3
,experiment,INFO-0010727,Oxide,Cu2O,NanoComposix,,,,,,,WST,A549,Human,Lung,24 h,6.25,80.6
,experiment,INFO-0010727,Oxide,Cu2O,NanoComposix,,,,,,,WST,A549,Human,Lung,24 h,12.5,51.8
,experiment,INFO-0010727,Oxide,Cu2O,NanoComposix,,,,,,,WST,A549,Human,Lung,24 h,25,28.5
,experiment,INFO-0010727,Oxide,Cu2O,NanoComposix,,,,,,,WST,A549,Human,Lung,24 h,50,17.3
,experiment,INFO-0010722,Metal,Ag,NanoComposix,,38.52,,-8.14,,,CellTiter-Glo®,A549,Human,Lung,24 h,0,100
,experiment,INFO-0010722,Metal,Ag,NanoComposix,,38.52,,-8.14,,,CellTiter-Glo®,A549,Human,Lung,24 h,6.25,88
,experiment,INFO-0010722,Metal,Ag,NanoComposix,,38.52,,-8.14,,,CellTiter-Glo®,A549,Human,Lung,24 h,12.5,73.7
,experiment,INFO-0010722,Metal,Ag,NanoComposix,,38.52,,-8.14,,,CellTiter-Glo®,A549,Human,Lung,24 h,25,54.5
,experiment,INFO-0010722,Metal,Ag,NanoComposix,,38.52,,-8.14,,,CellTiter-Glo®,A549,Human,Lung,24 h,50,36.8
,experiment,INFO-0010722,Metal,Ag,NanoComposix,,38.52,,-8.14,,,CellTiter-Glo®,A549,Human,Lung,24 h,100,27.2
,experiment,INFO-0010722,Metal,Ag,NanoComposix,,38.52,,-8.14,,,MTT,A549,Human,Lung,24 h,0,100
,experiment,INFO-0010722,Metal,Ag,NanoComposix,,38.52,,-8.14,,,MTT,A549,Human,Lung,24 h,6.25,96.3
,experiment,INFO-0010722,Metal,Ag,NanoComposix,,38.52,,-8.14,,,MTT,A549,Human,Lung,24 h,12.5,95.1
,experiment,INFO-0010722,Metal,Ag,NanoComposix,,38.52,,-8.14,,,MTT,A549,Human,Lung,24 h,25,97.6
,experiment,INFO-0010722,Metal,Ag,NanoComposix,,38.52,,-8.14,,,MTT,A549,Human,Lung,24 h,50,98.2
,experiment,INFO-0010722,Metal,Ag,NanoComposix,,38.52,,-8.14,,,MTT,A549,Human,Lung,24 h,100,106.7
,experiment,INFO-0010722,Metal,Ag,NanoComposix,,38.52,,-8.14,,,WST,A549,Human,Lung,24 h,0,100
,experiment,INFO-0010722,Metal,Ag,NanoComposix,,38.52,,-8.14,,,WST,A549,Human,Lung,24 h,6.25,93
,experiment,INFO-0010722,Metal,Ag,NanoComposix,,38.52,,-8.14,,,WST,A549,Human,Lung,24 h,12.5,101.3
,experiment,INFO-0010722,Metal,Ag,NanoComposix,,38.52,,-8.14,,,WST,A549,Human,Lung,24 h,25,108
,experiment,INFO-0010722,Metal,Ag,NanoComposix,,38.52,,-8.14,,,WST,A549,Human,Lung,24 h,50,121.2
,experiment,INFO-0010722,Metal,Ag,NanoComposix,,38.52,,-8.14,,,WST,A549,Human,Lung,24 h,100,131.4
,experiment,INFO-0010724,Organic,Polystyrene,Polysciences,,101.4,,-9.17,,,CellTiter-Glo®,A549,Human,Lung,24 h,0,100
,experiment,INFO-0010724,Organic,Polystyrene,Polysciences,,101.4,,-9.17,,,CellTiter-Glo®,A549,Human,Lung,24 h,6.25,100.2
,experiment,INFO-0010724,Organic,Polystyrene,Polysciences,,101.4,,-9.17,,,CellTiter-Glo®,A549,Human,Lung,24 h,12.5,98.1
,experiment,INFO-0010724,Organic,Polystyrene,Polysciences,,101.4,,-9.17,,,CellTiter-Glo®,A549,Human,Lung,24 h,25,98.6
,experiment,INFO-0010724,Organic,Polystyrene,Polysciences,,101.4,,-9.17,,,CellTiter-Glo®,A549,Human,Lung,24 h,50,98.9
,experiment,INFO-0010724,Organic,Polystyrene,Polysciences,,101.4,,-9.17,,,CellTiter-Glo®,A549,Human,Lung,24 h,100,95.6
,experiment,INFO-0010724,Organic,Polystyrene,Polysciences,,101.4,,-9.17,,,MTT,A549,Human,Lung,24 h,0,100
,experiment,INFO-0010724,Organic,Polystyrene,Polysciences,,101.4,,-9.17,,,MTT,A549,Human,Lung,24 h,6.25,100.9
,experiment,INFO-0010724,Organic,Polystyrene,Polysciences,,101.4,,-9.17,,,MTT,A549,Human,Lung,24 h,12.5,101.4
,experiment,INFO-0010724,Organic,Polystyrene,Polysciences,,101.4,,-9.17,,,MTT,A549,Human,Lung,24 h,25,94.9
,experiment,INFO-0010724,Organic,Polystyrene,Polysciences,,101.4,,-9.17,,,MTT,A549,Human,Lung,24 h,50,101.9
,experiment,INFO-0010724,Organic,Polystyrene,Polysciences,,101.4,,-9.17,,,MTT,A549,Human,Lung,24 h,100,94.3
,experiment,INFO-0010724,Organic,Polystyrene,Polysciences,,101.4,,-9.17,,,WST,A549,Human,Lung,24 h,0,100
,experiment,INFO-0010724,Organic,Polystyrene,Polysciences,,101.4,,-9.17,,,WST,A549,Human,Lung,24 h,6.25,101.2
,experiment,INFO-0010724,Organic,Polystyrene,Polysciences,,101.4,,-9.17,,,WST,A549,Human,Lung,24 h,12.5,99.6
,experiment,INFO-0010724,Organic,Polystyrene,Polysciences,,101.4,,-9.17,,,WST,A549,Human,Lung,24 h,25,10.34
,experiment,INFO-0010724,Organic,Polystyrene,Polysciences,,101.4,,-9.17,,,WST,A549,Human,Lung,24 h,50,101.2
,experiment,INFO-0010724,Organic,Polystyrene,Polysciences,,101.4,,-9.17,,,WST,A549,Human,Lung,24 h,100,99.1
,experiment,INFO-0010725,Oxide,SiO2,Kisker Biotech,,,,,,,CellTiter-Glo®,A549,Human,Lung,24 h,0,100
,experiment,INFO-0010725,Oxide,SiO2,Kisker Biotech,,,,,,,CellTiter-Glo®,A549,Human,Lung,24 h,6.25,100.1
,experiment,INFO-0010725,Oxide,SiO2,Kisker Biotech,,,,,,,CellTiter-Glo®,A549,Human,Lung,24 h,12.5,101.9
,experiment,INFO-0010725,Oxide,SiO2,Kisker Biotech,,,,,,,CellTiter-Glo®,A549,Human,Lung,24 h,25,99.3
,experiment,INFO-0010725,Oxide,SiO2,Kisker Biotech,,,,,,,CellTiter-Glo®,A549,Human,Lung,24 h,50,100.6
,experiment,INFO-0010725,Oxide,SiO2,Kisker Biotech,,,,,,,CellTiter-Glo®,A549,Human,Lung,24 h,100,98.1
,experiment,INFO-0010725,Oxide,SiO2,Kisker Biotech,,,,,,,MTT,A549,Human,Lung,24 h,0,100
,experiment,INFO-0010725,Oxide,SiO2,Kisker Biotech,,,,,,,MTT,A549,Human,Lung,24 h,6.25,91.2
,experiment,INFO-0010725,Oxide,SiO2,Kisker Biotech,,,,,,,MTT,A549,Human,Lung,24 h,12.5,90.1
,experiment,INFO-0010725,Oxide,SiO2,Kisker Biotech,,,,,,,MTT,A549,Human,Lung,24 h,25,90.6
,experiment,INFO-0010725,Oxide,SiO2,Kisker Biotech,,,,,,,MTT,A549,Human,Lung,24 h,50,92.4
,experiment,INFO-0010725,Oxide,SiO2,Kisker Biotech,,,,,,,MTT,A549,Human,Lung,24 h,100,95.8
,experiment,INFO-0010725,Oxide,SiO2,Kisker Biotech,,,,,,,WST,A549,Human,Lung,24 h,0,100
,experiment,INFO-0010725,Oxide,SiO2,Kisker Biotech,,,,,,,WST,A549,Human,Lung,24 h,6.25,92.5
,experiment,INFO-0010725,Oxide,SiO2,Kisker Biotech,,,,,,,WST,A549,Human,Lung,24 h,12.5,95.8
,experiment,INFO-0010725,Oxide,SiO2,Kisker Biotech,,,,,,,WST,A549,Human,Lung,24 h,25,98.4
,experiment,INFO-0010725,Oxide,SiO2,Kisker Biotech,,,,,,,WST,A549,Human,Lung,24 h,50,102.9
,experiment,INFO-0010725,Oxide,SiO2,Kisker Biotech,,,,,,,WST,A549,Human,Lung,24 h,100,100.3
,experiment,INFO-0010776,Oxide,Cu2O,NanoComposix,,,,,,,CellTiter-Glo®,A549,Human,Lung,24 h,0,100
,experiment,INFO-0010776,Oxide,Cu2O,NanoComposix,,,,,,,CellTiter-Glo®,A549,Human,Lung,24 h,3.13,97.4
,experiment,INFO-0010776,Oxide,Cu2O,NanoComposix,,,,,,,CellTiter-Glo®,A549,Human,Lung,24 h,6.25,92.8
,experiment,INFO-0010776,Oxide,Cu2O,NanoComposix,,,,,,,CellTiter-Glo®,A549,Human,Lung,24 h,12.5,78.9
,experiment,INFO-0010776,Oxide,Cu2O,NanoComposix,,,,,,,CellTiter-Glo®,A549,Human,Lung,24 h,25,60.1
,experiment,INFO-0010776,Oxide,Cu2O,NanoComposix,,,,,,,CellTiter-Glo®,A549,Human,Lung,24 h,50,55.3
,experiment,INFO-0010776,Oxide,Cu2O,NanoComposix,,,,,,,MTT,A549,Human,Lung,24 h,0,100
,experiment,INFO-0010776,Oxide,Cu2O,NanoComposix,,,,,,,MTT,A549,Human,Lung,24 h,3.13,96.1
,experiment,INFO-0010776,Oxide,Cu2O,NanoComposix,,,,,,,MTT,A549,Human,Lung,24 h,6.25,84.5
,experiment,INFO-0010776,Oxide,Cu2O,NanoComposix,,,,,,,MTT,A549,Human,Lung,24 h,12.5,67.9
,experiment,INFO-0010776,Oxide,Cu2O,NanoComposix,,,,,,,MTT,A549,Human,Lung,24 h,25,63.2
,experiment,INFO-0010776,Oxide,Cu2O,NanoComposix,,,,,,,MTT,A549,Human,Lung,24 h,50,65.1
,experiment,INFO-0010776,Oxide,Cu2O,NanoComposix,,,,,,,WST,A549,Human,Lung,24 h,0,100
,experiment,INFO-0010776,Oxide,Cu2O,NanoComposix,,,,,,,WST,A549,Human,Lung,24 h,3.13,90.3
,experiment,INFO-0010776,Oxide,Cu2O,NanoComposix,,,,,,,WST,A549,Human,Lung,24 h,6.25,72.9
,experiment,INFO-0010776,Oxide,Cu2O,NanoComposix,,,,,,,WST,A549,Human,Lung,24 h,12.5,49.2
,experiment,INFO-0010776,Oxide,Cu2O,NanoComposix,,,,,,,WST,A549,Human,Lung,24 h,25,33.6
,experiment,INFO-0010776,Oxide,Cu2O,NanoComposix,,,,,,,WST,A549,Human,Lung,24 h,50,19.8
,experiment,INFO-0010463,Metal,Ag,NanoComposix,,30.8,,-7.4,,,CellTiter-Glo®,A549,Human,Lung,24 h,0,100
,experiment,INFO-0010463,Metal,Ag,NanoComposix,,30.8,,-7.4,,,CellTiter-Glo®,A549,Human,Lung,24 h,6.25,98.9
,experiment,INFO-0010463,Metal,Ag,NanoComposix,,30.8,,-7.4,,,CellTiter-Glo®,A549,Human,Lung,24 h,12.5,99.6
,experiment,INFO-0010463,Metal,Ag,NanoComposix,,30.8,,-7.4,,,CellTiter-Glo®,A549,Human,Lung,24 h,25,97
,experiment,INFO-0010463,Metal,Ag,NanoComposix,,30.8,,-7.4,,,CellTiter-Glo®,A549,Human,Lung,24 h,50,98.2
,experiment,INFO-0010463,Metal,Ag,NanoComposix,,30.8,,-7.4,,,CellTiter-Glo®,A549,Human,Lung,24 h,100,102.5
,experiment,INFO-0010463,Metal,Ag,NanoComposix,,30.8,,-7.4,,,MTT,A549,Human,Lung,24 h,0,100
,experiment,INFO-0010463,Metal,Ag,NanoComposix,,30.8,,-7.4,,,MTT,A549,Human,Lung,24 h,6.25,102.5
,experiment,INFO-0010463,Metal,Ag,NanoComposix,,30.8,,-7.4,,,MTT,A549,Human,Lung,24 h,12.5,101.2
,experiment,INFO-0010463,Metal,Ag,NanoComposix,,30.8,,-7.4,,,MTT,A549,Human,Lung,24 h,25,104.8
,experiment,INFO-0010463,Metal,Ag,NanoComposix,,30.8,,-7.4,,,MTT,A549,Human,Lung,24 h,50,103.3
,experiment,INFO-0010463,Metal,Ag,NanoComposix,,30.8,,-7.4,,,MTT,A549,Human,Lung,24 h,100,96.3
,experiment,INFO-0010463,Metal,Ag,NanoComposix,,30.8,,-7.4,,,WST,A549,Human,Lung,24 h,0,100
,experiment,INFO-0010463,Metal,Ag,NanoComposix,,30.8,,-7.4,,,WST,A549,Human,Lung,24 h,6.25,101.7
,experiment,INFO-0010463,Metal,Ag,NanoComposix,,30.8,,-7.4,,,WST,A549,Human,Lung,24 h,12.5,97.3
,experiment,INFO-0010463,Metal,Ag,NanoComposix,,30.8,,-7.4,,,WST,A549,Human,Lung,24 h,25,95.3
,experiment,INFO-0010463,Metal,Ag,NanoComposix,,30.8,,-7.4,,,WST,A549,Human,Lung,24 h,50,101.1
,experiment,INFO-0010463,Metal,Ag,NanoComposix,,30.8,,-7.4,,,WST,A549,Human,Lung,24 h,100,100.5
,experiment,INFO-0010998,Oxide,Fe3O4,Micromod Partikeltechnologie GmbH,,102.1,,-8.82,,,WST,BEAS-2B,Human,Lung,24 h,0,100
,experiment,INFO-0010998,Oxide,Fe3O4,Micromod Partikeltechnologie GmbH,,102.1,,-8.82,,,WST,BEAS-2B,Human,Lung,24 h,6.25,102.3
,experiment,INFO-0010998,Oxide,Fe3O4,Micromod Partikeltechnologie GmbH,,102.1,,-8.82,,,WST,BEAS-2B,Human,Lung,24 h,12.5,102.9
,experiment,INFO-0010998,Oxide,Fe3O4,Micromod Partikeltechnologie GmbH,,102.1,,-8.82,,,WST,BEAS-2B,Human,Lung,24 h,25,99.8
,experiment,INFO-0010998,Oxide,Fe3O4,Micromod Partikeltechnologie GmbH,,102.1,,-8.82,,,WST,BEAS-2B,Human,Lung,24 h,50,105.4
,experiment,INFO-0010998,Oxide,Fe3O4,Micromod Partikeltechnologie GmbH,,102.1,,-8.82,,,WST,BEAS-2B,Human,Lung,24 h,100,108.2
,experiment,INFO-0010998,Oxide,Fe3O4,Micromod Partikeltechnologie GmbH,,102.1,,-8.82,,,MTS,BEAS-2B,Human,Lung,24 h,0,100
,experiment,INFO-0010998,Oxide,Fe3O4,Micromod Partikeltechnologie GmbH,,102.1,,-8.82,,,MTS,BEAS-2B,Human,Lung,24 h,6.25,98.8
,experiment,INFO-0010998,Oxide,Fe3O4,Micromod Partikeltechnologie GmbH,,102.1,,-8.82,,,MTS,BEAS-2B,Human,Lung,24 h,12.5,99.9
,experiment,INFO-0010998,Oxide,Fe3O4,Micromod Partikeltechnologie GmbH,,102.1,,-8.82,,,MTS,BEAS-2B,Human,Lung,24 h,25,101
,experiment,INFO-0010998,Oxide,Fe3O4,Micromod Partikeltechnologie GmbH,,102.1,,-8.82,,,MTS,BEAS-2B,Human,Lung,24 h,50,103.1
,experiment,INFO-0010998,Oxide,Fe3O4,Micromod Partikeltechnologie GmbH,,102.1,,-8.82,,,MTS,BEAS-2B,Human,Lung,24 h,100,99.5
,experiment,INFO-0010998,Oxide,Fe3O4,Micromod Partikeltechnologie GmbH,,69.09,,-7.52,,,WST,A549,Human,Lung,24 h,0,100
,experiment,INFO-0010998,Oxide,Fe3O4,Micromod Partikeltechnologie GmbH,,69.09,,-7.52,,,WST,A549,Human,Lung,24 h,6.25,99.5
,experiment,INFO-0010998,Oxide,Fe3O4,Micromod Partikeltechnologie GmbH,,69.09,,-7.52,,,WST,A549,Human,Lung,24 h,12.5,99.2
,experiment,INFO-0010998,Oxide,Fe3O4,Micromod Partikeltechnologie GmbH,,69.09,,-7.52,,,WST,A549,Human,Lung,24 h,25,105.5
,experiment,INFO-0010998,Oxide,Fe3O4,Micromod Partikeltechnologie GmbH,,69.09,,-7.52,,,WST,A549,Human,Lung,24 h,50,103.9
,experiment,INFO-0010998,Oxide,Fe3O4,Micromod Partikeltechnologie GmbH,,69.09,,-7.52,,,WST,A549,Human,Lung,24 h,100,112.6
,experiment,INFO-0010998,Oxide,Fe3O4,Micromod Partikeltechnologie GmbH,,69.09,,-7.52,,,MTS,A549,Human,Lung,24 h,0,100
,experiment,INFO-0010998,Oxide,Fe3O4,Micromod Partikeltechnologie GmbH,,69.09,,-7.52,,,MTS,A549,Human,Lung,24 h,6.25,92.3
,experiment,INFO-0010998,Oxide,Fe3O4,Micromod Partikeltechnologie GmbH,,69.09,,-7.52,,,MTS,A549,Human,Lung,24 h,12.5,94.5
,experiment,INFO-0010998,Oxide,Fe3O4,Micromod Partikeltechnologie GmbH,,69.09,,-7.52,,,MTS,A549,Human,Lung,24 h,25,92.1
,experiment,INFO-0010998,Oxide,Fe3O4,Micromod Partikeltechnologie GmbH,,69.09,,-7.52,,,MTS,A549,Human,Lung,24 h,50,96.4
,experiment,INFO-0010998,Oxide,Fe3O4,Micromod Partikeltechnologie GmbH,,69.09,,-7.52,,,MTS,A549,Human,Lung,24 h,100,97.2
,experiment,INFO-0010997,Oxide,Fe3O4,Micromod Partikeltechnologie GmbH,,163.1,,-9.89,,,WST,BEAS-2B,Human,Lung,24 h,0,100
,experiment,INFO-0010997,Oxide,Fe3O4,Micromod Partikeltechnologie GmbH,,163.1,,-9.89,,,WST,BEAS-2B,Human,Lung,24 h,6.25,101.3
,experiment,INFO-0010997,Oxide,Fe3O4,Micromod Partikeltechnologie GmbH,,163.1,,-9.89,,,WST,BEAS-2B,Human,Lung,24 h,12.5,108.3
,experiment,INFO-0010997,Oxide,Fe3O4,Micromod Partikeltechnologie GmbH,,163.1,,-9.89,,,WST,BEAS-2B,Human,Lung,24 h,25,106.9
,experiment,INFO-0010997,Oxide,Fe3O4,Micromod Partikeltechnologie GmbH,,163.1,,-9.89,,,WST,BEAS-2B,Human,Lung,24 h,50,110.9
,experiment,INFO-0010997,Oxide,Fe3O4,Micromod Partikeltechnologie GmbH,,163.1,,-9.89,,,WST,BEAS-2B,Human,Lung,24 h,100,111.1
,experiment,INFO-0010997,Oxide,Fe3O4,Micromod Partikeltechnologie GmbH,,163.1,,-9.89,,,MTS,BEAS-2B,Human,Lung,24 h,0,100
,experiment,INFO-0010997,Oxide,Fe3O4,Micromod Partikeltechnologie GmbH,,163.1,,-9.89,,,MTS,BEAS-2B,Human,Lung,24 h,6.25,101.5
,experiment,INFO-0010997,Oxide,Fe3O4,Micromod Partikeltechnologie GmbH,,163.1,,-9.89,,,MTS,BEAS-2B,Human,Lung,24 h,12.5,99.3
,experiment,INFO-0010997,Oxide,Fe3O4,Micromod Partikeltechnologie GmbH,,163.1,,-9.89,,,MTS,BEAS-2B,Human,Lung,24 h,25,101.9
,experiment,INFO-0010997,Oxide,Fe3O4,Micromod Partikeltechnologie GmbH,,163.1,,-9.89,,,MTS,BEAS-2B,Human,Lung,24 h,50,103.5
,experiment,INFO-0010997,Oxide,Fe3O4,Micromod Partikeltechnologie GmbH,,163.1,,-9.89,,,MTS,BEAS-2B,Human,Lung,24 h,100,103.5
,experiment,INFO-0010997,Oxide,Fe3O4,Micromod Partikeltechnologie GmbH,,45.57,,-9.02,,,WST,A549,Human,Lung,24 h,0,100
,experiment,INFO-0010997,Oxide,Fe3O4,Micromod Partikeltechnologie GmbH,,45.57,,-9.02,,,WST,A549,Human,Lung,24 h,6.25,97.7
,experiment,INFO-0010997,Oxide,Fe3O4,Micromod Partikeltechnologie GmbH,,45.57,,-9.02,,,WST,A549,Human,Lung,24 h,12.5,95.9
,experiment,INFO-0010997,Oxide,Fe3O4,Micromod Partikeltechnologie GmbH,,45.57,,-9.02,,,WST,A549,Human,Lung,24 h,25,98.4
,experiment,INFO-0010997,Oxide,Fe3O4,Micromod Partikeltechnologie GmbH,,45.57,,-9.02,,,WST,A549,Human,Lung,24 h,50,103.9
,experiment,INFO-0010997,Oxide,Fe3O4,Micromod Partikeltechnologie GmbH,,45.57,,-9.02,,,WST,A549,Human,Lung,24 h,100,103.3
,experiment,INFO-0010997,Oxide,Fe3O4,Micromod Partikeltechnologie GmbH,,45.57,,-9.02,,,MTS,A549,Human,Lung,24 h,0,100
,experiment,INFO-0010997,Oxide,Fe3O4,Micromod Partikeltechnologie GmbH,,45.57,,-9.02,,,MTS,A549,Human,Lung,24 h,6.25,92.8
,experiment,INFO-0010997,Oxide,Fe3O4,Micromod Partikeltechnologie GmbH,,45.57,,-9.02,,,MTS,A549,Human,Lung,24 h,12.5,94.5
,experiment,INFO-0010997,Oxide,Fe3O4,Micromod Partikeltechnologie GmbH,,45.57,,-9.02,,,MTS,A549,Human,Lung,24 h,25,94.3
,experiment,INFO-0010997,Oxide,Fe3O4,Micromod Partikeltechnologie GmbH,,45.57,,-9.02,,,MTS,A549,Human,Lung,24 h,50,95.9
,experiment,INFO-0010997,Oxide,Fe3O4,Micromod Partikeltechnologie GmbH,,45.57,,-9.02,,,MTS,A549,Human,Lung,24 h,100,100.6
,experiment,INFO-0010996,Metal,Ag,NIST,,161.1,,-6.48,,,WST,BEAS-2B,Human,Lung,24 h,0,100
,experiment,INFO-0010996,Metal,Ag,NIST,,161.1,,-6.48,,,WST,BEAS-2B,Human,Lung,24 h,6.25,110.6
,experiment,INFO-0010996,Metal,Ag,NIST,,161.1,,-6.48,,,WST,BEAS-2B,Human,Lung,24 h,12.5,112.3
,experiment,INFO-0010996,Metal,Ag,NIST,,161.1,,-6.48,,,WST,BEAS-2B,Human,Lung,24 h,25,116.9
,experiment,INFO-0010996,Metal,Ag,NIST,,161.1,,-6.48,,,WST,BEAS-2B,Human,Lung,24 h,50,110.9
,experiment,INFO-0010996,Metal,Ag,NIST,,161.1,,-6.48,,,WST,BEAS-2B,Human,Lung,24 h,100,102.8
,experiment,INFO-0010996,Metal,Ag,NIST,,161.1,,-6.48,,,MTS,BEAS-2B,Human,Lung,24 h,0,100
,experiment,INFO-0010996,Metal,Ag,NIST,,161.1,,-6.48,,,MTS,BEAS-2B,Human,Lung,24 h,6.25,106.8
,experiment,INFO-0010996,Metal,Ag,NIST,,161.1,,-6.48,,,MTS,BEAS-2B,Human,Lung,24 h,12.5,110.9
,experiment,INFO-0010996,Metal,Ag,NIST,,161.1,,-6.48,,,MTS,BEAS-2B,Human,Lung,24 h,25,112
,experiment,INFO-0010996,Metal,Ag,NIST,,161.1,,-6.48,,,MTS,BEAS-2B,Human,Lung,24 h,50,98.5
,experiment,INFO-0010996,Metal,Ag,NIST,,161.1,,-6.48,,,MTS,BEAS-2B,Human,Lung,24 h,100,83.6
,experiment,INFO-0010996,Metal,Ag,NIST,,129.2,,-6.64,,,WST,A549,Human,Lung,24 h,0,100
,experiment,INFO-0010996,Metal,Ag,NIST,,129.2,,-6.64,,,WST,A549,Human,Lung,24 h,6.25,97.6
,experiment,INFO-0010996,Metal,Ag,NIST,,129.2,,-6.64,,,WST,A549,Human,Lung,24 h,12.5,94.2
,experiment,INFO-0010996,Metal,Ag,NIST,,129.2,,-6.64,,,WST,A549,Human,Lung,24 h,25,100.3
,experiment,INFO-0010996,Metal,Ag,NIST,,129.2,,-6.64,,,WST,A549,Human,Lung,24 h,50,108.6
,experiment,INFO-0010996,Metal,Ag,NIST,,129.2,,-6.64,,,WST,A549,Human,Lung,24 h,100,101.4
,experiment,INFO-0010996,Metal,Ag,NIST,,129.2,,-6.64,,,MTS,A549,Human,Lung,24 h,0,100
,experiment,INFO-0010996,Metal,Ag,NIST,,129.2,,-6.64,,,MTS,A549,Human,Lung,24 h,6.25,98.3
,experiment,INFO-0010996,Metal,Ag,NIST,,129.2,,-6.64,,,MTS,A549,Human,Lung,24 h,12.5,100.6
,experiment,INFO-0010996,Metal,Ag,NIST,,129.2,,-6.64,,,MTS,A549,Human,Lung,24 h,25,107.5
,experiment,INFO-0010996,Metal,Ag,NIST,,129.2,,-6.64,,,MTS,A549,Human,Lung,24 h,50,103.6
,experiment,INFO-0010996,Metal,Ag,NIST,,129.2,,-6.64,,,MTS,A549,Human,Lung,24 h,100,99.3
,experiment,INFO-0010999,Metal,Au/Ag,NanoComposix,,565.3,,-10.1,,,WST,BEAS-2B,Human,Lung,24 h,0,100
,experiment,INFO-0010999,Metal,Au/Ag,NanoComposix,,565.3,,-10.1,,,WST,BEAS-2B,Human,Lung,24 h,6.25,108.3
,experiment,INFO-0010999,Metal,Au/Ag,NanoComposix,,565.3,,-10.1,,,WST,BEAS-2B,Human,Lung,24 h,12.5,109.8
,experiment,INFO-0010999,Metal,Au/Ag,NanoComposix,,565.3,,-10.1,,,WST,BEAS-2B,Human,Lung,24 h,25,108.4
,experiment,INFO-0010999,Metal,Au/Ag,NanoComposix,,565.3,,-10.1,,,WST,BEAS-2B,Human,Lung,24 h,50,98
,experiment,INFO-0010999,Metal,Au/Ag,NanoComposix,,565.3,,-10.1,,,WST,BEAS-2B,Human,Lung,24 h,100,92.6
,experiment,INFO-0010999,Metal,Au/Ag,NanoComposix,,565.3,,-10.1,,,MTS,BEAS-2B,Human,Lung,24 h,0,100
,experiment,INFO-0010999,Metal,Au/Ag,NanoComposix,,565.3,,-10.1,,,MTS,BEAS-2B,Human,Lung,24 h,6.25,111.7
,experiment,INFO-0010999,Metal,Au/Ag,NanoComposix,,565.3,,-10.1,,,MTS,BEAS-2B,Human,Lung,24 h,12.5,110.5
,experiment,INFO-0010999,Metal,Au/Ag,NanoComposix,,565.3,,-10.1,,,MTS,BEAS-2B,Human,Lung,24 h,25,108.7
,experiment,INFO-0010999,Metal,Au/Ag,NanoComposix,,565.3,,-10.1,,,MTS,BEAS-2B,Human,Lung,24 h,50,105.6
,experiment,INFO-0010999,Metal,Au/Ag,NanoComposix,,565.3,,-10.1,,,MTS,BEAS-2B,Human,Lung,24 h,100,94.7
,experiment,INFO-0010999,Metal,Au/Ag,NanoComposix,,77.35,,-8.14,,,WST,A549,Human,Lung,24 h,0,100
