Repository: dydtkddl/nanometaloxide

File: 00datacollection/01s2nano_data.csv (part 7 of 75)
Tags,Source,Info #,Material group,Material type,Manufacturer,Core (or Grain) size (nm),Hydrodynamic size (nm),Size distribution,Surface charge (mV),Surface Area (m^2/g),Shape,Assay method,Cell line (or type),Cell line species,IC origin,Exposure time,Dose (ug/ml),Toxicity value (%)
,experiment,INFO-0010999,Metal,Au/Ag,NanoComposix,,77.35,,-8.14,,,WST,A549,Human,Lung,24 h,6.25,105.1
,experiment,INFO-0010999,Metal,Au/Ag,NanoComposix,,77.35,,-8.14,,,WST,A549,Human,Lung,24 h,12.5,105.6
,experiment,INFO-0010999,Metal,Au/Ag,NanoComposix,,77.35,,-8.14,,,WST,A549,Human,Lung,24 h,25,111.3
,experiment,INFO-0010999,Metal,Au/Ag,NanoComposix,,77.35,,-8.14,,,WST,A549,Human,Lung,24 h,50,113.1
,experiment,INFO-0010999,Metal,Au/Ag,NanoComposix,,77.35,,-8.14,,,WST,A549,Human,Lung,24 h,100,107.5
,experiment,INFO-0010999,Metal,Au/Ag,NanoComposix,,77.35,,-8.14,,,MTS,A549,Human,Lung,24 h,0,100
,experiment,INFO-0010999,Metal,Au/Ag,NanoComposix,,77.35,,-8.14,,,MTS,A549,Human,Lung,24 h,6.25,94.9
,experiment,INFO-0010999,Metal,Au/Ag,NanoComposix,,77.35,,-8.14,,,MTS,A549,Human,Lung,24 h,12.5,91.9
,experiment,INFO-0010999,Metal,Au/Ag,NanoComposix,,77.35,,-8.14,,,MTS,A549,Human,Lung,24 h,25,88.9
,experiment,INFO-0010999,Metal,Au/Ag,NanoComposix,,77.35,,-8.14,,,MTS,A549,Human,Lung,24 h,50,88.9
,experiment,INFO-0010999,Metal,Au/Ag,NanoComposix,,77.35,,-8.14,,,MTS,A549,Human,Lung,24 h,100,85.9
,experiment,INFO-0011000,Oxide,TiO2,NanoComposix,,,,-11.4,,,WST,BEAS-2B,Human,Lung,24 h,0,100
,experiment,INFO-0011000,Oxide,TiO2,NanoComposix,,,,-11.4,,,WST,BEAS-2B,Human,Lung,24 h,0.625,95.2
,experiment,INFO-0011000,Oxide,TiO2,NanoComposix,,,,-11.4,,,WST,BEAS-2B,Human,Lung,24 h,1.25,92.8
,experiment,INFO-0011000,Oxide,TiO2,NanoComposix,,,,-11.4,,,WST,BEAS-2B,Human,Lung,24 h,2.5,97.2
,experiment,INFO-0011000,Oxide,TiO2,NanoComposix,,,,-11.4,,,WST,BEAS-2B,Human,Lung,24 h,5,103.1
,experiment,INFO-0011000,Oxide,TiO2,NanoComposix,,,,-11.4,,,WST,BEAS-2B,Human,Lung,24 h,10,108
,experiment,INFO-0011000,Oxide,TiO2,NanoComposix,,,,-11.4,,,MTS,BEAS-2B,Human,Lung,24 h,0,100
,experiment,INFO-0011000,Oxide,TiO2,NanoComposix,,,,-11.4,,,MTS,BEAS-2B,Human,Lung,24 h,0.625,95.2
,experiment,INFO-0011000,Oxide,TiO2,NanoComposix,,,,-11.4,,,MTS,BEAS-2B,Human,Lung,24 h,1.25,94.5
,experiment,INFO-0011000,Oxide,TiO2,NanoComposix,,,,-11.4,,,MTS,BEAS-2B,Human,Lung,24 h,2.5,95.5
,experiment,INFO-0011000,Oxide,TiO2,NanoComposix,,,,-11.4,,,MTS,BEAS-2B,Human,Lung,24 h,5,95.9
,experiment,INFO-0011000,Oxide,TiO2,NanoComposix,,,,-11.4,,,MTS,BEAS-2B,Human,Lung,24 h,10,95
,experiment,INFO-0011000,Oxide,TiO2,NanoComposix,,,,-9.03,,,WST,A549,Human,Lung,24 h,0,100
,experiment,INFO-0011000,Oxide,TiO2,NanoComposix,,,,-9.03,,,WST,A549,Human,Lung,24 h,6.25,97.4
,experiment,INFO-0011000,Oxide,TiO2,NanoComposix,,,,-9.03,,,WST,A549,Human,Lung,24 h,1.25,94.6
,experiment,INFO-0011000,Oxide,TiO2,NanoComposix,,,,-9.03,,,WST,A549,Human,Lung,24 h,2.5,94.1
,experiment,INFO-0011000,Oxide,TiO2,NanoComposix,,,,-9.03,,,WST,A549,Human,Lung,24 h,5,95.8
,experiment,INFO-0011000,Oxide,TiO2,NanoComposix,,,,-9.03,,,WST,A549,Human,Lung,24 h,10,95.7
,experiment,INFO-0011000,Oxide,TiO2,NanoComposix,,,,-9.03,,,MTS,A549,Human,Lung,24 h,0,100
,experiment,INFO-0011000,Oxide,TiO2,NanoComposix,,,,-9.03,,,MTS,A549,Human,Lung,24 h,0.625,96.1
,experiment,INFO-0011000,Oxide,TiO2,NanoComposix,,,,-9.03,,,MTS,A549,Human,Lung,24 h,1.25,96.1
,experiment,INFO-0011000,Oxide,TiO2,NanoComposix,,,,-9.03,,,MTS,A549,Human,Lung,24 h,2.5,95.8
,experiment,INFO-0011000,Oxide,TiO2,NanoComposix,,,,-9.03,,,MTS,A549,Human,Lung,24 h,5,96.6
,experiment,INFO-0011000,Oxide,TiO2,NanoComposix,,,,-9.03,,,MTS,A549,Human,Lung,24 h,10,103.3
,experiment,INFO-0011007,Oxide,CeO2,Sigma Aldrich,,6303,,-10.9,,,WST,BEAS-2B,Human,Lung,24 h,0,100
,experiment,INFO-0011007,Oxide,CeO2,Sigma Aldrich,,6303,,-10.9,,,WST,BEAS-2B,Human,Lung,24 h,6.25,98.9
,experiment,INFO-0011007,Oxide,CeO2,Sigma Aldrich,,6303,,-10.9,,,WST,BEAS-2B,Human,Lung,24 h,12.5,104.4
,experiment,INFO-0011007,Oxide,CeO2,Sigma Aldrich,,6303,,-10.9,,,WST,BEAS-2B,Human,Lung,24 h,25,106.9
,experiment,INFO-0011007,Oxide,CeO2,Sigma Aldrich,,6303,,-10.9,,,WST,BEAS-2B,Human,Lung,24 h,50,109.4
,experiment,INFO-0011007,Oxide,CeO2,Sigma Aldrich,,6303,,-10.9,,,WST,BEAS-2B,Human,Lung,24 h,100,120.2
,experiment,INFO-0011007,Oxide,CeO2,Sigma Aldrich,,6303,,-10.9,,,MTS,BEAS-2B,Human,Lung,24 h,0,100
,experiment,INFO-0011007,Oxide,CeO2,Sigma Aldrich,,6303,,-10.9,,,MTS,BEAS-2B,Human,Lung,24 h,6.25,100.2
,experiment,INFO-0011007,Oxide,CeO2,Sigma Aldrich,,6303,,-10.9,,,MTS,BEAS-2B,Human,Lung,24 h,12.5,98.7
,experiment,INFO-0011007,Oxide,CeO2,Sigma Aldrich,,6303,,-10.9,,,MTS,BEAS-2B,Human,Lung,24 h,25,103.5
,experiment,INFO-0011007,Oxide,CeO2,Sigma Aldrich,,6303,,-10.9,,,MTS,BEAS-2B,Human,Lung,24 h,50,107.8
,experiment,INFO-0011007,Oxide,CeO2,Sigma Aldrich,,6303,,-10.9,,,MTS,BEAS-2B,Human,Lung,24 h,100,114.8
,experiment,INFO-0011007,Oxide,CeO2,Sigma Aldrich,,253.1,,-10.1,,,WST,A549,Human,Lung,24 h,0,100
,experiment,INFO-0011007,Oxide,CeO2,Sigma Aldrich,,253.1,,-10.1,,,WST,A549,Human,Lung,24 h,6.25,97.3
,experiment,INFO-0011007,Oxide,CeO2,Sigma Aldrich,,253.1,,-10.1,,,WST,A549,Human,Lung,24 h,12.5,95.8
,experiment,INFO-0011007,Oxide,CeO2,Sigma Aldrich,,253.1,,-10.1,,,WST,A549,Human,Lung,24 h,25,102.3
,experiment,INFO-0011007,Oxide,CeO2,Sigma Aldrich,,253.1,,-10.1,,,WST,A549,Human,Lung,24 h,50,106.5
,experiment,INFO-0011007,Oxide,CeO2,Sigma Aldrich,,253.1,,-10.1,,,WST,A549,Human,Lung,24 h,100,115.3
,experiment,INFO-0011007,Oxide,CeO2,Sigma Aldrich,,253.1,,-10.1,,,MTS,A549,Human,Lung,24 h,0,100
,experiment,INFO-0011007,Oxide,CeO2,Sigma Aldrich,,253.1,,-10.1,,,MTS,A549,Human,Lung,24 h,6.25,94
,experiment,INFO-0011007,Oxide,CeO2,Sigma Aldrich,,253.1,,-10.1,,,MTS,A549,Human,Lung,24 h,12.5,92.8
,experiment,INFO-0011007,Oxide,CeO2,Sigma Aldrich,,253.1,,-10.1,,,MTS,A549,Human,Lung,24 h,25,94.4
,experiment,INFO-0011007,Oxide,CeO2,Sigma Aldrich,,253.1,,-10.1,,,MTS,A549,Human,Lung,24 h,50,101.5
,experiment,INFO-0011007,Oxide,CeO2,Sigma Aldrich,,253.1,,-10.1,,,MTS,A549,Human,Lung,24 h,100,108.5
,experiment,INFO-0010994,Carbon,SWCNT,Sigma Aldrich,,,,-19.7,,,WST,BEAS-2B,Human,Lung,24 h,0,100
,experiment,INFO-0010994,Carbon,SWCNT,Sigma Aldrich,,,,-19.7,,,WST,BEAS-2B,Human,Lung,24 h,6.25,96.7
,experiment,INFO-0010994,Carbon,SWCNT,Sigma Aldrich,,,,-19.7,,,WST,BEAS-2B,Human,Lung,24 h,12.5,96.8
,experiment,INFO-0010994,Carbon,SWCNT,Sigma Aldrich,,,,-19.7,,,WST,BEAS-2B,Human,Lung,24 h,25,98.7
,experiment,INFO-0010994,Carbon,SWCNT,Sigma Aldrich,,,,-19.7,,,WST,BEAS-2B,Human,Lung,24 h,50,105.1
,experiment,INFO-0010994,Carbon,SWCNT,Sigma Aldrich,,,,-19.7,,,WST,BEAS-2B,Human,Lung,24 h,100,109
,experiment,INFO-0010994,Carbon,SWCNT,Sigma Aldrich,,,,-19.7,,,MTS,BEAS-2B,Human,Lung,24 h,0,100
,experiment,INFO-0010994,Carbon,SWCNT,Sigma Aldrich,,,,-19.7,,,MTS,BEAS-2B,Human,Lung,24 h,6.25,97.4
,experiment,INFO-0010994,Carbon,SWCNT,Sigma Aldrich,,,,-19.7,,,MTS,BEAS-2B,Human,Lung,24 h,12.5,98.8
,experiment,INFO-0010994,Carbon,SWCNT,Sigma Aldrich,,,,-19.7,,,MTS,BEAS-2B,Human,Lung,24 h,25,100.2
,experiment,INFO-0010994,Carbon,SWCNT,Sigma Aldrich,,,,-19.7,,,MTS,BEAS-2B,Human,Lung,24 h,50,102.4
,experiment,INFO-0010994,Carbon,SWCNT,Sigma Aldrich,,,,-19.7,,,MTS,BEAS-2B,Human,Lung,24 h,100,100.5
,experiment,INFO-0010994,Carbon,SWCNT,Sigma Aldrich,,,,-10.1,,,WST,A549,Human,Lung,24 h,0,100
,experiment,INFO-0010994,Carbon,SWCNT,Sigma Aldrich,,,,-10.1,,,WST,A549,Human,Lung,24 h,6.25,101.7
,experiment,INFO-0010994,Carbon,SWCNT,Sigma Aldrich,,,,-10.1,,,WST,A549,Human,Lung,24 h,12.5,103.4
,experiment,INFO-0010994,Carbon,SWCNT,Sigma Aldrich,,,,-10.1,,,WST,A549,Human,Lung,24 h,25,113.3
,experiment,INFO-0010994,Carbon,SWCNT,Sigma Aldrich,,,,-10.1,,,WST,A549,Human,Lung,24 h,50,115.2
,experiment,INFO-0010994,Carbon,SWCNT,Sigma Aldrich,,,,-10.1,,,WST,A549,Human,Lung,24 h,100,114.5
,experiment,INFO-0010994,Carbon,SWCNT,Sigma Aldrich,,,,-10.1,,,MTS,A549,Human,Lung,24 h,0,100
,experiment,INFO-0010994,Carbon,SWCNT,Sigma Aldrich,,,,-10.1,,,MTS,A549,Human,Lung,24 h,6.25,97.5
,experiment,INFO-0010994,Carbon,SWCNT,Sigma Aldrich,,,,-10.1,,,MTS,A549,Human,Lung,24 h,12.5,102.3
,experiment,INFO-0010994,Carbon,SWCNT,Sigma Aldrich,,,,-10.1,,,MTS,A549,Human,Lung,24 h,25,105.2
,experiment,INFO-0010994,Carbon,SWCNT,Sigma Aldrich,,,,-10.1,,,MTS,A549,Human,Lung,24 h,50,110.8
,experiment,INFO-0010994,Carbon,SWCNT,Sigma Aldrich,,,,-10.1,,,MTS,A549,Human,Lung,24 h,100,112.9
,experiment,INFO-0011006,Carbon,MWCNT,JEIO,,,,-13.7,,,WST,BEAS-2B,Human,Lung,24 h,0,100
,experiment,INFO-0011006,Carbon,MWCNT,JEIO,,,,-13.7,,,WST,BEAS-2B,Human,Lung,24 h,6.25,97.6
,experiment,INFO-0011006,Carbon,MWCNT,JEIO,,,,-13.7,,,WST,BEAS-2B,Human,Lung,24 h,12.5,99.3
,experiment,INFO-0011006,Carbon,MWCNT,JEIO,,,,-13.7,,,WST,BEAS-2B,Human,Lung,24 h,25,96.1
,experiment,INFO-0011006,Carbon,MWCNT,JEIO,,,,-13.7,,,WST,BEAS-2B,Human,Lung,24 h,50,104.4
,experiment,INFO-0011006,Carbon,MWCNT,JEIO,,,,-13.7,,,WST,BEAS-2B,Human,Lung,24 h,100,110.6
,experiment,INFO-0011006,Carbon,MWCNT,JEIO,,,,-13.7,,,MTS,BEAS-2B,Human,Lung,24 h,0,100
,experiment,INFO-0011006,Carbon,MWCNT,JEIO,,,,-13.7,,,MTS,BEAS-2B,Human,Lung,24 h,6.25,98.4
,experiment,INFO-0011006,Carbon,MWCNT,JEIO,,,,-13.7,,,MTS,BEAS-2B,Human,Lung,24 h,12.5,97.1
,experiment,INFO-0011006,Carbon,MWCNT,JEIO,,,,-13.7,,,MTS,BEAS-2B,Human,Lung,24 h,25,98.5
,experiment,INFO-0011006,Carbon,MWCNT,JEIO,,,,-13.7,,,MTS,BEAS-2B,Human,Lung,24 h,50,99.8
,experiment,INFO-0011006,Carbon,MWCNT,JEIO,,,,-13.7,,,MTS,BEAS-2B,Human,Lung,24 h,100,96.9
,experiment,INFO-0011006,Carbon,MWCNT,JEIO,,,,-9.68,,,WST,A549,Human,Lung,24 h,0,100
,experiment,INFO-0011006,Carbon,MWCNT,JEIO,,,,-9.68,,,WST,A549,Human,Lung,24 h,6.25,99.4
,experiment,INFO-0011006,Carbon,MWCNT,JEIO,,,,-9.68,,,WST,A549,Human,Lung,24 h,12.5,102.7
,experiment,INFO-0011006,Carbon,MWCNT,JEIO,,,,-9.68,,,WST,A549,Human,Lung,24 h,25,101.7
,experiment,INFO-0011006,Carbon,MWCNT,JEIO,,,,-9.68,,,WST,A549,Human,Lung,24 h,50,109.9
,experiment,INFO-0011006,Carbon,MWCNT,JEIO,,,,-9.68,,,WST,A549,Human,Lung,24 h,100,107.2
,experiment,INFO-0011006,Carbon,MWCNT,JEIO,,,,-9.68,,,MTS,A549,Human,Lung,24 h,0,100
,experiment,INFO-0011006,Carbon,MWCNT,JEIO,,,,-9.68,,,MTS,A549,Human,Lung,24 h,6.25,95
,experiment,INFO-0011006,Carbon,MWCNT,JEIO,,,,-9.68,,,MTS,A549,Human,Lung,24 h,12.5,100.5
,experiment,INFO-0011006,Carbon,MWCNT,JEIO,,,,-9.68,,,MTS,A549,Human,Lung,24 h,25,105.8
,experiment,INFO-0011006,Carbon,MWCNT,JEIO,,,,-9.68,,,MTS,A549,Human,Lung,24 h,50,112.7
,experiment,INFO-0011006,Carbon,MWCNT,JEIO,,,,-9.68,,,MTS,A549,Human,Lung,24 h,100,116.9
,experiment,INFO-0010975,Carbon,MWCNT,Hanwha nanotech,,,,-12.4,,,WST,BEAS-2B,Human,Lung,24 h,0,100
,experiment,INFO-0010975,Carbon,MWCNT,Hanwha nanotech,,,,-12.4,,,WST,BEAS-2B,Human,Lung,24 h,6.25,94.9
,experiment,INFO-0010975,Carbon,MWCNT,Hanwha nanotech,,,,-12.4,,,WST,BEAS-2B,Human,Lung,24 h,12.5,96.5
,experiment,INFO-0010975,Carbon,MWCNT,Hanwha nanotech,,,,-12.4,,,WST,BEAS-2B,Human,Lung,24 h,25,101.2
,experiment,INFO-0010975,Carbon,MWCNT,Hanwha nanotech,,,,-12.4,,,WST,BEAS-2B,Human,Lung,24 h,50,109.8
,experiment,INFO-0010975,Carbon,MWCNT,Hanwha nanotech,,,,-12.4,,,WST,BEAS-2B,Human,Lung,24 h,100,100.6
,experiment,INFO-0010975,Carbon,MWCNT,Hanwha nanotech,,,,-12.4,,,WST,BEAS-2B,Human,Lung,24 h,0,100
,experiment,INFO-0010975,Carbon,MWCNT,Hanwha nanotech,,,,-12.4,,,WST,BEAS-2B,Human,Lung,24 h,6.25,100.7
,experiment,INFO-0010975,Carbon,MWCNT,Hanwha nanotech,,,,-12.4,,,WST,BEAS-2B,Human,Lung,24 h,12.5,101.9
,experiment,INFO-0010975,Carbon,MWCNT,Hanwha nanotech,,,,-12.4,,,WST,BEAS-2B,Human,Lung,24 h,25,98.6
,experiment,INFO-0010975,Carbon,MWCNT,Hanwha nanotech,,,,-12.4,,,WST,BEAS-2B,Human,Lung,24 h,50,101.1
,experiment,INFO-0010975,Carbon,MWCNT,Hanwha nanotech,,,,-12.4,,,WST,BEAS-2B,Human,Lung,24 h,100,94.8
,experiment,INFO-0010975,Carbon,MWCNT,Hanwha nanotech,,,,-8.82,,,WST,A549,Human,Lung,24 h,0,100
,experiment,INFO-0010975,Carbon,MWCNT,Hanwha nanotech,,,,-8.82,,,WST,A549,Human,Lung,24 h,6.25,99.7
,experiment,INFO-0010975,Carbon,MWCNT,Hanwha nanotech,,,,-8.82,,,WST,A549,Human,Lung,24 h,12.5,102
,experiment,INFO-0010975,Carbon,MWCNT,Hanwha nanotech,,,,-8.82,,,WST,A549,Human,Lung,24 h,25,103.2
,experiment,INFO-0010975,Carbon,MWCNT,Hanwha nanotech,,,,-8.82,,,WST,A549,Human,Lung,24 h,50,108.4
,experiment,INFO-0010975,Carbon,MWCNT,Hanwha nanotech,,,,-8.82,,,WST,A549,Human,Lung,24 h,100,112.9
,experiment,INFO-0010975,Carbon,MWCNT,Hanwha nanotech,,,,-8.82,,,MTS,A549,Human,Lung,24 h,0,100
,experiment,INFO-0010975,Carbon,MWCNT,Hanwha nanotech,,,,-8.82,,,MTS,A549,Human,Lung,24 h,6.25,91.7
,experiment,INFO-0010975,Carbon,MWCNT,Hanwha nanotech,,,,-8.82,,,MTS,A549,Human,Lung,24 h,12.5,93
,experiment,INFO-0010975,Carbon,MWCNT,Hanwha nanotech,,,,-8.82,,,MTS,A549,Human,Lung,24 h,25,95.3
,experiment,INFO-0010975,Carbon,MWCNT,Hanwha nanotech,,,,-8.82,,,MTS,A549,Human,Lung,24 h,50,99.4
,experiment,INFO-0010975,Carbon,MWCNT,Hanwha nanotech,,,,-8.82,,,MTS,A549,Human,Lung,24 h,100,105.5
,experiment,INFO-0011001,Oxide,SiO2,Sukgyung,,821.5,,-9.54,,,WST,BEAS-2B,Human,Lung,24 h,0,100
,experiment,INFO-0011001,Oxide,SiO2,Sukgyung,,821.5,,-9.54,,,WST,BEAS-2B,Human,Lung,24 h,6.25,100.5
,experiment,INFO-0011001,Oxide,SiO2,Sukgyung,,821.5,,-9.54,,,WST,BEAS-2B,Human,Lung,24 h,12.5,100.6
,experiment,INFO-0011001,Oxide,SiO2,Sukgyung,,821.5,,-9.54,,,WST,BEAS-2B,Human,Lung,24 h,25,105.6
,experiment,INFO-0011001,Oxide,SiO2,Sukgyung,,821.5,,-9.54,,,WST,BEAS-2B,Human,Lung,24 h,50,108.1
,experiment,INFO-0011001,Oxide,SiO2,Sukgyung,,821.5,,-9.54,,,WST,BEAS-2B,Human,Lung,24 h,100,116.8
,experiment,INFO-0011001,Oxide,SiO2,Sukgyung,,821.5,,-9.54,,,MTS,BEAS-2B,Human,Lung,24 h,0,100
,experiment,INFO-0011001,Oxide,SiO2,Sukgyung,,821.5,,-9.54,,,MTS,BEAS-2B,Human,Lung,24 h,6.25,103.7
,experiment,INFO-0011001,Oxide,SiO2,Sukgyung,,821.5,,-9.54,,,MTS,BEAS-2B,Human,Lung,24 h,12.5,105.8
,experiment,INFO-0011001,Oxide,SiO2,Sukgyung,,821.5,,-9.54,,,MTS,BEAS-2B,Human,Lung,24 h,25,110.1
,experiment,INFO-0011001,Oxide,SiO2,Sukgyung,,821.5,,-9.54,,,MTS,BEAS-2B,Human,Lung,24 h,50,115.9
,experiment,INFO-0011001,Oxide,SiO2,Sukgyung,,821.5,,-9.54,,,MTS,BEAS-2B,Human,Lung,24 h,100,125.4
,experiment,INFO-0011001,Oxide,SiO2,Sukgyung,,93.24,,-9.17,,,WST,A549,Human,Lung,24 h,0,100
,experiment,INFO-0011001,Oxide,SiO2,Sukgyung,,93.24,,-9.17,,,WST,A549,Human,Lung,24 h,6.25,101.4
,experiment,INFO-0011001,Oxide,SiO2,Sukgyung,,93.24,,-9.17,,,WST,A549,Human,Lung,24 h,12.5,100.3
,experiment,INFO-0011001,Oxide,SiO2,Sukgyung,,93.24,,-9.17,,,WST,A549,Human,Lung,24 h,25,96.7
,experiment,INFO-0011001,Oxide,SiO2,Sukgyung,,93.24,,-9.17,,,WST,A549,Human,Lung,24 h,50,106.2
,experiment,INFO-0011001,Oxide,SiO2,Sukgyung,,93.24,,-9.17,,,WST,A549,Human,Lung,24 h,100,106.3
,experiment,INFO-0011001,Oxide,SiO2,Sukgyung,,93.24,,-9.17,,,MTS,A549,Human,Lung,24 h,0,100
,experiment,INFO-0011001,Oxide,SiO2,Sukgyung,,93.24,,-9.17,,,MTS,A549,Human,Lung,24 h,6.25,96.6
,experiment,INFO-0011001,Oxide,SiO2,Sukgyung,,93.24,,-9.17,,,MTS,A549,Human,Lung,24 h,12.5,95.5
,experiment,INFO-0011001,Oxide,SiO2,Sukgyung,,93.24,,-9.17,,,MTS,A549,Human,Lung,24 h,25,98.2
,experiment,INFO-0011001,Oxide,SiO2,Sukgyung,,93.24,,-9.17,,,MTS,A549,Human,Lung,24 h,50,107.4
,experiment,INFO-0011001,Oxide,SiO2,Sukgyung,,93.24,,-9.17,,,MTS,A549,Human,Lung,24 h,100,104.5
,experiment,INFO-0011004,Oxide,TiO2,Degussa-Evonik,,4009,,-11.4,,,WST,BEAS-2B,Human,Lung,24 h,0,100
,experiment,INFO-0011004,Oxide,TiO2,Degussa-Evonik,,4009,,-11.4,,,WST,BEAS-2B,Human,Lung,24 h,6.25,99.6
,experiment,INFO-0011004,Oxide,TiO2,Degussa-Evonik,,4009,,-11.4,,,WST,BEAS-2B,Human,Lung,24 h,12.5,98.1
,experiment,INFO-0011004,Oxide,TiO2,Degussa-Evonik,,4009,,-11.4,,,WST,BEAS-2B,Human,Lung,24 h,25,106.7
,experiment,INFO-0011004,Oxide,TiO2,Degussa-Evonik,,4009,,-11.4,,,WST,BEAS-2B,Human,Lung,24 h,50,107.1
,experiment,INFO-0011004,Oxide,TiO2,Degussa-Evonik,,4009,,-11.4,,,WST,BEAS-2B,Human,Lung,24 h,100,123.9
,experiment,INFO-0011004,Oxide,TiO2,Degussa-Evonik,,4009,,-11.4,,,MTS,BEAS-2B,Human,Lung,24 h,0,100
,experiment,INFO-0011004,Oxide,TiO2,Degussa-Evonik,,4009,,-11.4,,,MTS,BEAS-2B,Human,Lung,24 h,6.25,94.6
,experiment,INFO-0011004,Oxide,TiO2,Degussa-Evonik,,4009,,-11.4,,,MTS,BEAS-2B,Human,Lung,24 h,12.5,100.6
,experiment,INFO-0011004,Oxide,TiO2,Degussa-Evonik,,4009,,-11.4,,,MTS,BEAS-2B,Human,Lung,24 h,25,105
,experiment,INFO-0011004,Oxide,TiO2,Degussa-Evonik,,4009,,-11.4,,,MTS,BEAS-2B,Human,Lung,24 h,50,106.2
,experiment,INFO-0011004,Oxide,TiO2,Degussa-Evonik,,4009,,-11.4,,,MTS,BEAS-2B,Human,Lung,24 h,100,118.8
,experiment,INFO-0011004,Oxide,TiO2,Degussa-Evonik,,315.4,,-8.8,,,WST,A549,Human,Lung,24 h,0,100
,experiment,INFO-0011004,Oxide,TiO2,Degussa-Evonik,,315.4,,-8.8,,,WST,A549,Human,Lung,24 h,6.25,95.7
,experiment,INFO-0011004,Oxide,TiO2,Degussa-Evonik,,315.4,,-8.8,,,WST,A549,Human,Lung,24 h,12.5,94.5
,experiment,INFO-0011004,Oxide,TiO2,Degussa-Evonik,,315.4,,-8.8,,,WST,A549,Human,Lung,24 h,25,98.3
,experiment,INFO-0011004,Oxide,TiO2,Degussa-Evonik,,315.4,,-8.8,,,WST,A549,Human,Lung,24 h,50,104
,experiment,INFO-0011004,Oxide,TiO2,Degussa-Evonik,,315.4,,-8.8,,,WST,A549,Human,Lung,24 h,100,115.2
,experiment,INFO-0011004,Oxide,TiO2,Degussa-Evonik,,315.4,,-8.8,,,MTS,A549,Human,Lung,24 h,0,100
,experiment,INFO-0011004,Oxide,TiO2,Degussa-Evonik,,315.4,,-8.8,,,MTS,A549,Human,Lung,24 h,6.25,94.5
,experiment,INFO-0011004,Oxide,TiO2,Degussa-Evonik,,315.4,,-8.8,,,MTS,A549,Human,Lung,24 h,12.5,93.9
,experiment,INFO-0011004,Oxide,TiO2,Degussa-Evonik,,315.4,,-8.8,,,MTS,A549,Human,Lung,24 h,25,100.4
,experiment,INFO-0011004,Oxide,TiO2,Degussa-Evonik,,315.4,,-8.8,,,MTS,A549,Human,Lung,24 h,50,109.1
,experiment,INFO-0011004,Oxide,TiO2,Degussa-Evonik,,315.4,,-8.8,,,MTS,A549,Human,Lung,24 h,100,122.1
,experiment,INFO-0011005,Oxide,ZnO,Basf,0,453.3,,-9.54,,,WST,BEAS-2B,Human,Lung,24 h,0,100
,experiment,INFO-0011005,Oxide,ZnO,Basf,0,453.3,,-9.54,,,WST,BEAS-2B,Human,Lung,24 h,6.25,45.3
,experiment,INFO-0011005,Oxide,ZnO,Basf,0,453.3,,-9.54,,,WST,BEAS-2B,Human,Lung,24 h,12.5,6.7
,experiment,INFO-0011005,Oxide,ZnO,Basf,0,453.3,,-9.54,,,WST,BEAS-2B,Human,Lung,24 h,25,6.8
,experiment,INFO-0011005,Oxide,ZnO,Basf,0,453.3,,-9.54,,,WST,BEAS-2B,Human,Lung,24 h,50,11.3
,experiment,INFO-0011005,Oxide,ZnO,Basf,0,453.3,,-9.54,,,WST,BEAS-2B,Human,Lung,24 h,100,29.7
,experiment,INFO-0011005,Oxide,ZnO,Basf,0,453.3,,-9.54,,,MTS,BEAS-2B,Human,Lung,24 h,0,100
,experiment,INFO-0011005,Oxide,ZnO,Basf,0,453.3,,-9.54,,,MTS,BEAS-2B,Human,Lung,24 h,6.25,48.2
,experiment,INFO-0011005,Oxide,ZnO,Basf,0,453.3,,-9.54,,,MTS,BEAS-2B,Human,Lung,24 h,12.5,4.4
,experiment,INFO-0011005,Oxide,ZnO,Basf,0,453.3,,-9.54,,,MTS,BEAS-2B,Human,Lung,24 h,25,4.8
,experiment,INFO-0011005,Oxide,ZnO,Basf,0,453.3,,-9.54,,,MTS,BEAS-2B,Human,Lung,24 h,50,6.7
,experiment,INFO-0011005,Oxide,ZnO,Basf,0,453.3,,-9.54,,,MTS,BEAS-2B,Human,Lung,24 h,100,13
,experiment,INFO-0011005,Oxide,ZnO,Basf,,251.2,,-8.93,,,WST,A549,Human,Lung,24 h,0,100
,experiment,INFO-0011005,Oxide,ZnO,Basf,,251.2,,-8.93,,,WST,A549,Human,Lung,24 h,6.25,94.9
,experiment,INFO-0011005,Oxide,ZnO,Basf,,251.2,,-8.93,,,WST,A549,Human,Lung,24 h,12.5,95.8
,experiment,INFO-0011005,Oxide,ZnO,Basf,,251.2,,-8.93,,,WST,A549,Human,Lung,24 h,25,107.7
,experiment,INFO-0011005,Oxide,ZnO,Basf,,251.2,,-8.93,,,WST,A549,Human,Lung,24 h,50,107.2
,experiment,INFO-0011005,Oxide,ZnO,Basf,,251.2,,-8.93,,,WST,A549,Human,Lung,24 h,100,49
,experiment,INFO-0011005,Oxide,ZnO,Basf,,251.2,,-8.93,,,MTS,A549,Human,Lung,24 h,0,100
,experiment,INFO-0011005,Oxide,ZnO,Basf,,251.2,,-8.93,,,MTS,A549,Human,Lung,24 h,6.25,97.3
,experiment,INFO-0011005,Oxide,ZnO,Basf,,251.2,,-8.93,,,MTS,A549,Human,Lung,24 h,12.5,93.3
,experiment,INFO-0011005,Oxide,ZnO,Basf,,251.2,,-8.93,,,MTS,A549,Human,Lung,24 h,25,94.9
,experiment,INFO-0011005,Oxide,ZnO,Basf,,251.2,,-8.93,,,MTS,A549,Human,Lung,24 h,50,96.1
,experiment,INFO-0011005,Oxide,ZnO,Basf,,251.2,,-8.93,,,MTS,A549,Human,Lung,24 h,100,64.9
,experiment,INFO-0011003,Oxide,ZnO,Sigma Aldrich,,127.2,,-10.2,,,CellTiter-Glo®,A549,Human,Lung,24 h,0,100
,experiment,INFO-0011003,Oxide,ZnO,Sigma Aldrich,,127.2,,-10.2,,,CellTiter-Glo®,A549,Human,Lung,24 h,3.13,100.6
,experiment,INFO-0011003,Oxide,ZnO,Sigma Aldrich,,127.2,,-10.2,,,CellTiter-Glo®,A549,Human,Lung,24 h,6.25,99.5
,experiment,INFO-0011003,Oxide,ZnO,Sigma Aldrich,,127.2,,-10.2,,,CellTiter-Glo®,A549,Human,Lung,24 h,12.5,86.9
,experiment,INFO-0011003,Oxide,ZnO,Sigma Aldrich,,127.2,,-10.2,,,CellTiter-Glo®,A549,Human,Lung,24 h,25,42
,experiment,INFO-0011003,Oxide,ZnO,Sigma Aldrich,,127.2,,-10.2,,,CellTiter-Glo®,A549,Human,Lung,24 h,50,11.3
,experiment,INFO-0011003,Oxide,ZnO,Sigma Aldrich,,127.2,,-10.2,,,WST,A549,Human,Lung,24 h,0,100
,experiment,INFO-0011003,Oxide,ZnO,Sigma Aldrich,,127.2,,-10.2,,,WST,A549,Human,Lung,24 h,3.13,100.8
,experiment,INFO-0011003,Oxide,ZnO,Sigma Aldrich,,127.2,,-10.2,,,WST,A549,Human,Lung,24 h,6.25,98
,experiment,INFO-0011003,Oxide,ZnO,Sigma Aldrich,,127.2,,-10.2,,,WST,A549,Human,Lung,24 h,12.5,105.7
,experiment,INFO-0011003,Oxide,ZnO,Sigma Aldrich,,127.2,,-10.2,,,WST,A549,Human,Lung,24 h,25,31.5
,experiment,INFO-0011003,Oxide,ZnO,Sigma Aldrich,,127.2,,-10.2,,,WST,A549,Human,Lung,24 h,50,15.5
,experiment,INFO-0011003,Oxide,ZnO,Sigma Aldrich,,127.2,,-10.2,,,MTS,A549,Human,Lung,24 h,0,100
,experiment,INFO-0011003,Oxide,ZnO,Sigma Aldrich,,127.2,,-10.2,,,MTS,A549,Human,Lung,24 h,3.13,101.9
,experiment,INFO-0011003,Oxide,ZnO,Sigma Aldrich,,127.2,,-10.2,,,MTS,A549,Human,Lung,24 h,6.25,98
,experiment,INFO-0011003,Oxide,ZnO,Sigma Aldrich,,127.2,,-10.2,,,MTS,A549,Human,Lung,24 h,12.5,93
,experiment,INFO-0011003,Oxide,ZnO,Sigma Aldrich,,127.2,,-10.2,,,MTS,A549,Human,Lung,24 h,25,60.4
,experiment,INFO-0011003,Oxide,ZnO,Sigma Aldrich,,127.2,,-10.2,,,MTS,A549,Human,Lung,24 h,50,31.9
,experiment,INFO-0011003,Oxide,ZnO,Sigma Aldrich,,127.2,,-10.2,,,CellTiter-Glo®,A549,Human,Lung,24 h,0,100
,experiment,INFO-0011003,Oxide,ZnO,Sigma Aldrich,,127.2,,-10.2,,,CellTiter-Glo®,A549,Human,Lung,24 h,3.13,101.9
,experiment,INFO-0011003,Oxide,ZnO,Sigma Aldrich,,127.2,,-10.2,,,CellTiter-Glo®,A549,Human,Lung,24 h,6.25,105.5
,experiment,INFO-0011003,Oxide,ZnO,Sigma Aldrich,,127.2,,-10.2,,,CellTiter-Glo®,A549,Human,Lung,24 h,12.5,90
,experiment,INFO-0011003,Oxide,ZnO,Sigma Aldrich,,127.2,,-10.2,,,CellTiter-Glo®,A549,Human,Lung,24 h,25,43.9
,experiment,INFO-0011003,Oxide,ZnO,Sigma Aldrich,,127.2,,-10.2,,,CellTiter-Glo®,A549,Human,Lung,24 h,50,14.8
,experiment,INFO-0011003,Oxide,ZnO,Sigma Aldrich,,127.2,,-10.2,,,WST,A549,Human,Lung,24 h,0,100
,experiment,INFO-0011003,Oxide,ZnO,Sigma Aldrich,,127.2,,-10.2,,,WST,A549,Human,Lung,24 h,3.13,100.3
,experiment,INFO-0011003,Oxide,ZnO,Sigma Aldrich,,127.2,,-10.2,,,WST,A549,Human,Lung,24 h,6.25,100.6
,experiment,INFO-0011003,Oxide,ZnO,Sigma Aldrich,,127.2,,-10.2,,,WST,A549,Human,Lung,24 h,12.5,100.5
,experiment,INFO-0011003,Oxide,ZnO,Sigma Aldrich,,127.2,,-10.2,,,WST,A549,Human,Lung,24 h,25,26.9
,experiment,INFO-0011003,Oxide,ZnO,Sigma Aldrich,,127.2,,-10.2,,,WST,A549,Human,Lung,24 h,50,11
,experiment,INFO-0011003,Oxide,ZnO,Sigma Aldrich,,127.2,,-10.2,,,MTS,A549,Human,Lung,24 h,0,100
,experiment,INFO-0011003,Oxide,ZnO,Sigma Aldrich,,127.2,,-10.2,,,MTS,A549,Human,Lung,24 h,3.13,104.1
,experiment,INFO-0011003,Oxide,ZnO,Sigma Aldrich,,127.2,,-10.2,,,MTS,A549,Human,Lung,24 h,6.25,104.2
,experiment,INFO-0011003,Oxide,ZnO,Sigma Aldrich,,127.2,,-10.2,,,MTS,A549,Human,Lung,24 h,12.5,103.2
,experiment,INFO-0011003,Oxide,ZnO,Sigma Aldrich,,127.2,,-10.2,,,MTS,A549,Human,Lung,24 h,25,59.2
,experiment,INFO-0011003,Oxide,ZnO,Sigma Aldrich,,127.2,,-10.2,,,MTS,A549,Human,Lung,24 h,50,26.7
,experiment,INFO-0011003,Oxide,ZnO,Sigma Aldrich,,127.2,,-10.2,,,CellTiter-Glo®,A549,Human,Lung,24 h,0,100
,experiment,INFO-0011003,Oxide,ZnO,Sigma Aldrich,,127.2,,-10.2,,,CellTiter-Glo®,A549,Human,Lung,24 h,3.13,101.5
,experiment,INFO-0011003,Oxide,ZnO,Sigma Aldrich,,127.2,,-10.2,,,CellTiter-Glo®,A549,Human,Lung,24 h,6.25,103.1
,experiment,INFO-0011003,Oxide,ZnO,Sigma Aldrich,,127.2,,-10.2,,,CellTiter-Glo®,A549,Human,Lung,24 h,12.5,89.5
,experiment,INFO-0011003,Oxide,ZnO,Sigma Aldrich,,127.2,,-10.2,,,CellTiter-Glo®,A549,Human,Lung,24 h,25,41.5
,experiment,INFO-0011003,Oxide,ZnO,Sigma Aldrich,,127.2,,-10.2,,,CellTiter-Glo®,A549,Human,Lung,24 h,50,12.5
,experiment,INFO-0011003,Oxide,ZnO,Sigma Aldrich,,127.2,,-10.2,,,WST,A549,Human,Lung,24 h,0,100
,experiment,INFO-0011003,Oxide,ZnO,Sigma Aldrich,,127.2,,-10.2,,,WST,A549,Human,Lung,24 h,3.13,102.4
,experiment,INFO-0011003,Oxide,ZnO,Sigma Aldrich,,127.2,,-10.2,,,WST,A549,Human,Lung,24 h,6.25,100.8
,experiment,INFO-0011003,Oxide,ZnO,Sigma Aldrich,,127.2,,-10.2,,,WST,A549,Human,Lung,24 h,12.5,101.2
,experiment,INFO-0011003,Oxide,ZnO,Sigma Aldrich,,127.2,,-10.2,,,WST,A549,Human,Lung,24 h,25,38.2
,experiment,INFO-0011003,Oxide,ZnO,Sigma Aldrich,,127.2,,-10.2,,,WST,A549,Human,Lung,24 h,50,16.2
,experiment,INFO-0011003,Oxide,ZnO,Sigma Aldrich,,127.2,,-10.2,,,MTS,A549,Human,Lung,24 h,0,100
,experiment,INFO-0011003,Oxide,ZnO,Sigma Aldrich,,127.2,,-10.2,,,MTS,A549,Human,Lung,24 h,3.13,104.5
,experiment,INFO-0011003,Oxide,ZnO,Sigma Aldrich,,127.2,,-10.2,,,MTS,A549,Human,Lung,24 h,6.25,103.1
,experiment,INFO-0011003,Oxide,ZnO,Sigma Aldrich,,127.2,,-10.2,,,MTS,A549,Human,Lung,24 h,12.5,105.7
,experiment,INFO-0011003,Oxide,ZnO,Sigma Aldrich,,127.2,,-10.2,,,MTS,A549,Human,Lung,24 h,25,63.9
,experiment,INFO-0011003,Oxide,ZnO,Sigma Aldrich,,127.2,,-10.2,,,MTS,A549,Human,Lung,24 h,50,26
,experiment,INFO-0011008,Oxide,Cu2O,NanoComposix,,223.7,,-13.2,,,CellTiter-Glo®,A549,Human,Lung,24 h,0,100
,experiment,INFO-0011008,Oxide,Cu2O,NanoComposix,,223.7,,-13.2,,,CellTiter-Glo®,A549,Human,Lung,24 h,3.13,96.7
,experiment,INFO-0011008,Oxide,Cu2O,NanoComposix,,223.7,,-13.2,,,CellTiter-Glo®,A549,Human,Lung,24 h,6.25,95.7
,experiment,INFO-0011008,Oxide,Cu2O,NanoComposix,,223.7,,-13.2,,,CellTiter-Glo®,A549,Human,Lung,24 h,12.5,85.9
,experiment,INFO-0011008,Oxide,Cu2O,NanoComposix,,223.7,,-13.2,,,CellTiter-Glo®,A549,Human,Lung,24 h,25,62
,experiment,INFO-0011008,Oxide,Cu2O,NanoComposix,,223.7,,-13.2,,,CellTiter-Glo®,A549,Human,Lung,24 h,50,54.6
,experiment,INFO-0011008,Oxide,Cu2O,NanoComposix,,223.7,,-13.2,,,WST,A549,Human,Lung,24 h,0,100
,experiment,INFO-0011008,Oxide,Cu2O,NanoComposix,,223.7,,-13.2,,,WST,A549,Human,Lung,24 h,3.13,95.6
,experiment,INFO-0011008,Oxide,Cu2O,NanoComposix,,223.7,,-13.2,,,WST,A549,Human,Lung,24 h,6.25,84.7
,experiment,INFO-0011008,Oxide,Cu2O,NanoComposix,,223.7,,-13.2,,,WST,A549,Human,Lung,24 h,12.5,48.6
,experiment,INFO-0011008,Oxide,Cu2O,NanoComposix,,223.7,,-13.2,,,WST,A549,Human,Lung,24 h,25,31
,experiment,INFO-0011008,Oxide,Cu2O,NanoComposix,,223.7,,-13.2,,,WST,A549,Human,Lung,24 h,50,21.9
,experiment,INFO-0011008,Oxide,Cu2O,NanoComposix,,223.7,,-13.2,,,MTS,A549,Human,Lung,24 h,0,100
,experiment,INFO-0011008,Oxide,Cu2O,NanoComposix,,223.7,,-13.2,,,MTS,A549,Human,Lung,24 h,3.13,96.6
,experiment,INFO-0011008,Oxide,Cu2O,NanoComposix,,223.7,,-13.2,,,MTS,A549,Human,Lung,24 h,6.25,90.3
,experiment,INFO-0011008,Oxide,Cu2O,NanoComposix,,223.7,,-13.2,,,MTS,A549,Human,Lung,24 h,12.5,81.6
,experiment,INFO-0011008,Oxide,Cu2O,NanoComposix,,223.7,,-13.2,,,MTS,A549,Human,Lung,24 h,25,73.5
,experiment,INFO-0011008,Oxide,Cu2O,NanoComposix,,223.7,,-13.2,,,MTS,A549,Human,Lung,24 h,50,66
,experiment,INFO-0011008,Oxide,Cu2O,NanoComposix,,223.7,,-13.2,,,CellTiter-Glo®,A549,Human,Lung,24 h,0,100
,experiment,INFO-0011008,Oxide,Cu2O,NanoComposix,,223.7,,-13.2,,,CellTiter-Glo®,A549,Human,Lung,24 h,3.13,96.8
,experiment,INFO-0011008,Oxide,Cu2O,NanoComposix,,223.7,,-13.2,,,CellTiter-Glo®,A549,Human,Lung,24 h,6.25,97.3
,experiment,INFO-0011008,Oxide,Cu2O,NanoComposix,,223.7,,-13.2,,,CellTiter-Glo®,A549,Human,Lung,24 h,12.5,87.9
,experiment,INFO-0011008,Oxide,Cu2O,NanoComposix,,223.7,,-13.2,,,CellTiter-Glo®,A549,Human,Lung,24 h,25,65.5
,experiment,INFO-0011008,Oxide,Cu2O,NanoComposix,,223.7,,-13.2,,,CellTiter-Glo®,A549,Human,Lung,24 h,50,55
,experiment,INFO-0011008,Oxide,Cu2O,NanoComposix,,223.7,,-13.2,,,WST,A549,Human,Lung,24 h,0,100
,experiment,INFO-0011008,Oxide,Cu2O,NanoComposix,,223.7,,-13.2,,,WST,A549,Human,Lung,24 h,3.13,94.8
,experiment,INFO-0011008,Oxide,Cu2O,NanoComposix,,223.7,,-13.2,,,WST,A549,Human,Lung,24 h,6.25,77.4
,experiment,INFO-0011008,Oxide,Cu2O,NanoComposix,,223.7,,-13.2,,,WST,A549,Human,Lung,24 h,12.5,46.5
,experiment,INFO-0011008,Oxide,Cu2O,NanoComposix,,223.7,,-13.2,,,WST,A549,Human,Lung,24 h,25,32.1
,experiment,INFO-0011008,Oxide,Cu2O,NanoComposix,,223.7,,-13.2,,,WST,A549,Human,Lung,24 h,50,20.5
,experiment,INFO-0011008,Oxide,Cu2O,NanoComposix,,223.7,,-13.2,,,MTS,A549,Human,Lung,24 h,0,100
,experiment,INFO-0011008,Oxide,Cu2O,NanoComposix,,223.7,,-13.2,,,MTS,A549,Human,Lung,24 h,3.13,97.1
,experiment,INFO-0011008,Oxide,Cu2O,NanoComposix,,223.7,,-13.2,,,MTS,A549,Human,Lung,24 h,6.25,94.2
,experiment,INFO-0011008,Oxide,Cu2O,NanoComposix,,223.7,,-13.2,,,MTS,A549,Human,Lung,24 h,12.5,83.5
,experiment,INFO-0011008,Oxide,Cu2O,NanoComposix,,223.7,,-13.2,,,MTS,A549,Human,Lung,24 h,25,74.2
,experiment,INFO-0011008,Oxide,Cu2O,NanoComposix,,223.7,,-13.2,,,MTS,A549,Human,Lung,24 h,50,67.7
,experiment,INFO-0011008,Oxide,Cu2O,NanoComposix,,223.7,,-13.2,,,CellTiter-Glo®,A549,Human,Lung,24 h,0,100
,experiment,INFO-0011008,Oxide,Cu2O,NanoComposix,,223.7,,-13.2,,,CellTiter-Glo®,A549,Human,Lung,24 h,3.13,100.2
,experiment,INFO-0011008,Oxide,Cu2O,NanoComposix,,223.7,,-13.2,,,CellTiter-Glo®,A549,Human,Lung,24 h,6.25,98.5
,experiment,INFO-0011008,Oxide,Cu2O,NanoComposix,,223.7,,-13.2,,,CellTiter-Glo®,A549,Human,Lung,24 h,12.5,86.3
,experiment,INFO-0011008,Oxide,Cu2O,NanoComposix,,223.7,,-13.2,,,CellTiter-Glo®,A549,Human,Lung,24 h,25,62.4
,experiment,INFO-0011008,Oxide,Cu2O,NanoComposix,,223.7,,-13.2,,,CellTiter-Glo®,A549,Human,Lung,24 h,50,53.7
,experiment,INFO-0011008,Oxide,Cu2O,NanoComposix,,223.7,,-13.2,,,WST,A549,Human,Lung,24 h,0,100
,experiment,INFO-0011008,Oxide,Cu2O,NanoComposix,,223.7,,-13.2,,,WST,A549,Human,Lung,24 h,3.13,97.6
,experiment,INFO-0011008,Oxide,Cu2O,NanoComposix,,223.7,,-13.2,,,WST,A549,Human,Lung,24 h,6.25,79
,experiment,INFO-0011008,Oxide,Cu2O,NanoComposix,,223.7,,-13.2,,,WST,A549,Human,Lung,24 h,12.5,48.4
,experiment,INFO-0011008,Oxide,Cu2O,NanoComposix,,223.7,,-13.2,,,WST,A549,Human,Lung,24 h,25,31.1
,experiment,INFO-0011008,Oxide,Cu2O,NanoComposix,,223.7,,-13.2,,,WST,A549,Human,Lung,24 h,50,19.4
,experiment,INFO-0011008,Oxide,Cu2O,NanoComposix,,223.7,,-13.2,,,MTS,A549,Human,Lung,24 h,0,100
,experiment,INFO-0011008,Oxide,Cu2O,NanoComposix,,223.7,,-13.2,,,MTS,A549,Human,Lung,24 h,3.13,96.8
,experiment,INFO-0011008,Oxide,Cu2O,NanoComposix,,223.7,,-13.2,,,MTS,A549,Human,Lung,24 h,6.25,93.8
,experiment,INFO-0011008,Oxide,Cu2O,NanoComposix,,223.7,,-13.2,,,MTS,A549,Human,Lung,24 h,12.5,81.4
,experiment,INFO-0011008,Oxide,Cu2O,NanoComposix,,223.7,,-13.2,,,MTS,A549,Human,Lung,24 h,25,70.9
,experiment,INFO-0011008,Oxide,Cu2O,NanoComposix,,223.7,,-13.2,,,MTS,A549,Human,Lung,24 h,50,66
,experiment,INFO-0010974,Carbon,Polystyrene,Polysciences,,144.5,,-10.1,,,CellTiter-Glo®,A549,Human,Lung,24 h,0,100
,experiment,INFO-0010974,Carbon,Polystyrene,Polysciences,,144.5,,-10.1,,,CellTiter-Glo®,A549,Human,Lung,24 h,6.25,101.7
,experiment,INFO-0010974,Carbon,Polystyrene,Polysciences,,144.5,,-10.1,,,CellTiter-Glo®,A549,Human,Lung,24 h,12.5,105.2
,experiment,INFO-0010974,Carbon,Polystyrene,Polysciences,,144.5,,-10.1,,,CellTiter-Glo®,A549,Human,Lung,24 h,25,103.8
,experiment,INFO-0010974,Carbon,Polystyrene,Polysciences,,144.5,,-10.1,,,CellTiter-Glo®,A549,Human,Lung,24 h,50,102.8
,experiment,INFO-0010974,Carbon,Polystyrene,Polysciences,,144.5,,-10.1,,,CellTiter-Glo®,A549,Human,Lung,24 h,100,100
,experiment,INFO-0010974,Carbon,Polystyrene,Polysciences,,144.5,,-10.1,,,WST,A549,Human,Lung,24 h,0,100
,experiment,INFO-0010974,Carbon,Polystyrene,Polysciences,,144.5,,-10.1,,,WST,A549,Human,Lung,24 h,6.25,98
,experiment,INFO-0010974,Carbon,Polystyrene,Polysciences,,144.5,,-10.1,,,WST,A549,Human,Lung,24 h,12.5,100.6
,experiment,INFO-0010974,Carbon,Polystyrene,Polysciences,,144.5,,-10.1,,,WST,A549,Human,Lung,24 h,25,102.6
,experiment,INFO-0010974,Carbon,Polystyrene,Polysciences,,144.5,,-10.1,,,WST,A549,Human,Lung,24 h,50,111.7
,experiment,INFO-0010974,Carbon,Polystyrene,Polysciences,,144.5,,-10.1,,,WST,A549,Human,Lung,24 h,100,115.5
,experiment,INFO-0010974,Carbon,Polystyrene,Polysciences,,144.5,,-10.1,,,MTS,A549,Human,Lung,24 h,0,100
,experiment,INFO-0010974,Carbon,Polystyrene,Polysciences,,144.5,,-10.1,,,MTS,A549,Human,Lung,24 h,6.25,98.5
,experiment,INFO-0010974,Carbon,Polystyrene,Polysciences,,144.5,,-10.1,,,MTS,A549,Human,Lung,24 h,12.5,94.9
,experiment,INFO-0010974,Carbon,Polystyrene,Polysciences,,144.5,,-10.1,,,MTS,A549,Human,Lung,24 h,25,97.6
,experiment,INFO-0010974,Carbon,Polystyrene,Polysciences,,144.5,,-10.1,,,MTS,A549,Human,Lung,24 h,50,101.3
,experiment,INFO-0010974,Carbon,Polystyrene,Polysciences,,144.5,,-10.1,,,MTS,A549,Human,Lung,24 h,100,103.4
,experiment,INFO-0010974,Carbon,Polystyrene,Polysciences,,144.5,,-10.1,,,CellTiter-Glo®,A549,Human,Lung,24 h,0,100
,experiment,INFO-0010974,Carbon,Polystyrene,Polysciences,,144.5,,-10.1,,,CellTiter-Glo®,A549,Human,Lung,24 h,6.25,99.7
,experiment,INFO-0010974,Carbon,Polystyrene,Polysciences,,144.5,,-10.1,,,CellTiter-Glo®,A549,Human,Lung,24 h,12.5,98.1
,experiment,INFO-0010974,Carbon,Polystyrene,Polysciences,,144.5,,-10.1,,,CellTiter-Glo®,A549,Human,Lung,24 h,25,98.5
,experiment,INFO-0010974,Carbon,Polystyrene,Polysciences,,144.5,,-10.1,,,CellTiter-Glo®,A549,Human,Lung,24 h,50,99.6
,experiment,INFO-0010974,Carbon,Polystyrene,Polysciences,,144.5,,-10.1,,,CellTiter-Glo®,A549,Human,Lung,24 h,100,97.7
,experiment,INFO-0010974,Carbon,Polystyrene,Polysciences,,144.5,,-10.1,,,WST,A549,Human,Lung,24 h,0,100
,experiment,INFO-0010974,Carbon,Polystyrene,Polysciences,,144.5,,-10.1,,,WST,A549,Human,Lung,24 h,6.25,98.1
,experiment,INFO-0010974,Carbon,Polystyrene,Polysciences,,144.5,,-10.1,,,WST,A549,Human,Lung,24 h,12.5,104.7
,experiment,INFO-0010974,Carbon,Polystyrene,Polysciences,,144.5,,-10.1,,,WST,A549,Human,Lung,24 h,25,108.6
,experiment,INFO-0010974,Carbon,Polystyrene,Polysciences,,144.5,,-10.1,,,WST,A549,Human,Lung,24 h,50,116.5
,experiment,INFO-0010974,Carbon,Polystyrene,Polysciences,,144.5,,-10.1,,,WST,A549,Human,Lung,24 h,100,116.2
,experiment,INFO-0010974,Carbon,Polystyrene,Polysciences,,144.5,,-10.1,,,MTS,A549,Human,Lung,24 h,0,100
,experiment,INFO-0010974,Carbon,Polystyrene,Polysciences,,144.5,,-10.1,,,MTS,A549,Human,Lung,24 h,6.25,102.3
,experiment,INFO-0010974,Carbon,Polystyrene,Polysciences,,144.5,,-10.1,,,MTS,A549,Human,Lung,24 h,12.5,104
,experiment,INFO-0010974,Carbon,Polystyrene,Polysciences,,144.5,,-10.1,,,MTS,A549,Human,Lung,24 h,25,103.6
,experiment,INFO-0010974,Carbon,Polystyrene,Polysciences,,144.5,,-10.1,,,MTS,A549,Human,Lung,24 h,50,109.9
,experiment,INFO-0010974,Carbon,Polystyrene,Polysciences,,144.5,,-10.1,,,MTS,A549,Human,Lung,24 h,100,102.9
,experiment,INFO-0010974,Carbon,Polystyrene,Polysciences,,144.5,,-10.1,,,CellTiter-Glo®,A549,Human,Lung,24 h,0,100
,experiment,INFO-0010974,Carbon,Polystyrene,Polysciences,,144.5,,-10.1,,,CellTiter-Glo®,A549,Human,Lung,24 h,6.25,100.8
,experiment,INFO-0010974,Carbon,Polystyrene,Polysciences,,144.5,,-10.1,,,CellTiter-Glo®,A549,Human,Lung,24 h,12.5,99.5
,experiment,INFO-0010974,Carbon,Polystyrene,Polysciences,,144.5,,-10.1,,,CellTiter-Glo®,A549,Human,Lung,24 h,25,99.9
,experiment,INFO-0010974,Carbon,Polystyrene,Polysciences,,144.5,,-10.1,,,CellTiter-Glo®,A549,Human,Lung,24 h,50,96.1
,experiment,INFO-0010974,Carbon,Polystyrene,Polysciences,,144.5,,-10.1,,,CellTiter-Glo®,A549,Human,Lung,24 h,100,98.5
,experiment,INFO-0010974,Carbon,Polystyrene,Polysciences,,144.5,,-10.1,,,WST,A549,Human,Lung,24 h,0,100
,experiment,INFO-0010974,Carbon,Polystyrene,Polysciences,,144.5,,-10.1,,,WST,A549,Human,Lung,24 h,6.25,102.9
,experiment,INFO-0010974,Carbon,Polystyrene,Polysciences,,144.5,,-10.1,,,WST,A549,Human,Lung,24 h,12.5,107.6
,experiment,INFO-0010974,Carbon,Polystyrene,Polysciences,,144.5,,-10.1,,,WST,A549,Human,Lung,24 h,25,113.8
,experiment,INFO-0010974,Carbon,Polystyrene,Polysciences,,144.5,,-10.1,,,WST,A549,Human,Lung,24 h,50,119.3
,experiment,INFO-0010974,Carbon,Polystyrene,Polysciences,,144.5,,-10.1,,,WST,A549,Human,Lung,24 h,100,117.1
,experiment,INFO-0010974,Carbon,Polystyrene,Polysciences,,144.5,,-10.1,,,MTS,A549,Human,Lung,24 h,0,100
,experiment,INFO-0010974,Carbon,Polystyrene,Polysciences,,144.5,,-10.1,,,MTS,A549,Human,Lung,24 h,6.25,102.3
,experiment,INFO-0010974,Carbon,Polystyrene,Polysciences,,144.5,,-10.1,,,MTS,A549,Human,Lung,24 h,12.5,102.8
,experiment,INFO-0010974,Carbon,Polystyrene,Polysciences,,144.5,,-10.1,,,MTS,A549,Human,Lung,24 h,25,102.9
,experiment,INFO-0010974,Carbon,Polystyrene,Polysciences,,144.5,,-10.1,,,MTS,A549,Human,Lung,24 h,50,109.4
,experiment,INFO-0010974,Carbon,Polystyrene,Polysciences,,144.5,,-10.1,,,MTS,A549,Human,Lung,24 h,100,103.2
,experiment,INFO-0011002,Oxide,SiO2,Kisker Biotech,,146.5,,-9.8,,,CellTiter-Glo®,A549,Human,Lung,24 h,0,100
,experiment,INFO-0011002,Oxide,SiO2,Kisker Biotech,,146.5,,-9.8,,,CellTiter-Glo®,A549,Human,Lung,24 h,6.25,98.2
,experiment,INFO-0011002,Oxide,SiO2,Kisker Biotech,,146.5,,-9.8,,,CellTiter-Glo®,A549,Human,Lung,24 h,12.5,97.1
,experiment,INFO-0011002,Oxide,SiO2,Kisker Biotech,,146.5,,-9.8,,,CellTiter-Glo®,A549,Human,Lung,24 h,25,97.7
,experiment,INFO-0011002,Oxide,SiO2,Kisker Biotech,,146.5,,-9.8,,,CellTiter-Glo®,A549,Human,Lung,24 h,50,97.2
,experiment,INFO-0011002,Oxide,SiO2,Kisker Biotech,,146.5,,-9.8,,,CellTiter-Glo®,A549,Human,Lung,24 h,100,98.3
,experiment,INFO-0011002,Oxide,SiO2,Kisker Biotech,,146.5,,-9.8,,,WST,A549,Human,Lung,24 h,0,100
,experiment,INFO-0011002,Oxide,SiO2,Kisker Biotech,,146.5,,-9.8,,,WST,A549,Human,Lung,24 h,6.25,95.2
,experiment,INFO-0011002,Oxide,SiO2,Kisker Biotech,,146.5,,-9.8,,,WST,A549,Human,Lung,24 h,12.5,102.6
,experiment,INFO-0011002,Oxide,SiO2,Kisker Biotech,,146.5,,-9.8,,,WST,A549,Human,Lung,24 h,25,107.2
,experiment,INFO-0011002,Oxide,SiO2,Kisker Biotech,,146.5,,-9.8,,,WST,A549,Human,Lung,24 h,50,118
,experiment,INFO-0011002,Oxide,SiO2,Kisker Biotech,,146.5,,-9.8,,,WST,A549,Human,Lung,24 h,100,124.5
,experiment,INFO-0011002,Oxide,SiO2,Kisker Biotech,,146.5,,-9.8,,,MTS,A549,Human,Lung,24 h,0,100
,experiment,INFO-0011002,Oxide,SiO2,Kisker Biotech,,146.5,,-9.8,,,MTS,A549,Human,Lung,24 h,6.25,99.8
,experiment,INFO-0011002,Oxide,SiO2,Kisker Biotech,,146.5,,-9.8,,,MTS,A549,Human,Lung,24 h,12.5,104.9
,experiment,INFO-0011002,Oxide,SiO2,Kisker Biotech,,146.5,,-9.8,,,MTS,A549,Human,Lung,24 h,25,101.6
,experiment,INFO-0011002,Oxide,SiO2,Kisker Biotech,,146.5,,-9.8,,,MTS,A549,Human,Lung,24 h,50,102
,experiment,INFO-0011002,Oxide,SiO2,Kisker Biotech,,146.5,,-9.8,,,MTS,A549,Human,Lung,24 h,100,104.5
,experiment,INFO-0011002,Oxide,SiO2,Kisker Biotech,,146.5,,-9.8,,,CellTiter-Glo®,A549,Human,Lung,24 h,0,100
,experiment,INFO-0011002,Oxide,SiO2,Kisker Biotech,,146.5,,-9.8,,,CellTiter-Glo®,A549,Human,Lung,24 h,6.25,101.2
,experiment,INFO-0011002,Oxide,SiO2,Kisker Biotech,,146.5,,-9.8,,,CellTiter-Glo®,A549,Human,Lung,24 h,12.5,100.6
,experiment,INFO-0011002,Oxide,SiO2,Kisker Biotech,,146.5,,-9.8,,,CellTiter-Glo®,A549,Human,Lung,24 h,25,98
,experiment,INFO-0011002,Oxide,SiO2,Kisker Biotech,,146.5,,-9.8,,,CellTiter-Glo®,A549,Human,Lung,24 h,50,99
,experiment,INFO-0011002,Oxide,SiO2,Kisker Biotech,,146.5,,-9.8,,,CellTiter-Glo®,A549,Human,Lung,24 h,100,99.4
,experiment,INFO-0011002,Oxide,SiO2,Kisker Biotech,,146.5,,-9.8,,,WST,A549,Human,Lung,24 h,0,100
,experiment,INFO-0011002,Oxide,SiO2,Kisker Biotech,,146.5,,-9.8,,,WST,A549,Human,Lung,24 h,6.25,105.6
,experiment,INFO-0011002,Oxide,SiO2,Kisker Biotech,,146.5,,-9.8,,,WST,A549,Human,Lung,24 h,12.5,116.4
,experiment,INFO-0011002,Oxide,SiO2,Kisker Biotech,,146.5,,-9.8,,,WST,A549,Human,Lung,24 h,25,114.3
,experiment,INFO-0011002,Oxide,SiO2,Kisker Biotech,,146.5,,-9.8,,,WST,A549,Human,Lung,24 h,50,123.4
,experiment,INFO-0011002,Oxide,SiO2,Kisker Biotech,,146.5,,-9.8,,,WST,A549,Human,Lung,24 h,100,124.6
,experiment,INFO-0011002,Oxide,SiO2,Kisker Biotech,,146.5,,-9.8,,,MTS,A549,Human,Lung,24 h,0,100
