Repository: dydtkddl/nanometaloxide

File: 00datacollection/01s2nano_data.csv (part 8 of 75)
Tags,Source,Info #,Material group,Material type,Manufacturer,Core (or Grain) size (nm),Hydrodynamic size (nm),Size distribution,Surface charge (mV),Surface Area (m^2/g),Shape,Assay method,Cell line (or type),Cell line species,IC origin,Exposure time,Dose (ug/ml),Toxicity value (%)
,experiment,INFO-0011002,Oxide,SiO2,Kisker Biotech,,146.5,,-9.8,,,MTS,A549,Human,Lung,24 h,6.25,99.4
,experiment,INFO-0011002,Oxide,SiO2,Kisker Biotech,,146.5,,-9.8,,,MTS,A549,Human,Lung,24 h,12.5,98.9
,experiment,INFO-0011002,Oxide,SiO2,Kisker Biotech,,146.5,,-9.8,,,MTS,A549,Human,Lung,24 h,25,98
,experiment,INFO-0011002,Oxide,SiO2,Kisker Biotech,,146.5,,-9.8,,,MTS,A549,Human,Lung,24 h,50,101.7
,experiment,INFO-0011002,Oxide,SiO2,Kisker Biotech,,146.5,,-9.8,,,MTS,A549,Human,Lung,24 h,100,103
,experiment,INFO-0011002,Oxide,SiO2,Kisker Biotech,,146.5,,-9.8,,,CellTiter-Glo®,A549,Human,Lung,24 h,0,100
,experiment,INFO-0011002,Oxide,SiO2,Kisker Biotech,,146.5,,-9.8,,,CellTiter-Glo®,A549,Human,Lung,24 h,6.25,97.9
,experiment,INFO-0011002,Oxide,SiO2,Kisker Biotech,,146.5,,-9.8,,,CellTiter-Glo®,A549,Human,Lung,24 h,12.5,99.1
,experiment,INFO-0011002,Oxide,SiO2,Kisker Biotech,,146.5,,-9.8,,,CellTiter-Glo®,A549,Human,Lung,24 h,25,98.2
,experiment,INFO-0011002,Oxide,SiO2,Kisker Biotech,,146.5,,-9.8,,,CellTiter-Glo®,A549,Human,Lung,24 h,50,100.2
,experiment,INFO-0011002,Oxide,SiO2,Kisker Biotech,,146.5,,-9.8,,,CellTiter-Glo®,A549,Human,Lung,24 h,100,98.4
,experiment,INFO-0011002,Oxide,SiO2,Kisker Biotech,,146.5,,-9.8,,,WST,A549,Human,Lung,24 h,0,100
,experiment,INFO-0011002,Oxide,SiO2,Kisker Biotech,,146.5,,-9.8,,,WST,A549,Human,Lung,24 h,6.25,108.2
,experiment,INFO-0011002,Oxide,SiO2,Kisker Biotech,,146.5,,-9.8,,,WST,A549,Human,Lung,24 h,12.5,110.9
,experiment,INFO-0011002,Oxide,SiO2,Kisker Biotech,,146.5,,-9.8,,,WST,A549,Human,Lung,24 h,25,114.4
,experiment,INFO-0011002,Oxide,SiO2,Kisker Biotech,,146.5,,-9.8,,,WST,A549,Human,Lung,24 h,50,117.9
,experiment,INFO-0011002,Oxide,SiO2,Kisker Biotech,,146.5,,-9.8,,,WST,A549,Human,Lung,24 h,100,120.3
,experiment,INFO-0011002,Oxide,SiO2,Kisker Biotech,,146.5,,-9.8,,,MTS,A549,Human,Lung,24 h,0,100
,experiment,INFO-0011002,Oxide,SiO2,Kisker Biotech,,146.5,,-9.8,,,MTS,A549,Human,Lung,24 h,6.25,98.9
,experiment,INFO-0011002,Oxide,SiO2,Kisker Biotech,,146.5,,-9.8,,,MTS,A549,Human,Lung,24 h,12.5,99.5
,experiment,INFO-0011002,Oxide,SiO2,Kisker Biotech,,146.5,,-9.8,,,MTS,A549,Human,Lung,24 h,25,100.1
,experiment,INFO-0011002,Oxide,SiO2,Kisker Biotech,,146.5,,-9.8,,,MTS,A549,Human,Lung,24 h,50,103.1
,experiment,INFO-0011002,Oxide,SiO2,Kisker Biotech,,146.5,,-9.8,,,MTS,A549,Human,Lung,24 h,100,103.3
,article,28634498,Oxide,CeO2,Self-synthesized,13,,,,,Irregular,MTT,SW620,Human,Colon,48 h,0,1
,article,28634498,Oxide,CeO2,Self-synthesized,13,,,,,Irregular,MTT,SW620,Human,Colon,48 h,5,0.9779
,article,28634498,Oxide,CeO2,Self-synthesized,13,,,,,Irregular,MTT,SW620,Human,Colon,48 h,10,0.9523
,article,28634498,Oxide,CeO2,Self-synthesized,13,,,,,Irregular,MTT,SW620,Human,Colon,48 h,20,0.9352
,article,28634498,Oxide,CeO2,Self-synthesized,13,,,,,Irregular,MTT,SW620,Human,Colon,48 h,40,0.8669
,article,28634498,Oxide,CeO2,Self-synthesized,13,,,,,Irregular,MTT,SW620,Human,Colon,48 h,80,0.7665
,article,28634498,Oxide,CeO2,Self-synthesized,13,,,,,Irregular,MTT,SW620,Human,Colon,48 h,160,0.5872
,article,28634498,Oxide,CeO2,Self-synthesized,13,,,,,Irregular,MTT,SW620,Human,Colon,48 h,320,0.3972
,article,28634498,Oxide,CeO2,Self-synthesized,13,,,,,Irregular,MTT,SW620,Human,Colon,48 h,640,0.2989
,article,28634498,Oxide,CeO2,Self-synthesized,13,,,,,Irregular,MTT,HT-29,Human,Colon,48 h,0,1
,article,28634498,Oxide,CeO2,Self-synthesized,13,,,,,Irregular,MTT,HT-29,Human,Colon,48 h,5,0.6614
,article,28634498,Oxide,CeO2,Self-synthesized,13,,,,,Irregular,MTT,HT-29,Human,Colon,48 h,10,0.3573
,article,28634498,Oxide,CeO2,Self-synthesized,13,,,,,Irregular,MTT,HT-29,Human,Colon,48 h,20,0.2327
,article,28634498,Oxide,CeO2,Self-synthesized,13,,,,,Irregular,MTT,HT-29,Human,Colon,48 h,40,0.2162
,article,28634498,Oxide,CeO2,Self-synthesized,13,,,,,Irregular,MTT,HT-29,Human,Colon,48 h,80,0.1612
,article,28634498,Oxide,CeO2,Self-synthesized,13,,,,,Irregular,MTT,HT-29,Human,Colon,48 h,160,0.1447
,article,28634498,Oxide,CeO2,Self-synthesized,13,,,,,Irregular,MTT,HT-29,Human,Colon,48 h,320,0.09893
,article,28634498,Oxide,CeO2,Self-synthesized,13,,,,,Irregular,MTT,HT-29,Human,Colon,48 h,640,0.08244
,article,27838631,Oxide,TiO2,Sigma Aldrich,110,170,,,,,Alamar blue,A549,Human,Lung,24 h,0,100
,article,27838631,Oxide,TiO2,Sigma Aldrich,110,170,,,,,Alamar blue,A549,Human,Lung,24 h,0.01,89.729
,article,27838631,Oxide,TiO2,Sigma Aldrich,110,170,,,,,Alamar blue,A549,Human,Lung,24 h,0.03,87.6423
,article,27838631,Oxide,TiO2,Sigma Aldrich,110,170,,,,,Alamar blue,A549,Human,Lung,24 h,0.1,83.8482
,article,27838631,Oxide,TiO2,Sigma Aldrich,110,170,,,,,Alamar blue,A549,Human,Lung,24 h,0.3,81.7615
,article,27838631,Oxide,TiO2,Sigma Aldrich,110,170,,,,,Alamar blue,A549,Human,Lung,24 h,1,80.4336
,article,27838631,Oxide,TiO2,Sigma Aldrich,110,170,,,,,Alamar blue,A549,Human,Lung,24 h,3,80.4336
,article,27838631,Oxide,TiO2,Sigma Aldrich,110,170,,,,,Alamar blue,A549,Human,Lung,24 h,10,76.0705
,article,27838631,Oxide,TiO2,Sigma Aldrich,110,170,,,,,Alamar blue,A549,Human,Lung,24 h,30,50.4607
,article,27838631,Oxide,TiO2,Sigma Aldrich,110,170,,,,,Alamar blue,A549,Human,Lung,24 h,75,33.7669
,article,27838631,Oxide,TiO2,Sigma Aldrich,110,170,,,,,Alamar blue,A549,Human,Lung,3 h,0,100
,article,27838631,Oxide,TiO2,Sigma Aldrich,110,170,,,,,Alamar blue,A549,Human,Lung,3 h,0.01,97.6965
,article,27838631,Oxide,TiO2,Sigma Aldrich,110,170,,,,,Alamar blue,A549,Human,Lung,3 h,0.03,87.2629
,article,27838631,Oxide,TiO2,Sigma Aldrich,110,170,,,,,Alamar blue,A549,Human,Lung,3 h,0.1,82.3306
,article,27838631,Oxide,TiO2,Sigma Aldrich,110,170,,,,,Alamar blue,A549,Human,Lung,3 h,0.3,76.8293
,article,27838631,Oxide,TiO2,Sigma Aldrich,110,170,,,,,Alamar blue,A549,Human,Lung,3 h,1,68.4824
,article,27838631,Oxide,TiO2,Sigma Aldrich,110,170,,,,,Alamar blue,A549,Human,Lung,3 h,3,60.8943
,article,27838631,Oxide,TiO2,Sigma Aldrich,110,170,,,,,Alamar blue,A549,Human,Lung,3 h,10,60.5149
,article,27838631,Oxide,TiO2,Sigma Aldrich,110,170,,,,,Alamar blue,A549,Human,Lung,3 h,30,42.4932
,article,27838631,Oxide,TiO2,Sigma Aldrich,110,170,,,,,Alamar blue,A549,Human,Lung,3 h,75,25.6098
,article,27838631,Oxide,TiO2,Sigma Aldrich,110,170,,,,,Alamar blue,A549,Human,Lung,24 h,0,100
,article,27838631,Oxide,TiO2,Sigma Aldrich,110,170,,,,,Alamar blue,A549,Human,Lung,24 h,0.1,92.2133
,article,27838631,Oxide,TiO2,Sigma Aldrich,110,170,,,,,Alamar blue,A549,Human,Lung,24 h,0.3,96.88
,article,27838631,Oxide,TiO2,Sigma Aldrich,110,170,,,,,Alamar blue,A549,Human,Lung,24 h,1,92.2133
,article,27838631,Oxide,TiO2,Sigma Aldrich,110,170,,,,,Alamar blue,A549,Human,Lung,24 h,3,92.7733
,article,27838631,Oxide,TiO2,Sigma Aldrich,110,170,,,,,Alamar blue,A549,Human,Lung,24 h,10,92.7733
,article,27838631,Oxide,TiO2,Sigma Aldrich,110,170,,,,,Alamar blue,A549,Human,Lung,24 h,30,85.68
,article,27838631,Oxide,TiO2,Sigma Aldrich,110,170,,,,,Alamar blue,A549,Human,Lung,24 h,75,78.4
,article,27838631,Oxide,TiO2,Sigma Aldrich,110,170,,,,,Alamar blue,A549,Human,Lung,3 h,0,100
,article,27838631,Oxide,TiO2,Sigma Aldrich,110,170,,,,,Alamar blue,A549,Human,Lung,3 h,0.1,91.84
,article,27838631,Oxide,TiO2,Sigma Aldrich,110,170,,,,,Alamar blue,A549,Human,Lung,3 h,0.3,90.16
,article,27838631,Oxide,TiO2,Sigma Aldrich,110,170,,,,,Alamar blue,A549,Human,Lung,3 h,1,82.6933
,article,27838631,Oxide,TiO2,Sigma Aldrich,110,170,,,,,Alamar blue,A549,Human,Lung,3 h,3,86.0533
,article,27838631,Oxide,TiO2,Sigma Aldrich,110,170,,,,,Alamar blue,A549,Human,Lung,3 h,10,82.5067
,article,27838631,Oxide,TiO2,Sigma Aldrich,110,170,,,,,Alamar blue,A549,Human,Lung,3 h,30,82.5067
,article,27838631,Oxide,TiO2,Sigma Aldrich,110,170,,,,,Alamar blue,A549,Human,Lung,3 h,75,81.2
,article,27838631,Oxide,TiO2,Sigma Aldrich,110,170,,,,,Alamar blue,A549,Human,Lung,24 h,0,100
,article,27838631,Oxide,TiO2,Sigma Aldrich,110,170,,,,,Alamar blue,A549,Human,Lung,24 h,0.1,105.0948
,article,27838631,Oxide,TiO2,Sigma Aldrich,110,170,,,,,Alamar blue,A549,Human,Lung,24 h,0.3,102.6287
,article,27838631,Oxide,TiO2,Sigma Aldrich,110,170,,,,,Alamar blue,A549,Human,Lung,24 h,1,101.8699
,article,27838631,Oxide,TiO2,Sigma Aldrich,110,170,,,,,Alamar blue,A549,Human,Lung,24 h,3,94.8509
,article,27838631,Oxide,TiO2,Sigma Aldrich,110,170,,,,,Alamar blue,A549,Human,Lung,24 h,10,93.523
,article,27838631,Oxide,TiO2,Sigma Aldrich,110,170,,,,,Alamar blue,A549,Human,Lung,24 h,30,57.8591
,article,27838631,Oxide,TiO2,Sigma Aldrich,110,170,,,,,Alamar blue,A549,Human,Lung,24 h,75,14.607
,article,27838631,Oxide,TiO2,Sigma Aldrich,110,170,,,,,Alamar blue,A549,Human,Lung,3 h,0,100
,article,27838631,Oxide,TiO2,Sigma Aldrich,110,170,,,,,Alamar blue,A549,Human,Lung,3 h,0.1,96.1789
,article,27838631,Oxide,TiO2,Sigma Aldrich,110,170,,,,,Alamar blue,A549,Human,Lung,3 h,0.3,92.3848
,article,27838631,Oxide,TiO2,Sigma Aldrich,110,170,,,,,Alamar blue,A549,Human,Lung,3 h,1,81.7615
,article,27838631,Oxide,TiO2,Sigma Aldrich,110,170,,,,,Alamar blue,A549,Human,Lung,3 h,3,84.9864
,article,27838631,Oxide,TiO2,Sigma Aldrich,110,170,,,,,Alamar blue,A549,Human,Lung,3 h,10,69.8103
,article,27838631,Oxide,TiO2,Sigma Aldrich,110,170,,,,,Alamar blue,A549,Human,Lung,3 h,30,71.3279
,article,27838631,Oxide,TiO2,Sigma Aldrich,110,170,,,,,Alamar blue,A549,Human,Lung,3 h,75,52.5474
,article,27838631,Oxide,TiO2,Sigma Aldrich,110,170,,,,,Alamar blue,A549,Human,Lung,24 h,0,100
,article,27838631,Oxide,TiO2,Sigma Aldrich,110,170,,,,,Alamar blue,A549,Human,Lung,24 h,0.1,86.0963
,article,27838631,Oxide,TiO2,Sigma Aldrich,110,170,,,,,Alamar blue,A549,Human,Lung,24 h,0.3,90.0267
,article,27838631,Oxide,TiO2,Sigma Aldrich,110,170,,,,,Alamar blue,A549,Human,Lung,24 h,1,93.7701
,article,27838631,Oxide,TiO2,Sigma Aldrich,110,170,,,,,Alamar blue,A549,Human,Lung,24 h,3,96.2032
,article,27838631,Oxide,TiO2,Sigma Aldrich,110,170,,,,,Alamar blue,A549,Human,Lung,24 h,10,80.2941
,article,27838631,Oxide,TiO2,Sigma Aldrich,110,170,,,,,Alamar blue,A549,Human,Lung,24 h,30,74.492
,article,27838631,Oxide,TiO2,Sigma Aldrich,110,170,,,,,Alamar blue,A549,Human,Lung,24 h,75,61.3904
,article,27838631,Oxide,TiO2,Sigma Aldrich,110,170,,,,,Alamar blue,A549,Human,Lung,3 h,0,100
,article,27838631,Oxide,TiO2,Sigma Aldrich,110,170,,,,,Alamar blue,A549,Human,Lung,3 h,0.1,93.0214
,article,27838631,Oxide,TiO2,Sigma Aldrich,110,170,,,,,Alamar blue,A549,Human,Lung,3 h,0.3,94.7059
,article,27838631,Oxide,TiO2,Sigma Aldrich,110,170,,,,,Alamar blue,A549,Human,Lung,3 h,1,84.0374
,article,27838631,Oxide,TiO2,Sigma Aldrich,110,170,,,,,Alamar blue,A549,Human,Lung,3 h,3,71.3102
,article,27838631,Oxide,TiO2,Sigma Aldrich,110,170,,,,,Alamar blue,A549,Human,Lung,3 h,10,71.3102
,article,27838631,Oxide,TiO2,Sigma Aldrich,110,170,,,,,Alamar blue,A549,Human,Lung,3 h,30,69.2513
,article,27838631,Oxide,TiO2,Sigma Aldrich,110,170,,,,,Alamar blue,A549,Human,Lung,3 h,75,62.139
,article,27060086,Oxide,Mn2O3,Skyspring Nanomaterials,60,1513.8,,-8.9,19.9,,WST,NCI-H292,Human,Lung,24 h,0,100
,article,27060086,Oxide,Mn2O3,Skyspring Nanomaterials,60,1513.8,,-8.9,19.9,,WST,NCI-H292,Human,Lung,24 h,2.5,104.1929
,article,27060086,Oxide,Mn2O3,Skyspring Nanomaterials,60,1513.8,,-8.9,19.9,,WST,NCI-H292,Human,Lung,24 h,5,108.423
,article,27060086,Oxide,Mn2O3,Skyspring Nanomaterials,60,1513.8,,-8.9,19.9,,WST,NCI-H292,Human,Lung,24 h,10,105.5288
,article,27060086,Oxide,Mn2O3,Skyspring Nanomaterials,60,1513.8,,-8.9,19.9,,WST,NCI-H292,Human,Lung,24 h,20,97.9592
,article,27060086,Oxide,Mn2O3,Skyspring Nanomaterials,60,1513.8,,-8.9,19.9,,WST,NCI-H292,Human,Lung,24 h,40,95.9555
,article,27060086,Oxide,Mn2O3,Skyspring Nanomaterials,60,1513.8,,-8.9,19.9,,WST,NCI-H292,Human,Lung,24 h,0,100
,article,27060086,Oxide,Mn2O3,Skyspring Nanomaterials,60,1513.8,,-8.9,19.9,,WST,NCI-H292,Human,Lung,24 h,2.5,113.0983
,article,27060086,Oxide,Mn2O3,Skyspring Nanomaterials,60,1513.8,,-8.9,19.9,,WST,NCI-H292,Human,Lung,24 h,5,107.5325
,article,27060086,Oxide,Mn2O3,Skyspring Nanomaterials,60,1513.8,,-8.9,19.9,,WST,NCI-H292,Human,Lung,24 h,10,98.1818
,article,27060086,Oxide,Mn2O3,Skyspring Nanomaterials,60,1513.8,,-8.9,19.9,,WST,NCI-H292,Human,Lung,24 h,20,91.2802
,article,27060086,Oxide,Mn2O3,Skyspring Nanomaterials,60,1513.8,,-8.9,19.9,,WST,NCI-H292,Human,Lung,24 h,40,83.2653
,article,27060086,Oxide,Mn2O3,Skyspring Nanomaterials,60,1513.8,,-8.9,19.9,,WST,NCI-H292,Human,Lung,24 h,0,100
,article,27060086,Oxide,Mn2O3,Skyspring Nanomaterials,60,1513.8,,-8.9,19.9,,WST,NCI-H292,Human,Lung,24 h,2.5,104.4156
,article,27060086,Oxide,Mn2O3,Skyspring Nanomaterials,60,1513.8,,-8.9,19.9,,WST,NCI-H292,Human,Lung,24 h,5,110.2041
,article,27060086,Oxide,Mn2O3,Skyspring Nanomaterials,60,1513.8,,-8.9,19.9,,WST,NCI-H292,Human,Lung,24 h,10,101.0761
,article,27060086,Oxide,Mn2O3,Skyspring Nanomaterials,60,1513.8,,-8.9,19.9,,WST,NCI-H292,Human,Lung,24 h,20,94.397
,article,27060086,Oxide,Mn2O3,Skyspring Nanomaterials,60,1513.8,,-8.9,19.9,,WST,NCI-H292,Human,Lung,24 h,40,80.1484
,article,27060086,Oxide,Mn2O3,Skyspring Nanomaterials,60,1513.8,,-8.9,19.9,,WST,NCI-H292,Human,Lung,24 h,0,100
,article,27060086,Oxide,Mn2O3,Skyspring Nanomaterials,60,1513.8,,-8.9,19.9,,WST,NCI-H292,Human,Lung,24 h,2.5,108.423
,article,27060086,Oxide,Mn2O3,Skyspring Nanomaterials,60,1513.8,,-8.9,19.9,,WST,NCI-H292,Human,Lung,24 h,5,97.0686
,article,27060086,Oxide,Mn2O3,Skyspring Nanomaterials,60,1513.8,,-8.9,19.9,,WST,NCI-H292,Human,Lung,24 h,10,79.4805
,article,27060086,Oxide,Mn2O3,Skyspring Nanomaterials,60,1513.8,,-8.9,19.9,,WST,NCI-H292,Human,Lung,24 h,20,58.5529
,article,27060086,Oxide,Mn2O3,Skyspring Nanomaterials,60,1513.8,,-8.9,19.9,,WST,NCI-H292,Human,Lung,24 h,40,35.1763
,article,26028148,Oxide,CeO2,Sigma Aldrich,,536,,-18.2,,,XTT,A549,Human,Lung,24 h,0,100
,article,26028148,Oxide,CeO2,Sigma Aldrich,,536,,-18.2,,,XTT,A549,Human,Lung,24 h,0.1,96.1967
,article,26028148,Oxide,CeO2,Sigma Aldrich,,536,,-18.2,,,XTT,A549,Human,Lung,24 h,1,94.623
,article,26028148,Oxide,CeO2,Sigma Aldrich,,536,,-18.2,,,XTT,A549,Human,Lung,24 h,10,85.7705
,article,26028148,Oxide,CeO2,Sigma Aldrich,,536,,-18.2,,,XTT,A549,Human,Lung,24 h,100,88.3279
,article,26028148,Oxide,CeO2,Sigma Aldrich,,536,,-18.2,,,XTT,GM07492,Human,,24 h,0,100
,article,26028148,Oxide,CeO2,Sigma Aldrich,,536,,-18.2,,,XTT,GM07492,Human,,24 h,0.1,99.2569
,article,26028148,Oxide,CeO2,Sigma Aldrich,,536,,-18.2,,,XTT,GM07492,Human,,24 h,1,96.3489
,article,26028148,Oxide,CeO2,Sigma Aldrich,,536,,-18.2,,,XTT,GM07492,Human,,24 h,10,84.3296
,article,26028148,Oxide,CeO2,Sigma Aldrich,,536,,-18.2,,,XTT,GM07492,Human,,24 h,100,65.3312
,article,26028148,Oxide,CeO2,Sigma Aldrich,,536,,-18.2,,,XTT,A549,Human,Lung,24 h,0,100
,article,26028148,Oxide,CeO2,Sigma Aldrich,,536,,-18.2,,,XTT,A549,Human,Lung,24 h,0.1,89.1148
,article,26028148,Oxide,CeO2,Sigma Aldrich,,536,,-18.2,,,XTT,A549,Human,Lung,24 h,1,90.6885
,article,26028148,Oxide,CeO2,Sigma Aldrich,,536,,-18.2,,,XTT,A549,Human,Lung,24 h,10,78.6885
,article,26028148,Oxide,CeO2,Sigma Aldrich,,536,,-18.2,,,XTT,A549,Human,Lung,24 h,100,75.1475
,article,26028148,Oxide,CeO2,Sigma Aldrich,,536,,-18.2,,,XTT,GM07492,Human,,24 h,0,100
,article,26028148,Oxide,CeO2,Sigma Aldrich,,536,,-18.2,,,XTT,GM07492,Human,,24 h,0.1,95.5735
,article,26028148,Oxide,CeO2,Sigma Aldrich,,536,,-18.2,,,XTT,GM07492,Human,,24 h,1,87.2375
,article,26028148,Oxide,CeO2,Sigma Aldrich,,536,,-18.2,,,XTT,GM07492,Human,,24 h,10,94.0226
,article,26028148,Oxide,CeO2,Sigma Aldrich,,536,,-18.2,,,XTT,GM07492,Human,,24 h,100,89.7577
,article,26028148,Metal,Ag,Sigma Aldrich,,370,,-12.7,,,XTT,A549,Human,Lung,24 h,0,100
,article,26028148,Metal,Ag,Sigma Aldrich,,370,,-12.7,,,XTT,A549,Human,Lung,24 h,0.1,94.0328
,article,26028148,Metal,Ag,Sigma Aldrich,,370,,-12.7,,,XTT,A549,Human,Lung,24 h,1,93.8361
,article,26028148,Metal,Ag,Sigma Aldrich,,370,,-12.7,,,XTT,A549,Human,Lung,24 h,10,88.1311
,article,26028148,Metal,Ag,Sigma Aldrich,,370,,-12.7,,,XTT,A549,Human,Lung,24 h,100,74.1639
,article,26028148,Metal,Ag,Sigma Aldrich,,370,,-12.7,,,XTT,GM07492,Human,,24 h,0,100
,article,26028148,Metal,Ag,Sigma Aldrich,,370,,-12.7,,,XTT,GM07492,Human,,24 h,0.1,102.9402
,article,26028148,Metal,Ag,Sigma Aldrich,,370,,-12.7,,,XTT,GM07492,Human,,24 h,1,96.7367
,article,26028148,Metal,Ag,Sigma Aldrich,,370,,-12.7,,,XTT,GM07492,Human,,24 h,10,92.8595
,article,26028148,Metal,Ag,Sigma Aldrich,,370,,-12.7,,,XTT,GM07492,Human,,24 h,100,20.1616
,article,25395198,Oxide,CeO2,Sigma Aldrich,38,186.2,,-11.7,,,NRU,A375,Human,Skin,48 h,0,100
,article,25395198,Oxide,CeO2,Sigma Aldrich,38,186.2,,-11.7,,,NRU,A375,Human,Skin,48 h,20,96.6722
,article,25395198,Oxide,CeO2,Sigma Aldrich,38,186.2,,-11.7,,,NRU,A375,Human,Skin,48 h,40,95.486
,article,25395198,Oxide,CeO2,Sigma Aldrich,38,186.2,,-11.7,,,NRU,A375,Human,Skin,48 h,80,86.7875
,article,25395198,Oxide,CeO2,Sigma Aldrich,38,186.2,,-11.7,,,NRU,A375,Human,Skin,48 h,120,69.7858
,article,25395198,Oxide,CeO2,Sigma Aldrich,38,186.2,,-11.7,,,NRU,A375,Human,Skin,24 h,0,100
,article,25395198,Oxide,CeO2,Sigma Aldrich,38,186.2,,-11.7,,,NRU,A375,Human,Skin,24 h,20,98.2537
,article,25395198,Oxide,CeO2,Sigma Aldrich,38,186.2,,-11.7,,,NRU,A375,Human,Skin,24 h,40,96.8699
,article,25395198,Oxide,CeO2,Sigma Aldrich,38,186.2,,-11.7,,,NRU,A375,Human,Skin,24 h,80,89.7529
,article,25395198,Oxide,CeO2,Sigma Aldrich,38,186.2,,-11.7,,,NRU,A375,Human,Skin,24 h,120,83.8221
,article,25395198,Oxide,CeO2,Sigma Aldrich,38,186.2,,-11.7,,,MTT,A375,Human,Skin,48 h,0,100
,article,25395198,Oxide,CeO2,Sigma Aldrich,38,186.2,,-11.7,,,MTT,A375,Human,Skin,48 h,20,96.4668
,article,25395198,Oxide,CeO2,Sigma Aldrich,38,186.2,,-11.7,,,MTT,A375,Human,Skin,48 h,40,93.1605
,article,25395198,Oxide,CeO2,Sigma Aldrich,38,186.2,,-11.7,,,MTT,A375,Human,Skin,48 h,80,82.8525
,article,25395198,Oxide,CeO2,Sigma Aldrich,38,186.2,,-11.7,,,MTT,A375,Human,Skin,48 h,120,63.5981
,article,25395198,Oxide,CeO2,Sigma Aldrich,38,186.2,,-11.7,,,MTT,A375,Human,Skin,24 h,0,100
,article,25395198,Oxide,CeO2,Sigma Aldrich,38,186.2,,-11.7,,,MTT,A375,Human,Skin,24 h,20,97.6337
,article,25395198,Oxide,CeO2,Sigma Aldrich,38,186.2,,-11.7,,,MTT,A375,Human,Skin,24 h,40,94.9109
,article,25395198,Oxide,CeO2,Sigma Aldrich,38,186.2,,-11.7,,,MTT,A375,Human,Skin,24 h,80,89.0762
,article,25395198,Oxide,CeO2,Sigma Aldrich,38,186.2,,-11.7,,,MTT,A375,Human,Skin,24 h,120,79.1572
,article,25358123,Metal,Au,Nanostructured & Amorphous Materials,,180,,,,Sphere,XTT,BALB/3T3 A31-1-1,Mouse,Embryo,72 h,0,99.9455
,article,25358123,Metal,Au,Nanostructured & Amorphous Materials,,180,,,,Sphere,XTT,BALB/3T3 A31-1-1,Mouse,Embryo,72 h,1,91.5531
,article,25358123,Metal,Au,Nanostructured & Amorphous Materials,,180,,,,Sphere,XTT,BALB/3T3 A31-1-1,Mouse,Embryo,72 h,10,88.6921
,article,25358123,Metal,Au,Nanostructured & Amorphous Materials,,180,,,,Sphere,XTT,BALB/3T3 A31-1-1,Mouse,Embryo,72 h,50,80.8719
,article,25358123,Metal,Au,Nanostructured & Amorphous Materials,,180,,,,Sphere,XTT,BALB/3T3 A31-1-1,Mouse,Embryo,72 h,100,63.1335
,article,25358123,Metal,Au,Nanostructured & Amorphous Materials,,180,,,,Sphere,Colony Forming,BALB/3T3 A31-1-1,Mouse,Embryo,72 h,0,90.7015
,article,25358123,Metal,Au,Nanostructured & Amorphous Materials,,180,,,,Sphere,Colony Forming,BALB/3T3 A31-1-1,Mouse,Embryo,72 h,1,86.4649
,article,25358123,Metal,Au,Nanostructured & Amorphous Materials,,180,,,,Sphere,Colony Forming,BALB/3T3 A31-1-1,Mouse,Embryo,72 h,10,91.0867
,article,25358123,Metal,Au,Nanostructured & Amorphous Materials,,180,,,,Sphere,Colony Forming,BALB/3T3 A31-1-1,Mouse,Embryo,72 h,50,68.1706
,article,25358123,Metal,Au,Nanostructured & Amorphous Materials,,180,,,,Sphere,Colony Forming,BALB/3T3 A31-1-1,Mouse,Embryo,72 h,100,68.1706
,article,25358123,Metal,Au,Nanostructured & Amorphous Materials,,180,,,,Sphere,XTT,BALB/3T3 A31-1-1,Mouse,Embryo,72 h,0,100.1674
,article,25358123,Metal,Au,Nanostructured & Amorphous Materials,,180,,,,Sphere,XTT,BALB/3T3 A31-1-1,Mouse,Embryo,72 h,1,95.8717
,article,25358123,Metal,Au,Nanostructured & Amorphous Materials,,180,,,,Sphere,XTT,BALB/3T3 A31-1-1,Mouse,Embryo,72 h,10,101.5342
,article,25358123,Metal,Au,Nanostructured & Amorphous Materials,,180,,,,Sphere,XTT,BALB/3T3 A31-1-1,Mouse,Embryo,72 h,50,88.2566
,article,25358123,Metal,Au,Nanostructured & Amorphous Materials,,180,,,,Sphere,XTT,BALB/3T3 A31-1-1,Mouse,Embryo,72 h,100,76.5411
,article,25358123,Metal,Au,Nanostructured & Amorphous Materials,,180,,,,Sphere,Colony Forming,BALB/3T3 A31-1-1,Mouse,Embryo,72 h,0,90.6685
,article,25358123,Metal,Au,Nanostructured & Amorphous Materials,,180,,,,Sphere,Colony Forming,BALB/3T3 A31-1-1,Mouse,Embryo,72 h,1,88.1337
,article,25358123,Metal,Au,Nanostructured & Amorphous Materials,,180,,,,Sphere,Colony Forming,BALB/3T3 A31-1-1,Mouse,Embryo,72 h,10,94.5682
,article,25358123,Metal,Au,Nanostructured & Amorphous Materials,,180,,,,Sphere,Colony Forming,BALB/3T3 A31-1-1,Mouse,Embryo,72 h,50,73.5098
,article,25358123,Metal,Au,Nanostructured & Amorphous Materials,,180,,,,Sphere,Colony Forming,BALB/3T3 A31-1-1,Mouse,Embryo,72 h,100,66.1003
,article,25358123,Metal,Au,Nanostructured & Amorphous Materials,,180,,,,Sphere,XTT,BALB/3T3 A31-1-1,Mouse,Embryo,72 h,0,99.7548
,article,25358123,Metal,Au,Nanostructured & Amorphous Materials,,180,,,,Sphere,XTT,BALB/3T3 A31-1-1,Mouse,Embryo,72 h,1,85.4496
,article,25358123,Metal,Au,Nanostructured & Amorphous Materials,,180,,,,Sphere,XTT,BALB/3T3 A31-1-1,Mouse,Embryo,72 h,10,43.4877
,article,25358123,Metal,Au,Nanostructured & Amorphous Materials,,180,,,,Sphere,XTT,BALB/3T3 A31-1-1,Mouse,Embryo,72 h,50,35.8583
,article,25358123,Metal,Au,Nanostructured & Amorphous Materials,,180,,,,Sphere,XTT,BALB/3T3 A31-1-1,Mouse,Embryo,72 h,100,6.1035
,article,25358123,Metal,Au,Nanostructured & Amorphous Materials,,180,,,,Sphere,Colony Forming,BALB/3T3 A31-1-1,Mouse,Embryo,72 h,0,90.3672
,article,25358123,Metal,Au,Nanostructured & Amorphous Materials,,180,,,,Sphere,Colony Forming,BALB/3T3 A31-1-1,Mouse,Embryo,72 h,1,61.1017
,article,25358123,Metal,Au,Nanostructured & Amorphous Materials,,180,,,,Sphere,Colony Forming,BALB/3T3 A31-1-1,Mouse,Embryo,72 h,10,50.4237
,article,25358123,Metal,Au,Nanostructured & Amorphous Materials,,180,,,,Sphere,Colony Forming,BALB/3T3 A31-1-1,Mouse,Embryo,72 h,50,6.5254
,article,25358123,Metal,Au,Nanostructured & Amorphous Materials,,180,,,,Sphere,Colony Forming,BALB/3T3 A31-1-1,Mouse,Embryo,72 h,100,3.3616
,article,25358123,Metal,Au,Nanostructured & Amorphous Materials,,180,,,,Sphere,XTT,BALB/3T3 A31-1-1,Mouse,Embryo,72 h,0,99.604
,article,25358123,Metal,Au,Nanostructured & Amorphous Materials,,180,,,,Sphere,XTT,BALB/3T3 A31-1-1,Mouse,Embryo,72 h,1,92.4752
,article,25358123,Metal,Au,Nanostructured & Amorphous Materials,,180,,,,Sphere,XTT,BALB/3T3 A31-1-1,Mouse,Embryo,72 h,10,102.1782
,article,25358123,Metal,Au,Nanostructured & Amorphous Materials,,180,,,,Sphere,XTT,BALB/3T3 A31-1-1,Mouse,Embryo,72 h,50,88.9109
,article,25358123,Metal,Au,Nanostructured & Amorphous Materials,,180,,,,Sphere,XTT,BALB/3T3 A31-1-1,Mouse,Embryo,72 h,100,81.9802
,article,25358123,Metal,Au,Nanostructured & Amorphous Materials,,180,,,,Sphere,Colony Forming,BALB/3T3 A31-1-1,Mouse,Embryo,72 h,0,90.7736
,article,25358123,Metal,Au,Nanostructured & Amorphous Materials,,180,,,,Sphere,Colony Forming,BALB/3T3 A31-1-1,Mouse,Embryo,72 h,1,90.1828
,article,25358123,Metal,Au,Nanostructured & Amorphous Materials,,180,,,,Sphere,Colony Forming,BALB/3T3 A31-1-1,Mouse,Embryo,72 h,10,98.6498
,article,25358123,Metal,Au,Nanostructured & Amorphous Materials,,180,,,,Sphere,Colony Forming,BALB/3T3 A31-1-1,Mouse,Embryo,72 h,50,79.9437
,article,25358123,Metal,Au,Nanostructured & Amorphous Materials,,180,,,,Sphere,Colony Forming,BALB/3T3 A31-1-1,Mouse,Embryo,72 h,100,62.8129
,article,24825856,Oxide,CeO2,Self-synthesized,,,,,,,MTT,HDF,Human,Skin,96 h,0,100
,article,24825856,Oxide,CeO2,Self-synthesized,,,,,,,MTT,HDF,Human,Skin,96 h,50,99.4318
,article,24825856,Oxide,CeO2,Self-synthesized,,,,,,,MTT,HDF,Human,Skin,96 h,150,137.2159
,article,24825856,Oxide,CeO2,Self-synthesized,,,,,,,MTT,HDF,Human,Skin,96 h,300,103.4091
,article,24825856,Oxide,CeO2,Self-synthesized,,,,,,,MTT,A375,Human,Skin,96 h,0,100
,article,24825856,Oxide,CeO2,Self-synthesized,,,,,,,MTT,A375,Human,Skin,96 h,50,90.1499
,article,24825856,Oxide,CeO2,Self-synthesized,,,,,,,MTT,A375,Human,Skin,96 h,150,55.8887
,article,24825856,Oxide,CeO2,Self-synthesized,,,,,,,MTT,A375,Human,Skin,96 h,300,49.6788
,article,24510415,Oxide,CeO2,Sigma Aldrich,25,269.7,,-7.74,,,MTT,IMR-32,Human,Brain,24 h,0,100
,article,24510415,Oxide,CeO2,Sigma Aldrich,25,269.7,,-7.74,,,MTT,IMR-32,Human,Brain,24 h,10,100
,article,24510415,Oxide,CeO2,Sigma Aldrich,25,269.7,,-7.74,,,MTT,IMR-32,Human,Brain,24 h,20,100
,article,24510415,Oxide,CeO2,Sigma Aldrich,25,269.7,,-7.74,,,MTT,IMR-32,Human,Brain,24 h,50,96.6934
,article,24510415,Oxide,CeO2,Sigma Aldrich,25,269.7,,-7.74,,,MTT,IMR-32,Human,Brain,24 h,100,89.5666
,article,24510415,Oxide,CeO2,Sigma Aldrich,25,269.7,,-7.74,,,MTT,IMR-32,Human,Brain,24 h,200,85.9069
,article,24510415,Oxide,CeO2,Sigma Aldrich,25,269.7,,-7.74,,,MTT,IMR-32,Human,Brain,24 h,0,100
,article,24510415,Oxide,CeO2,Sigma Aldrich,25,269.7,,-7.74,,,MTT,IMR-32,Human,Brain,24 h,10,98.427
,article,24510415,Oxide,CeO2,Sigma Aldrich,25,269.7,,-7.74,,,MTT,IMR-32,Human,Brain,24 h,20,98.427
,article,24510415,Oxide,CeO2,Sigma Aldrich,25,269.7,,-7.74,,,MTT,IMR-32,Human,Brain,24 h,50,78.7801
,article,24510415,Oxide,CeO2,Sigma Aldrich,25,269.7,,-7.74,,,MTT,IMR-32,Human,Brain,24 h,100,77.6244
,article,24510415,Oxide,CeO2,Sigma Aldrich,25,269.7,,-7.74,,,MTT,IMR-32,Human,Brain,24 h,200,76.0835
,article,24490819,Oxide,ZnO,Institute for Health and Consumer Protection,150,111,,-6.14,,,WST,HUVECs,Human,Umbilical vein,24 h,0,1
,article,24490819,Oxide,ZnO,Institute for Health and Consumer Protection,150,111,,-6.14,,,WST,HUVECs,Human,Umbilical vein,24 h,30,0.9068
,article,24490819,Oxide,ZnO,Institute for Health and Consumer Protection,150,111,,-6.14,,,WST,HUVECs,Human,Umbilical vein,24 h,60,0.9383
,article,24490819,Oxide,ZnO,Institute for Health and Consumer Protection,150,111,,-6.14,,,WST,HUVECs,Human,Umbilical vein,24 h,120,0.9383
,article,24490819,Oxide,ZnO,Institute for Health and Consumer Protection,150,111,,-6.14,,,WST,HUVECs,Human,Umbilical vein,24 h,240,0.9698
,article,24490819,Oxide,ZnO,Institute for Health and Consumer Protection,150,111,,-6.14,,,WST,HUVECs,Human,Umbilical vein,24 h,480,0.9809
,article,24490819,Oxide,ZnO,Institute for Health and Consumer Protection,150,111,,-6.14,,,WST,HUVECs,Human,Umbilical vein,24 h,0,1
,article,24490819,Oxide,ZnO,Institute for Health and Consumer Protection,150,111,,-6.14,,,WST,HUVECs,Human,Umbilical vein,24 h,60,1.1756
,article,24490819,Oxide,ZnO,Institute for Health and Consumer Protection,150,111,,-6.14,,,WST,HUVECs,Human,Umbilical vein,24 h,120,1.1552
,article,24490819,Oxide,ZnO,Institute for Health and Consumer Protection,150,111,,-6.14,,,WST,HUVECs,Human,Umbilical vein,24 h,180,1.1756
,article,24490819,Oxide,ZnO,Institute for Health and Consumer Protection,150,111,,-6.14,,,WST,HUVECs,Human,Umbilical vein,24 h,240,0.356
,article,24490819,Oxide,ZnO,Institute for Health and Consumer Protection,150,111,,-6.14,,,WST,HUVECs,Human,Umbilical vein,24 h,300,0.1984
,article,23740524,Oxide,CeO2,Sigma Aldrich,20,,,,,,MTT,EA.hy926,Human,Umbilical vein,72 h,0,1.0024
,article,23740524,Oxide,CeO2,Sigma Aldrich,20,,,,,,MTT,EA.hy926,Human,Umbilical vein,72 h,5,1.0355
,article,23740524,Oxide,CeO2,Sigma Aldrich,20,,,,,,MTT,EA.hy926,Human,Umbilical vein,72 h,10,1.0237
,article,23740524,Oxide,CeO2,Sigma Aldrich,20,,,,,,MTT,EA.hy926,Human,Umbilical vein,72 h,20,1.0332
,article,23740524,Oxide,CeO2,Sigma Aldrich,20,,,,,,MTT,EA.hy926,Human,Umbilical vein,72 h,40,1.0498
,article,23740524,Oxide,CeO2,Sigma Aldrich,20,,,,,,MTT,EA.hy926,Human,Umbilical vein,48 h,0,1.0024
,article,23740524,Oxide,CeO2,Sigma Aldrich,20,,,,,,MTT,EA.hy926,Human,Umbilical vein,48 h,5,1.0521
,article,23740524,Oxide,CeO2,Sigma Aldrich,20,,,,,,MTT,EA.hy926,Human,Umbilical vein,48 h,10,1.0166
,article,23740524,Oxide,CeO2,Sigma Aldrich,20,,,,,,MTT,EA.hy926,Human,Umbilical vein,48 h,20,1.0924
,article,23740524,Oxide,CeO2,Sigma Aldrich,20,,,,,,MTT,EA.hy926,Human,Umbilical vein,48 h,40,1.0166
,article,23740524,Oxide,CeO2,Sigma Aldrich,20,,,,,,MTT,EA.hy926,Human,Umbilical vein,24 h,0,1.0024
,article,23740524,Oxide,CeO2,Sigma Aldrich,20,,,,,,MTT,EA.hy926,Human,Umbilical vein,24 h,5,1.0024
,article,23740524,Oxide,CeO2,Sigma Aldrich,20,,,,,,MTT,EA.hy926,Human,Umbilical vein,24 h,10,1.0047
,article,23740524,Oxide,CeO2,Sigma Aldrich,20,,,,,,MTT,EA.hy926,Human,Umbilical vein,24 h,20,1.045
,article,23740524,Oxide,CeO2,Sigma Aldrich,20,,,,,,MTT,EA.hy926,Human,Umbilical vein,24 h,40,1.0735
,article,23575900,Oxide,CeO2,Sigma Aldrich,40,48.1,,,90.76,,MTT,Primary osteoblasts,Mouse,Bone,48 h,2.5,88.9381
,article,23575900,Oxide,CeO2,Sigma Aldrich,40,48.1,,,90.76,,MTT,Primary osteoblasts,Mouse,Bone,48 h,5,89.292
,article,23575900,Oxide,CeO2,Sigma Aldrich,40,48.1,,,90.76,,MTT,Primary osteoblasts,Mouse,Bone,48 h,10,86.2832
,article,23575900,Oxide,CeO2,Sigma Aldrich,40,48.1,,,90.76,,MTT,Primary osteoblasts,Mouse,Bone,48 h,20,87.7876
,article,23575900,Oxide,CeO2,Sigma Aldrich,40,48.1,,,90.76,,MTT,Primary osteoblasts,Mouse,Bone,48 h,40,90.885
,article,23575900,Oxide,CeO2,Sigma Aldrich,40,48.1,,,90.76,,MTT,Primary osteoblasts,Mouse,Bone,24 h,2.5,98.0909
,article,23575900,Oxide,CeO2,Sigma Aldrich,40,48.1,,,90.76,,MTT,Primary osteoblasts,Mouse,Bone,24 h,5,100
,article,23575900,Oxide,CeO2,Sigma Aldrich,40,48.1,,,90.76,,MTT,Primary osteoblasts,Mouse,Bone,24 h,10,97.0909
,article,23575900,Oxide,CeO2,Sigma Aldrich,40,48.1,,,90.76,,MTT,Primary osteoblasts,Mouse,Bone,24 h,20,98.1818
,article,23575900,Oxide,CeO2,Sigma Aldrich,40,48.1,,,90.76,,MTT,Primary osteoblasts,Mouse,Bone,24 h,40,94.4545
,article,23575900,Oxide,CeO2,Sigma Aldrich,40,48.1,,,90.76,,MTT,Primary osteoblasts,Mouse,Bone,48 h,2.5,97.6106
,article,23575900,Oxide,CeO2,Sigma Aldrich,40,48.1,,,90.76,,MTT,Primary osteoblasts,Mouse,Bone,48 h,5,95.1327
,article,23575900,Oxide,CeO2,Sigma Aldrich,40,48.1,,,90.76,,MTT,Primary osteoblasts,Mouse,Bone,48 h,10,92.8319
,article,23575900,Oxide,CeO2,Sigma Aldrich,40,48.1,,,90.76,,MTT,Primary osteoblasts,Mouse,Bone,48 h,20,93.0088
,article,23575900,Oxide,CeO2,Sigma Aldrich,40,48.1,,,90.76,,MTT,Primary osteoblasts,Mouse,Bone,48 h,40,98.9381
,article,23575900,Oxide,CeO2,Sigma Aldrich,40,48.1,,,90.76,,MTT,Primary osteoblasts,Mouse,Bone,24 h,2.5,100
,article,23575900,Oxide,CeO2,Sigma Aldrich,40,48.1,,,90.76,,MTT,Primary osteoblasts,Mouse,Bone,24 h,5,103.2727
,article,23575900,Oxide,CeO2,Sigma Aldrich,40,48.1,,,90.76,,MTT,Primary osteoblasts,Mouse,Bone,24 h,10,99.8182
,article,23575900,Oxide,CeO2,Sigma Aldrich,40,48.1,,,90.76,,MTT,Primary osteoblasts,Mouse,Bone,24 h,20,97.9091
,article,23575900,Oxide,CeO2,Sigma Aldrich,40,48.1,,,90.76,,MTT,Primary osteoblasts,Mouse,Bone,24 h,40,96.9091
,article,23416263,Oxide,CeO2,Institute of Chemistry in the Chinese Academy of Sciences,25,,,,,,MTT,SMMC-7721,Human,Liver,72 h,0,91.6452
,article,23416263,Oxide,CeO2,Institute of Chemistry in the Chinese Academy of Sciences,25,,,,,,MTT,SMMC-7721,Human,Liver,72 h,12.5,87.3871
,article,23416263,Oxide,CeO2,Institute of Chemistry in the Chinese Academy of Sciences,25,,,,,,MTT,SMMC-7721,Human,Liver,72 h,25,84.2903
,article,23416263,Oxide,CeO2,Institute of Chemistry in the Chinese Academy of Sciences,25,,,,,,MTT,SMMC-7721,Human,Liver,72 h,50,80.2258
,article,23416263,Oxide,CeO2,Institute of Chemistry in the Chinese Academy of Sciences,25,,,,,,MTT,SMMC-7721,Human,Liver,72 h,100,71.8065
,article,23416263,Oxide,CeO2,Institute of Chemistry in the Chinese Academy of Sciences,25,,,,,,MTT,SMMC-7721,Human,Liver,72 h,200,63.9677
,article,23416263,Oxide,CeO2,Institute of Chemistry in the Chinese Academy of Sciences,25,,,,,,MTT,SMMC-7721,Human,Liver,48 h,0,97.3548
,article,23416263,Oxide,CeO2,Institute of Chemistry in the Chinese Academy of Sciences,25,,,,,,MTT,SMMC-7721,Human,Liver,48 h,12.5,94.5484
,article,23416263,Oxide,CeO2,Institute of Chemistry in the Chinese Academy of Sciences,25,,,,,,MTT,SMMC-7721,Human,Liver,48 h,25,91.3548
,article,23416263,Oxide,CeO2,Institute of Chemistry in the Chinese Academy of Sciences,25,,,,,,MTT,SMMC-7721,Human,Liver,48 h,50,83.6129
,article,23416263,Oxide,CeO2,Institute of Chemistry in the Chinese Academy of Sciences,25,,,,,,MTT,SMMC-7721,Human,Liver,48 h,100,76.4516
,article,23416263,Oxide,CeO2,Institute of Chemistry in the Chinese Academy of Sciences,25,,,,,,MTT,SMMC-7721,Human,Liver,48 h,200,71.7097
,article,23416263,Oxide,CeO2,Institute of Chemistry in the Chinese Academy of Sciences,25,,,,,,MTT,SMMC-7721,Human,Liver,24 h,0,100
,article,23416263,Oxide,CeO2,Institute of Chemistry in the Chinese Academy of Sciences,25,,,,,,MTT,SMMC-7721,Human,Liver,24 h,12.5,99
,article,23416263,Oxide,CeO2,Institute of Chemistry in the Chinese Academy of Sciences,25,,,,,,MTT,SMMC-7721,Human,Liver,24 h,25,93.7742
,article,23416263,Oxide,CeO2,Institute of Chemistry in the Chinese Academy of Sciences,25,,,,,,MTT,SMMC-7721,Human,Liver,24 h,50,85.6452
,article,23416263,Oxide,CeO2,Institute of Chemistry in the Chinese Academy of Sciences,25,,,,,,MTT,SMMC-7721,Human,Liver,24 h,100,77.4194
,article,23416263,Oxide,CeO2,Institute of Chemistry in the Chinese Academy of Sciences,25,,,,,,MTT,SMMC-7721,Human,Liver,24 h,200,73.5484
,article,20358977,Oxide,Al2O3,Nanostructured and Amorphous Materials,20,,,,,,Colony Forming,L-132,Human,Lung,72 h,0.5,90.3047
,article,20358977,Oxide,Al2O3,Nanostructured and Amorphous Materials,20,,,,,,Colony Forming,L-132,Human,Lung,72 h,5,83.9335
,article,20358977,Oxide,Al2O3,Nanostructured and Amorphous Materials,20,,,,,,Colony Forming,L-132,Human,Lung,72 h,50,2.2161
,article,20358977,Oxide,Al2O3,Nanostructured and Amorphous Materials,20,,,,,,Colony Forming,L-132,Human,Lung,72 h,125,0
,article,20358977,Oxide,Al2O3,Nanostructured and Amorphous Materials,20,,,,,,Colony Forming,L-132,Human,Lung,72 h,250,0
,article,20358977,Oxide,Al2O3,Nanostructured and Amorphous Materials,20,,,,,,Colony Forming,L-132,Human,Lung,72 h,500,0
,article,20358977,Oxide,Al2O3,Nanostructured and Amorphous Materials,20,,,,,,Colony Forming,A549,Human,Lung,72 h,0.5,73.5172
,article,20358977,Oxide,Al2O3,Nanostructured and Amorphous Materials,20,,,,,,Colony Forming,A549,Human,Lung,72 h,5,66.2069
,article,20358977,Oxide,Al2O3,Nanostructured and Amorphous Materials,20,,,,,,Colony Forming,A549,Human,Lung,72 h,50,2.3448
,article,20358977,Oxide,Al2O3,Nanostructured and Amorphous Materials,20,,,,,,Colony Forming,A549,Human,Lung,72 h,125,0
,article,20358977,Oxide,Al2O3,Nanostructured and Amorphous Materials,20,,,,,,Colony Forming,A549,Human,Lung,72 h,250,0
,article,20358977,Oxide,Al2O3,Nanostructured and Amorphous Materials,20,,,,,,Colony Forming,A549,Human,Lung,72 h,500,0
,article,20358977,Oxide,Al2O3,Nanostructured and Amorphous Materials,20,,,,,,WST,L-132,Human,Lung,72 h,2,94.7181
,article,20358977,Oxide,Al2O3,Nanostructured and Amorphous Materials,20,,,,,,WST,L-132,Human,Lung,72 h,3.9,100.0593
,article,20358977,Oxide,Al2O3,Nanostructured and Amorphous Materials,20,,,,,,WST,L-132,Human,Lung,72 h,7.8,97.9228
,article,20358977,Oxide,Al2O3,Nanostructured and Amorphous Materials,20,,,,,,WST,L-132,Human,Lung,72 h,15.6,97.9228
,article,20358977,Oxide,Al2O3,Nanostructured and Amorphous Materials,20,,,,,,WST,L-132,Human,Lung,72 h,31.3,95.4303
,article,20358977,Oxide,Al2O3,Nanostructured and Amorphous Materials,20,,,,,,WST,L-132,Human,Lung,72 h,62.5,96.3205
,article,20358977,Oxide,Al2O3,Nanostructured and Amorphous Materials,20,,,,,,WST,L-132,Human,Lung,72 h,125,86.5282
,article,20358977,Oxide,Al2O3,Nanostructured and Amorphous Materials,20,,,,,,WST,L-132,Human,Lung,72 h,250,77.4481
,article,20358977,Oxide,Al2O3,Nanostructured and Amorphous Materials,20,,,,,,WST,L-132,Human,Lung,72 h,500,69.6142
,article,20358977,Oxide,Al2O3,Nanostructured and Amorphous Materials,20,,,,,,WST,L-132,Human,Lung,72 h,1000,36.3205
,article,20358977,Oxide,Al2O3,Nanostructured and Amorphous Materials,20,,,,,,WST,A549,Human,Lung,72 h,2,100.885
,article,20358977,Oxide,Al2O3,Nanostructured and Amorphous Materials,20,,,,,,WST,A549,Human,Lung,72 h,3.9,102.3009
,article,20358977,Oxide,Al2O3,Nanostructured and Amorphous Materials,20,,,,,,WST,A549,Human,Lung,72 h,7.8,101.2389
,article,20358977,Oxide,Al2O3,Nanostructured and Amorphous Materials,20,,,,,,WST,A549,Human,Lung,72 h,15.6,103.3628
,article,20358977,Oxide,Al2O3,Nanostructured and Amorphous Materials,20,,,,,,WST,A549,Human,Lung,72 h,31.3,88.6726
,article,20358977,Oxide,Al2O3,Nanostructured and Amorphous Materials,20,,,,,,WST,A549,Human,Lung,72 h,62.5,57.8761
,article,20358977,Oxide,Al2O3,Nanostructured and Amorphous Materials,20,,,,,,WST,A549,Human,Lung,72 h,125,21.9469
,article,20358977,Oxide,Al2O3,Nanostructured and Amorphous Materials,20,,,,,,WST,A549,Human,Lung,72 h,250,18.0531
,article,20358977,Oxide,Al2O3,Nanostructured and Amorphous Materials,20,,,,,,WST,A549,Human,Lung,72 h,500,26.5487
,article,20358977,Oxide,Al2O3,Nanostructured and Amorphous Materials,20,,,,,,WST,A549,Human,Lung,72 h,1000,22.4779
,article,20358977,Oxide,Al2O3,Nanostructured and Amorphous Materials,20,,,,,,Colony Forming,L-132,Human,Lung,72 h,0.5,90.7202
,article,20358977,Oxide,Al2O3,Nanostructured and Amorphous Materials,20,,,,,,Colony Forming,L-132,Human,Lung,72 h,5,86.8421
,article,20358977,Oxide,Al2O3,Nanostructured and Amorphous Materials,20,,,,,,Colony Forming,L-132,Human,Lung,72 h,50,86.8421
,article,20358977,Oxide,Al2O3,Nanostructured and Amorphous Materials,20,,,,,,Colony Forming,L-132,Human,Lung,72 h,125,79.2244
,article,20358977,Oxide,Al2O3,Nanostructured and Amorphous Materials,20,,,,,,Colony Forming,L-132,Human,Lung,72 h,250,75.3463
,article,20358977,Oxide,Al2O3,Nanostructured and Amorphous Materials,20,,,,,,Colony Forming,L-132,Human,Lung,72 h,500,76.4543
,article,20358977,Oxide,Al2O3,Nanostructured and Amorphous Materials,20,,,,,,Colony Forming,A549,Human,Lung,72 h,0.5,78.8966
,article,20358977,Oxide,Al2O3,Nanostructured and Amorphous Materials,20,,,,,,Colony Forming,A549,Human,Lung,72 h,5,76.9655
,article,20358977,Oxide,Al2O3,Nanostructured and Amorphous Materials,20,,,,,,Colony Forming,A549,Human,Lung,72 h,50,85.3793
,article,20358977,Oxide,Al2O3,Nanostructured and Amorphous Materials,20,,,,,,Colony Forming,A549,Human,Lung,72 h,125,76.6897
,article,20358977,Oxide,Al2O3,Nanostructured and Amorphous Materials,20,,,,,,Colony Forming,A549,Human,Lung,72 h,250,85.1034
,article,20358977,Oxide,Al2O3,Nanostructured and Amorphous Materials,20,,,,,,Colony Forming,A549,Human,Lung,72 h,500,79.8621
,article,20358977,Oxide,Al2O3,Nanostructured and Amorphous Materials,20,,,,,,WST,L-132,Human,Lung,72 h,2,89.5549
,article,20358977,Oxide,Al2O3,Nanostructured and Amorphous Materials,20,,,,,,WST,L-132,Human,Lung,72 h,3.9,91.513
,article,20358977,Oxide,Al2O3,Nanostructured and Amorphous Materials,20,,,,,,WST,L-132,Human,Lung,72 h,7.8,91.6914
,article,20358977,Oxide,Al2O3,Nanostructured and Amorphous Materials,20,,,,,,WST,L-132,Human,Lung,72 h,15.6,94.7181
,article,20358977,Oxide,Al2O3,Nanostructured and Amorphous Materials,20,,,,,,WST,L-132,Human,Lung,72 h,31.3,93.6499
,article,20358977,Oxide,Al2O3,Nanostructured and Amorphous Materials,20,,,,,,WST,L-132,Human,Lung,72 h,62.5,92.4036
,article,20358977,Oxide,Al2O3,Nanostructured and Amorphous Materials,20,,,,,,WST,L-132,Human,Lung,72 h,125,93.8279
,article,20358977,Oxide,Al2O3,Nanostructured and Amorphous Materials,20,,,,,,WST,L-132,Human,Lung,72 h,250,94.7181
,article,20358977,Oxide,Al2O3,Nanostructured and Amorphous Materials,20,,,,,,WST,L-132,Human,Lung,72 h,500,94.8961
,article,20358977,Oxide,Al2O3,Nanostructured and Amorphous Materials,20,,,,,,WST,L-132,Human,Lung,72 h,1000,91.5134
,article,20358977,Oxide,Al2O3,Nanostructured and Amorphous Materials,20,,,,,,WST,A549,Human,Lung,72 h,2,96.9912
,article,20358977,Oxide,Al2O3,Nanostructured and Amorphous Materials,20,,,,,,WST,A549,Human,Lung,72 h,3.9,100.177
