Repository: dydtkddl/nanometaloxide

File: 00datacollection/01s2nano_data.csv (part 9 of 75)
Tags,Source,Info #,Material group,Material type,Manufacturer,Core (or Grain) size (nm),Hydrodynamic size (nm),Size distribution,Surface charge (mV),Surface Area (m^2/g),Shape,Assay method,Cell line (or type),Cell line species,IC origin,Exposure time,Dose (ug/ml),Toxicity value (%)
,article,20358977,Oxide,Al2O3,Nanostructured and Amorphous Materials,20,,,,,,WST,A549,Human,Lung,72 h,7.8,103.5398
,article,20358977,Oxide,Al2O3,Nanostructured and Amorphous Materials,20,,,,,,WST,A549,Human,Lung,72 h,15.6,106.5487
,article,20358977,Oxide,Al2O3,Nanostructured and Amorphous Materials,20,,,,,,WST,A549,Human,Lung,72 h,31.3,101.5929
,article,20358977,Oxide,Al2O3,Nanostructured and Amorphous Materials,20,,,,,,WST,A549,Human,Lung,72 h,62.5,104.7788
,article,20358977,Oxide,Al2O3,Nanostructured and Amorphous Materials,20,,,,,,WST,A549,Human,Lung,72 h,125,102.6549
,article,20358977,Oxide,Al2O3,Nanostructured and Amorphous Materials,20,,,,,,WST,A549,Human,Lung,72 h,250,103.0089
,article,20358977,Oxide,Al2O3,Nanostructured and Amorphous Materials,20,,,,,,WST,A549,Human,Lung,72 h,500,109.0265
,article,20358977,Oxide,Al2O3,Nanostructured and Amorphous Materials,20,,,,,,WST,A549,Human,Lung,72 h,1000,97.3451
,article,20358977,Oxide,Al2O3,Nanostructured and Amorphous Materials,20,,,,,,Colony Forming,L-132,Human,Lung,72 h,0.5,88.0886
,article,20358977,Oxide,Al2O3,Nanostructured and Amorphous Materials,20,,,,,,Colony Forming,L-132,Human,Lung,72 h,5,87.5346
,article,20358977,Oxide,Al2O3,Nanostructured and Amorphous Materials,20,,,,,,Colony Forming,L-132,Human,Lung,72 h,50,87.1191
,article,20358977,Oxide,Al2O3,Nanostructured and Amorphous Materials,20,,,,,,Colony Forming,L-132,Human,Lung,72 h,125,79.9169
,article,20358977,Oxide,Al2O3,Nanostructured and Amorphous Materials,20,,,,,,Colony Forming,L-132,Human,Lung,72 h,250,76.5928
,article,20358977,Oxide,Al2O3,Nanostructured and Amorphous Materials,20,,,,,,Colony Forming,L-132,Human,Lung,72 h,500,73.8227
,article,20358977,Oxide,Al2O3,Nanostructured and Amorphous Materials,20,,,,,,Colony Forming,A549,Human,Lung,72 h,0.5,68.6897
,article,20358977,Oxide,Al2O3,Nanostructured and Amorphous Materials,20,,,,,,Colony Forming,A549,Human,Lung,72 h,5,69.6552
,article,20358977,Oxide,Al2O3,Nanostructured and Amorphous Materials,20,,,,,,Colony Forming,A549,Human,Lung,72 h,50,29.5172
,article,20358977,Oxide,Al2O3,Nanostructured and Amorphous Materials,20,,,,,,Colony Forming,A549,Human,Lung,72 h,125,13.5172
,article,20358977,Oxide,Al2O3,Nanostructured and Amorphous Materials,20,,,,,,Colony Forming,A549,Human,Lung,72 h,250,11.7241
,article,20358977,Oxide,Al2O3,Nanostructured and Amorphous Materials,20,,,,,,Colony Forming,A549,Human,Lung,72 h,500,16
,article,20358977,Oxide,Al2O3,Nanostructured and Amorphous Materials,20,,,,,,WST,L-132,Human,Lung,72 h,2,87.0623
,article,20358977,Oxide,Al2O3,Nanostructured and Amorphous Materials,20,,,,,,WST,L-132,Human,Lung,72 h,3.9,92.0475
,article,20358977,Oxide,Al2O3,Nanostructured and Amorphous Materials,20,,,,,,WST,L-132,Human,Lung,72 h,7.8,92.0475
,article,20358977,Oxide,Al2O3,Nanostructured and Amorphous Materials,20,,,,,,WST,L-132,Human,Lung,72 h,15.6,92.9377
,article,20358977,Oxide,Al2O3,Nanostructured and Amorphous Materials,20,,,,,,WST,L-132,Human,Lung,72 h,31.3,92.0475
,article,20358977,Oxide,Al2O3,Nanostructured and Amorphous Materials,20,,,,,,WST,L-132,Human,Lung,72 h,62.5,95.6083
,article,20358977,Oxide,Al2O3,Nanostructured and Amorphous Materials,20,,,,,,WST,L-132,Human,Lung,72 h,125,97.5668
,article,20358977,Oxide,Al2O3,Nanostructured and Amorphous Materials,20,,,,,,WST,L-132,Human,Lung,72 h,250,103.6202
,article,20358977,Oxide,Al2O3,Nanostructured and Amorphous Materials,20,,,,,,WST,L-132,Human,Lung,72 h,500,101.6617
,article,20358977,Oxide,Al2O3,Nanostructured and Amorphous Materials,20,,,,,,WST,L-132,Human,Lung,72 h,100,102.5519
,article,20358977,Oxide,Al2O3,Nanostructured and Amorphous Materials,20,,,,,,WST,A549,Human,Lung,72 h,2,100.708
,article,20358977,Oxide,Al2O3,Nanostructured and Amorphous Materials,20,,,,,,WST,A549,Human,Lung,72 h,3.9,93.9823
,article,20358977,Oxide,Al2O3,Nanostructured and Amorphous Materials,20,,,,,,WST,A549,Human,Lung,72 h,7.8,98.7611
,article,20358977,Oxide,Al2O3,Nanostructured and Amorphous Materials,20,,,,,,WST,A549,Human,Lung,72 h,15.6,103.3628
,article,20358977,Oxide,Al2O3,Nanostructured and Amorphous Materials,20,,,,,,WST,A549,Human,Lung,72 h,31.3,99.469
,article,20358977,Oxide,Al2O3,Nanostructured and Amorphous Materials,20,,,,,,WST,A549,Human,Lung,72 h,62.5,101.7699
,article,20358977,Oxide,Al2O3,Nanostructured and Amorphous Materials,20,,,,,,WST,A549,Human,Lung,72 h,125,95.5752
,article,20358977,Oxide,Al2O3,Nanostructured and Amorphous Materials,20,,,,,,WST,A549,Human,Lung,72 h,250,98.4071
,article,20358977,Oxide,Al2O3,Nanostructured and Amorphous Materials,20,,,,,,WST,A549,Human,Lung,72 h,500,102.6549
,article,20358977,Oxide,Al2O3,Nanostructured and Amorphous Materials,20,,,,,,WST,A549,Human,Lung,72 h,1000,96.6372
,article,20358977,Oxide,Al2O3,Nanostructured and Amorphous Materials,20,,,,,,Colony Forming,L-132,Human,Lung,72 h,0.5,88.0886
,article,20358977,Oxide,Al2O3,Nanostructured and Amorphous Materials,20,,,,,,Colony Forming,L-132,Human,Lung,72 h,5,82.687
,article,20358977,Oxide,Al2O3,Nanostructured and Amorphous Materials,20,,,,,,Colony Forming,L-132,Human,Lung,72 h,50,80.3324
,article,20358977,Oxide,Al2O3,Nanostructured and Amorphous Materials,20,,,,,,Colony Forming,L-132,Human,Lung,72 h,125,77.4238
,article,20358977,Oxide,Al2O3,Nanostructured and Amorphous Materials,20,,,,,,Colony Forming,L-132,Human,Lung,72 h,250,72.5762
,article,20358977,Oxide,Al2O3,Nanostructured and Amorphous Materials,20,,,,,,Colony Forming,L-132,Human,Lung,72 h,500,72.8532
,article,20358977,Oxide,Al2O3,Nanostructured and Amorphous Materials,20,,,,,,Colony Forming,A549,Human,Lung,72 h,0.5,79.7241
,article,20358977,Oxide,Al2O3,Nanostructured and Amorphous Materials,20,,,,,,Colony Forming,A549,Human,Lung,72 h,5,79.4483
,article,20358977,Oxide,Al2O3,Nanostructured and Amorphous Materials,20,,,,,,Colony Forming,A549,Human,Lung,72 h,50,85.5172
,article,20358977,Oxide,Al2O3,Nanostructured and Amorphous Materials,20,,,,,,Colony Forming,A549,Human,Lung,72 h,125,81.931
,article,20358977,Oxide,Al2O3,Nanostructured and Amorphous Materials,20,,,,,,Colony Forming,A549,Human,Lung,72 h,250,80.6897
,article,20358977,Oxide,Al2O3,Nanostructured and Amorphous Materials,20,,,,,,Colony Forming,A549,Human,Lung,72 h,500,66.8966
,article,20358977,Oxide,Al2O3,Nanostructured and Amorphous Materials,20,,,,,,WST,L-132,Human,Lung,72 h,2,92.2255
,article,20358977,Oxide,Al2O3,Nanostructured and Amorphous Materials,20,,,,,,WST,L-132,Human,Lung,72 h,3.9,95.4303
,article,20358977,Oxide,Al2O3,Nanostructured and Amorphous Materials,20,,,,,,WST,L-132,Human,Lung,72 h,7.8,95.0742
,article,20358977,Oxide,Al2O3,Nanostructured and Amorphous Materials,20,,,,,,WST,L-132,Human,Lung,72 h,15.6,94.362
,article,20358977,Oxide,Al2O3,Nanostructured and Amorphous Materials,20,,,,,,WST,L-132,Human,Lung,72 h,31.3,93.1157
,article,20358977,Oxide,Al2O3,Nanostructured and Amorphous Materials,20,,,,,,WST,L-132,Human,Lung,72 h,62.5,100.0593
,article,20358977,Oxide,Al2O3,Nanostructured and Amorphous Materials,20,,,,,,WST,L-132,Human,Lung,72 h,125,98.1009
,article,20358977,Oxide,Al2O3,Nanostructured and Amorphous Materials,20,,,,,,WST,L-132,Human,Lung,72 h,250,100.4154
,article,20358977,Oxide,Al2O3,Nanostructured and Amorphous Materials,20,,,,,,WST,L-132,Human,Lung,72 h,500,96.6766
,article,20358977,Oxide,Al2O3,Nanostructured and Amorphous Materials,20,,,,,,WST,L-132,Human,Lung,72 h,1000,97.5668
,article,20358977,Oxide,Al2O3,Nanostructured and Amorphous Materials,20,,,,,,WST,A549,Human,Lung,72 h,2,106.0177
,article,20358977,Oxide,Al2O3,Nanostructured and Amorphous Materials,20,,,,,,WST,A549,Human,Lung,72 h,3.9,113.9823
,article,20358977,Oxide,Al2O3,Nanostructured and Amorphous Materials,20,,,,,,WST,A549,Human,Lung,72 h,7.8,111.1504
,article,20358977,Oxide,Al2O3,Nanostructured and Amorphous Materials,20,,,,,,WST,A549,Human,Lung,72 h,15.6,115.7522
,article,20358977,Oxide,Al2O3,Nanostructured and Amorphous Materials,20,,,,,,WST,A549,Human,Lung,72 h,31.3,108.1416
,article,20358977,Oxide,Al2O3,Nanostructured and Amorphous Materials,20,,,,,,WST,A549,Human,Lung,72 h,62.5,114.8673
,article,20358977,Oxide,Al2O3,Nanostructured and Amorphous Materials,20,,,,,,WST,A549,Human,Lung,72 h,125,112.3894
,article,20358977,Oxide,Al2O3,Nanostructured and Amorphous Materials,20,,,,,,WST,A549,Human,Lung,72 h,250,118.4071
,article,20358977,Oxide,Al2O3,Nanostructured and Amorphous Materials,20,,,,,,WST,A549,Human,Lung,72 h,500,112.3894
,article,20358977,Oxide,Al2O3,Nanostructured and Amorphous Materials,20,,,,,,WST,A549,Human,Lung,72 h,100,105.3097
,article,19216582,Oxide,TiO2,Ishihara Corporation,7,,,,316,,MTT,A549,Human,Lung,24 h,0.01,76.2264
,article,19216582,Oxide,TiO2,Ishihara Corporation,7,,,,316,,MTT,A549,Human,Lung,24 h,0.1,51.5094
,article,19216582,Oxide,TiO2,Ishihara Corporation,7,,,,316,,MTT,A549,Human,Lung,24 h,0.5,53.7736
,article,19216582,Oxide,TiO2,Ishihara Corporation,7,,,,316,,MTT,A549,Human,Lung,24 h,1,57.5472
,article,19216582,Oxide,TiO2,Ishihara Corporation,7,,,,316,,MTT,A549,Human,Lung,24 h,5,54.5283
,article,19216582,Oxide,TiO2,Ishihara Corporation,7,,,,316,,MTT,A549,Human,Lung,24 h,10,43.3962
,article,19216582,Oxide,TiO2,Ishihara Corporation,7,,,,316,,MTT,A549,Human,Lung,24 h,50,43.0189
,article,19216582,Oxide,TiO2,Ishihara Corporation,7,,,,316,,MTT,A549,Human,Lung,24 h,100,43.9623
,article,19216582,Oxide,TiO2,Ishihara Corporation,7,,,,316,,MTT,HaCaT,Human,Skin,24 h,0.01,66.9939
,article,19216582,Oxide,TiO2,Ishihara Corporation,7,,,,316,,MTT,HaCaT,Human,Skin,24 h,0.1,37.7301
,article,19216582,Oxide,TiO2,Ishihara Corporation,7,,,,316,,MTT,HaCaT,Human,Skin,24 h,0.5,38.8344
,article,19216582,Oxide,TiO2,Ishihara Corporation,7,,,,316,,MTT,HaCaT,Human,Skin,24 h,1,41.9632
,article,19216582,Oxide,TiO2,Ishihara Corporation,7,,,,316,,MTT,HaCaT,Human,Skin,24 h,5,36.0736
,article,19216582,Oxide,TiO2,Ishihara Corporation,7,,,,316,,MTT,HaCaT,Human,Skin,24 h,10,35.1534
,article,19216582,Oxide,TiO2,Ishihara Corporation,7,,,,316,,MTT,HaCaT,Human,Skin,24 h,50,27.6074
,article,19216582,Oxide,TiO2,Ishihara Corporation,7,,,,316,,MTT,HaCaT,Human,Skin,24 h,100,17.8528
,article,19216582,Oxide,TiO2,Ishihara Corporation,7,,,,316,,MTT,A549,Human,Lung,24 h,0.01,46.9811
,article,19216582,Oxide,TiO2,Ishihara Corporation,7,,,,316,,MTT,A549,Human,Lung,24 h,0.1,4.717
,article,19216582,Oxide,TiO2,Ishihara Corporation,7,,,,316,,MTT,A549,Human,Lung,24 h,0.5,6.6038
,article,19216582,Oxide,TiO2,Ishihara Corporation,7,,,,316,,MTT,A549,Human,Lung,24 h,1,2.0755
,article,19216582,Oxide,TiO2,Ishihara Corporation,7,,,,316,,MTT,A549,Human,Lung,24 h,5,0.566
,article,19216582,Oxide,TiO2,Ishihara Corporation,7,,,,316,,MTT,A549,Human,Lung,24 h,10,0.566
,article,19216582,Oxide,TiO2,Ishihara Corporation,7,,,,316,,MTT,A549,Human,Lung,24 h,50,1.8868
,article,19216582,Oxide,TiO2,Ishihara Corporation,7,,,,316,,MTT,A549,Human,Lung,24 h,100,1.1321
,article,19216582,Oxide,TiO2,Ishihara Corporation,7,,,,316,,MTT,HaCaT,Human,Skin,24 h,0.01,1.2883
,article,19216582,Oxide,TiO2,Ishihara Corporation,7,,,,316,,MTT,HaCaT,Human,Skin,24 h,0.1,1.6564
,article,19216582,Oxide,TiO2,Ishihara Corporation,7,,,,316,,MTT,HaCaT,Human,Skin,24 h,0.5,2.0245
,article,19216582,Oxide,TiO2,Ishihara Corporation,7,,,,316,,MTT,HaCaT,Human,Skin,24 h,1,0.9202
,article,19216582,Oxide,TiO2,Ishihara Corporation,7,,,,316,,MTT,HaCaT,Human,Skin,24 h,5,0.3681
,article,19216582,Oxide,TiO2,Ishihara Corporation,7,,,,316,,MTT,HaCaT,Human,Skin,24 h,10,0.5521
,article,19216582,Oxide,TiO2,Ishihara Corporation,7,,,,316,,MTT,HaCaT,Human,Skin,24 h,50,0.3681
,article,19216582,Oxide,TiO2,Ishihara Corporation,7,,,,316,,MTT,HaCaT,Human,Skin,24 h,100,0.184
,article,19216582,Oxide,TiO2,Ishihara Corporation,7,,,,316,,MTT,A549,Human,Lung,24 h,0.01,107.5472
,article,19216582,Oxide,TiO2,Ishihara Corporation,7,,,,316,,MTT,A549,Human,Lung,24 h,0.1,82.4528
,article,19216582,Oxide,TiO2,Ishihara Corporation,7,,,,316,,MTT,A549,Human,Lung,24 h,0.5,81.6981
,article,19216582,Oxide,TiO2,Ishihara Corporation,7,,,,316,,MTT,A549,Human,Lung,24 h,1,79.8113
,article,19216582,Oxide,TiO2,Ishihara Corporation,7,,,,316,,MTT,A549,Human,Lung,24 h,5,79.6226
,article,19216582,Oxide,TiO2,Ishihara Corporation,7,,,,316,,MTT,A549,Human,Lung,24 h,10,81.8868
,article,19216582,Oxide,TiO2,Ishihara Corporation,7,,,,316,,MTT,A549,Human,Lung,24 h,50,44.9057
,article,19216582,Oxide,TiO2,Ishihara Corporation,7,,,,316,,MTT,A549,Human,Lung,24 h,100,30.9434
,article,19216582,Oxide,TiO2,Ishihara Corporation,7,,,,316,,MTT,HaCaT,Human,Skin,24 h,0.01,100.4908
,article,19216582,Oxide,TiO2,Ishihara Corporation,7,,,,316,,MTT,HaCaT,Human,Skin,24 h,0.1,84.6626
,article,19216582,Oxide,TiO2,Ishihara Corporation,7,,,,316,,MTT,HaCaT,Human,Skin,24 h,0.5,84.1104
,article,19216582,Oxide,TiO2,Ishihara Corporation,7,,,,316,,MTT,HaCaT,Human,Skin,24 h,1,72.3313
,article,19216582,Oxide,TiO2,Ishihara Corporation,7,,,,316,,MTT,HaCaT,Human,Skin,24 h,5,71.227
,article,19216582,Oxide,TiO2,Ishihara Corporation,7,,,,316,,MTT,HaCaT,Human,Skin,24 h,10,70.4908
,article,19216582,Oxide,TiO2,Ishihara Corporation,7,,,,316,,MTT,HaCaT,Human,Skin,24 h,50,32.5767
,article,19216582,Oxide,TiO2,Ishihara Corporation,7,,,,316,,MTT,HaCaT,Human,Skin,24 h,100,5.8896
,article,19216582,Oxide,TiO2,Ishihara Corporation,7,,,,316,,MTT,A549,Human,Lung,24 h,0.01,99.6226
,article,19216582,Oxide,TiO2,Ishihara Corporation,7,,,,316,,MTT,A549,Human,Lung,24 h,0.1,84.5283
,article,19216582,Oxide,TiO2,Ishihara Corporation,7,,,,316,,MTT,A549,Human,Lung,24 h,0.5,85.8491
,article,19216582,Oxide,TiO2,Ishihara Corporation,7,,,,316,,MTT,A549,Human,Lung,24 h,1,87.9245
,article,19216582,Oxide,TiO2,Ishihara Corporation,7,,,,316,,MTT,A549,Human,Lung,24 h,5,75.6604
,article,19216582,Oxide,TiO2,Ishihara Corporation,7,,,,316,,MTT,A549,Human,Lung,24 h,10,40.3774
,article,19216582,Oxide,TiO2,Ishihara Corporation,7,,,,316,,MTT,A549,Human,Lung,24 h,50,34.717
,article,19216582,Oxide,TiO2,Ishihara Corporation,7,,,,316,,MTT,A549,Human,Lung,24 h,100,30.9434
,article,19216582,Oxide,TiO2,Ishihara Corporation,7,,,,316,,MTT,HaCaT,Human,Skin,24 h,0.01,103.8037
,article,19216582,Oxide,TiO2,Ishihara Corporation,7,,,,316,,MTT,HaCaT,Human,Skin,24 h,0.1,96.2577
,article,19216582,Oxide,TiO2,Ishihara Corporation,7,,,,316,,MTT,HaCaT,Human,Skin,24 h,0.5,90.3681
,article,19216582,Oxide,TiO2,Ishihara Corporation,7,,,,316,,MTT,HaCaT,Human,Skin,24 h,1,91.8405
,article,19216582,Oxide,TiO2,Ishihara Corporation,7,,,,316,,MTT,HaCaT,Human,Skin,24 h,5,80.2454
,article,19216582,Oxide,TiO2,Ishihara Corporation,7,,,,316,,MTT,HaCaT,Human,Skin,24 h,10,69.0184
,article,19216582,Oxide,TiO2,Ishihara Corporation,7,,,,316,,MTT,HaCaT,Human,Skin,24 h,50,7.546
,article,19216582,Oxide,TiO2,Ishihara Corporation,7,,,,316,,MTT,HaCaT,Human,Skin,24 h,100,3.1288
,article,19216582,Oxide,TiO2,Ishihara Corporation,7,,,,316,,MTT,A549,Human,Lung,24 h,0.01,98.4906
,article,19216582,Oxide,TiO2,Ishihara Corporation,7,,,,316,,MTT,A549,Human,Lung,24 h,0.1,64.5283
,article,19216582,Oxide,TiO2,Ishihara Corporation,7,,,,316,,MTT,A549,Human,Lung,24 h,0.5,56.2264
,article,19216582,Oxide,TiO2,Ishihara Corporation,7,,,,316,,MTT,A549,Human,Lung,24 h,1,29.434
,article,19216582,Oxide,TiO2,Ishihara Corporation,7,,,,316,,MTT,A549,Human,Lung,24 h,5,6.6038
,article,19216582,Oxide,TiO2,Ishihara Corporation,7,,,,316,,MTT,A549,Human,Lung,24 h,10,4.717
,article,19216582,Oxide,TiO2,Ishihara Corporation,7,,,,316,,MTT,A549,Human,Lung,24 h,50,1.6981
,article,19216582,Oxide,TiO2,Ishihara Corporation,7,,,,316,,MTT,A549,Human,Lung,24 h,100,1.1321
,article,19216582,Oxide,TiO2,Ishihara Corporation,7,,,,316,,MTT,HaCaT,Human,Skin,24 h,0.01,97.546
,article,19216582,Oxide,TiO2,Ishihara Corporation,7,,,,316,,MTT,HaCaT,Human,Skin,24 h,0.1,48.2209
,article,19216582,Oxide,TiO2,Ishihara Corporation,7,,,,316,,MTT,HaCaT,Human,Skin,24 h,0.5,41.227
,article,19216582,Oxide,TiO2,Ishihara Corporation,7,,,,316,,MTT,HaCaT,Human,Skin,24 h,1,18.957
,article,19216582,Oxide,TiO2,Ishihara Corporation,7,,,,316,,MTT,HaCaT,Human,Skin,24 h,5,1.6564
,article,19216582,Oxide,TiO2,Ishihara Corporation,7,,,,316,,MTT,HaCaT,Human,Skin,24 h,10,1.4724
,article,19216582,Oxide,TiO2,Ishihara Corporation,7,,,,316,,MTT,HaCaT,Human,Skin,24 h,50,0.5521
,article,19216582,Oxide,TiO2,Ishihara Corporation,7,,,,316,,MTT,HaCaT,Human,Skin,24 h,100,0.5521
,article,19216582,Oxide,TiO2,Ishihara Corporation,7,,,,316,,MTT,A549,Human,Lung,24 h,0.01,91.3636
,article,19216582,Oxide,TiO2,Ishihara Corporation,7,,,,316,,MTT,A549,Human,Lung,24 h,0.1,84.3506
,article,19216582,Oxide,TiO2,Ishihara Corporation,7,,,,316,,MTT,A549,Human,Lung,24 h,0.5,95.6494
,article,19216582,Oxide,TiO2,Ishihara Corporation,7,,,,316,,MTT,A549,Human,Lung,24 h,1,98.3766
,article,19216582,Oxide,TiO2,Ishihara Corporation,7,,,,316,,MTT,A549,Human,Lung,24 h,5,91.3636
,article,19216582,Oxide,TiO2,Ishihara Corporation,7,,,,316,,MTT,A549,Human,Lung,24 h,10,92.5325
,article,19216582,Oxide,TiO2,Ishihara Corporation,7,,,,316,,MTT,A549,Human,Lung,24 h,50,91.3636
,article,19216582,Oxide,TiO2,Ishihara Corporation,7,,,,316,,MTT,A549,Human,Lung,24 h,100,77.1429
,article,19216582,Oxide,TiO2,Ishihara Corporation,7,,,,316,,MTT,HaCaT,Human,Skin,24 h,0.01,94.0598
,article,19216582,Oxide,TiO2,Ishihara Corporation,7,,,,316,,MTT,HaCaT,Human,Skin,24 h,0.1,91.529
,article,19216582,Oxide,TiO2,Ishihara Corporation,7,,,,316,,MTT,HaCaT,Human,Skin,24 h,0.5,91.9508
,article,19216582,Oxide,TiO2,Ishihara Corporation,7,,,,316,,MTT,HaCaT,Human,Skin,24 h,1,92.3726
,article,19216582,Oxide,TiO2,Ishihara Corporation,7,,,,316,,MTT,HaCaT,Human,Skin,24 h,5,93.4271
,article,19216582,Oxide,TiO2,Ishihara Corporation,7,,,,316,,MTT,HaCaT,Human,Skin,24 h,10,87.7329
,article,19216582,Oxide,TiO2,Ishihara Corporation,7,,,,316,,MTT,HaCaT,Human,Skin,24 h,50,88.3656
,article,19216582,Oxide,TiO2,Ishihara Corporation,7,,,,316,,MTT,HaCaT,Human,Skin,24 h,100,81.8278
,article,19216582,Oxide,TiO2,Ishihara Corporation,7,,,,316,,MTT,A549,Human,Lung,24 h,0.01,89.8052
,article,19216582,Oxide,TiO2,Ishihara Corporation,7,,,,316,,MTT,A549,Human,Lung,24 h,0.1,87.8571
,article,19216582,Oxide,TiO2,Ishihara Corporation,7,,,,316,,MTT,A549,Human,Lung,24 h,0.5,93.5065
,article,19216582,Oxide,TiO2,Ishihara Corporation,7,,,,316,,MTT,A549,Human,Lung,24 h,1,98.7662
,article,19216582,Oxide,TiO2,Ishihara Corporation,7,,,,316,,MTT,A549,Human,Lung,24 h,5,100.3247
,article,19216582,Oxide,TiO2,Ishihara Corporation,7,,,,316,,MTT,A549,Human,Lung,24 h,10,98.1818
,article,19216582,Oxide,TiO2,Ishihara Corporation,7,,,,316,,MTT,A549,Human,Lung,24 h,50,81.2338
,article,19216582,Oxide,TiO2,Ishihara Corporation,7,,,,316,,MTT,A549,Human,Lung,24 h,100,58.0519
,article,19216582,Oxide,TiO2,Ishihara Corporation,7,,,,316,,MTT,HaCaT,Human,Skin,24 h,0.01,98.2777
,article,19216582,Oxide,TiO2,Ishihara Corporation,7,,,,316,,MTT,HaCaT,Human,Skin,24 h,0.1,93.2162
,article,19216582,Oxide,TiO2,Ishihara Corporation,7,,,,316,,MTT,HaCaT,Human,Skin,24 h,0.5,92.3726
,article,19216582,Oxide,TiO2,Ishihara Corporation,7,,,,316,,MTT,HaCaT,Human,Skin,24 h,1,94.2707
,article,19216582,Oxide,TiO2,Ishihara Corporation,7,,,,316,,MTT,HaCaT,Human,Skin,24 h,5,97.4341
,article,19216582,Oxide,TiO2,Ishihara Corporation,7,,,,316,,MTT,HaCaT,Human,Skin,24 h,10,94.9033
,article,19216582,Oxide,TiO2,Ishihara Corporation,7,,,,316,,MTT,HaCaT,Human,Skin,24 h,50,88.1547
,article,19216582,Oxide,TiO2,Ishihara Corporation,7,,,,316,,MTT,HaCaT,Human,Skin,24 h,100,51.0369
,article,19216582,Oxide,TiO2,Ishihara Corporation,7,,,,316,,MTT,A549,Human,Lung,24 h,0.01,100.1299
,article,19216582,Oxide,TiO2,Ishihara Corporation,7,,,,316,,MTT,A549,Human,Lung,24 h,0.1,94.2857
,article,19216582,Oxide,TiO2,Ishihara Corporation,7,,,,316,,MTT,A549,Human,Lung,24 h,0.5,84.3506
,article,19216582,Oxide,TiO2,Ishihara Corporation,7,,,,316,,MTT,A549,Human,Lung,24 h,1,88.8312
,article,19216582,Oxide,TiO2,Ishihara Corporation,7,,,,316,,MTT,A549,Human,Lung,24 h,5,70.9091
,article,19216582,Oxide,TiO2,Ishihara Corporation,7,,,,316,,MTT,A549,Human,Lung,24 h,10,77.7273
,article,19216582,Oxide,TiO2,Ishihara Corporation,7,,,,316,,MTT,A549,Human,Lung,24 h,50,67.2078
,article,19216582,Oxide,TiO2,Ishihara Corporation,7,,,,316,,MTT,A549,Human,Lung,24 h,100,57.2727
,article,19216582,Oxide,TiO2,Ishihara Corporation,7,,,,316,,MTT,HaCaT,Human,Skin,24 h,0.01,97.8559
,article,19216582,Oxide,TiO2,Ishihara Corporation,7,,,,316,,MTT,HaCaT,Human,Skin,24 h,0.1,101.8629
,article,19216582,Oxide,TiO2,Ishihara Corporation,7,,,,316,,MTT,HaCaT,Human,Skin,24 h,0.5,97.2232
,article,19216582,Oxide,TiO2,Ishihara Corporation,7,,,,316,,MTT,HaCaT,Human,Skin,24 h,1,105.8699
,article,19216582,Oxide,TiO2,Ishihara Corporation,7,,,,316,,MTT,HaCaT,Human,Skin,24 h,5,80.1406
,article,19216582,Oxide,TiO2,Ishihara Corporation,7,,,,316,,MTT,HaCaT,Human,Skin,24 h,10,81.406
,article,19216582,Oxide,TiO2,Ishihara Corporation,7,,,,316,,MTT,HaCaT,Human,Skin,24 h,50,61.7926
,article,19216582,Oxide,TiO2,Ishihara Corporation,7,,,,316,,MTT,HaCaT,Human,Skin,24 h,100,55.2548
,article,19216582,Oxide,TiO2,Ishihara Corporation,7,,,,316,,MTT,A549,Human,Lung,24 h,0.01,97.5974
,article,19216582,Oxide,TiO2,Ishihara Corporation,7,,,,316,,MTT,A549,Human,Lung,24 h,0.1,81.039
,article,19216582,Oxide,TiO2,Ishihara Corporation,7,,,,316,,MTT,A549,Human,Lung,24 h,0.5,90
,article,19216582,Oxide,TiO2,Ishihara Corporation,7,,,,316,,MTT,A549,Human,Lung,24 h,1,85.5195
,article,19216582,Oxide,TiO2,Ishihara Corporation,7,,,,316,,MTT,A549,Human,Lung,24 h,5,94.0909
,article,19216582,Oxide,TiO2,Ishihara Corporation,7,,,,316,,MTT,A549,Human,Lung,24 h,10,101.4935
,article,19216582,Oxide,TiO2,Ishihara Corporation,7,,,,316,,MTT,A549,Human,Lung,24 h,50,60.5844
,article,19216582,Oxide,TiO2,Ishihara Corporation,7,,,,316,,MTT,A549,Human,Lung,24 h,100,45.3896
,article,19216582,Oxide,TiO2,Ishihara Corporation,7,,,,316,,MTT,HaCaT,Human,Skin,24 h,0.01,102.0738
,article,19216582,Oxide,TiO2,Ishihara Corporation,7,,,,316,,MTT,HaCaT,Human,Skin,24 h,0.1,98.6995
,article,19216582,Oxide,TiO2,Ishihara Corporation,7,,,,316,,MTT,HaCaT,Human,Skin,24 h,0.5,100.5975
,article,19216582,Oxide,TiO2,Ishihara Corporation,7,,,,316,,MTT,HaCaT,Human,Skin,24 h,1,105.6591
,article,19216582,Oxide,TiO2,Ishihara Corporation,7,,,,316,,MTT,HaCaT,Human,Skin,24 h,5,105.6591
,article,19216582,Oxide,TiO2,Ishihara Corporation,7,,,,316,,MTT,HaCaT,Human,Skin,24 h,10,97.8559
,article,19216582,Oxide,TiO2,Ishihara Corporation,7,,,,316,,MTT,HaCaT,Human,Skin,24 h,50,61.7926
,article,19216582,Oxide,TiO2,Ishihara Corporation,7,,,,316,,MTT,HaCaT,Human,Skin,24 h,100,12.232
,article,19216582,Oxide,TiO2,Ishihara Corporation,7,,,,316,,MTT,A549,Human,Lung,24 h,0.01,97.2078
,article,19216582,Oxide,TiO2,Ishihara Corporation,7,,,,316,,MTT,A549,Human,Lung,24 h,0.1,94.0909
,article,19216582,Oxide,TiO2,Ishihara Corporation,7,,,,316,,MTT,A549,Human,Lung,24 h,0.5,86.2987
,article,19216582,Oxide,TiO2,Ishihara Corporation,7,,,,316,,MTT,A549,Human,Lung,24 h,1,71.2987
,article,19216582,Oxide,TiO2,Ishihara Corporation,7,,,,316,,MTT,A549,Human,Lung,24 h,5,80.4545
,article,19216582,Oxide,TiO2,Ishihara Corporation,7,,,,316,,MTT,A549,Human,Lung,24 h,10,53.3766
,article,19216582,Oxide,TiO2,Ishihara Corporation,7,,,,316,,MTT,A549,Human,Lung,24 h,50,31.5584
,article,19216582,Oxide,TiO2,Ishihara Corporation,7,,,,316,,MTT,A549,Human,Lung,24 h,100,30.1948
,article,19216582,Oxide,TiO2,Ishihara Corporation,7,,,,316,,MTT,HaCaT,Human,Skin,24 h,0.01,103.3392
,article,19216582,Oxide,TiO2,Ishihara Corporation,7,,,,316,,MTT,HaCaT,Human,Skin,24 h,0.1,94.9033
,article,19216582,Oxide,TiO2,Ishihara Corporation,7,,,,316,,MTT,HaCaT,Human,Skin,24 h,0.5,94.6924
,article,19216582,Oxide,TiO2,Ishihara Corporation,7,,,,316,,MTT,HaCaT,Human,Skin,24 h,1,91.529
,article,19216582,Oxide,TiO2,Ishihara Corporation,7,,,,316,,MTT,HaCaT,Human,Skin,24 h,5,81.406
,article,19216582,Oxide,TiO2,Ishihara Corporation,7,,,,316,,MTT,HaCaT,Human,Skin,24 h,10,69.174
,article,19216582,Oxide,TiO2,Ishihara Corporation,7,,,,316,,MTT,HaCaT,Human,Skin,24 h,50,5.0615
,article,19216582,Oxide,TiO2,Ishihara Corporation,7,,,,316,,MTT,HaCaT,Human,Skin,24 h,100,1.2654
,article,18243471,Oxide,CeO2,Self-synthesized,15,,,,,,MTT,T98G,Human,Brain,96 h,0,100
,article,18243471,Oxide,CeO2,Self-synthesized,15,,,,,,MTT,T98G,Human,Brain,96 h,5,89.6203
,article,18243471,Oxide,CeO2,Self-synthesized,15,,,,,,MTT,T98G,Human,Brain,72 h,0,100
,article,18243471,Oxide,CeO2,Self-synthesized,15,,,,,,MTT,T98G,Human,Brain,72 h,5,93.4177
,article,18243471,Oxide,CeO2,Self-synthesized,15,,,,,,MTT,T98G,Human,Brain,48 h,0,100
,article,18243471,Oxide,CeO2,Self-synthesized,15,,,,,,MTT,T98G,Human,Brain,48 h,5,98.4304
,article,18243471,Oxide,CeO2,Self-synthesized,15,,,,,,MTT,T98G,Human,Brain,24 h,0,100
,article,18243471,Oxide,CeO2,Self-synthesized,15,,,,,,MTT,T98G,Human,Brain,24 h,5,103.1392
,article,18243471,Oxide,CeO2,Self-synthesized,15,,,,,,MTT,H9c2,Rat,Heart,96 h,0,100
,article,18243471,Oxide,CeO2,Self-synthesized,15,,,,,,MTT,H9c2,Rat,Heart,96 h,5,91.1392
,article,18243471,Oxide,CeO2,Self-synthesized,15,,,,,,MTT,H9c2,Rat,Heart,72 h,0,100
,article,18243471,Oxide,CeO2,Self-synthesized,15,,,,,,MTT,H9c2,Rat,Heart,72 h,5,95.2405
,article,18243471,Oxide,CeO2,Self-synthesized,15,,,,,,MTT,H9c2,Rat,Heart,48 h,0,100
,article,18243471,Oxide,CeO2,Self-synthesized,15,,,,,,MTT,H9c2,Rat,Heart,48 h,5,98.7342
,article,18243471,Oxide,CeO2,Self-synthesized,15,,,,,,MTT,H9c2,Rat,Heart,24 h,0,100
,article,18243471,Oxide,CeO2,Self-synthesized,15,,,,,,MTT,H9c2,Rat,Heart,24 h,5,104.8101
,article,18243471,Oxide,CeO2,Self-synthesized,15,,,,,,MTT,BEAS-2B,Human,Lung,96 h,0,100
,article,18243471,Oxide,CeO2,Self-synthesized,15,,,,,,MTT,BEAS-2B,Human,Lung,96 h,5,47.8481
,article,18243471,Oxide,CeO2,Self-synthesized,15,,,,,,MTT,BEAS-2B,Human,Lung,96 h,10,47.8261
,article,18243471,Oxide,CeO2,Self-synthesized,15,,,,,,MTT,BEAS-2B,Human,Lung,96 h,20,44.0821
,article,18243471,Oxide,CeO2,Self-synthesized,15,,,,,,MTT,BEAS-2B,Human,Lung,96 h,40,41.9082
,article,18243471,Oxide,CeO2,Self-synthesized,15,,,,,,MTT,BEAS-2B,Human,Lung,72 h,0,100
,article,18243471,Oxide,CeO2,Self-synthesized,15,,,,,,MTT,BEAS-2B,Human,Lung,72 h,5,61.6709
,article,18243471,Oxide,CeO2,Self-synthesized,15,,,,,,MTT,BEAS-2B,Human,Lung,72 h,10,61.9565
,article,18243471,Oxide,CeO2,Self-synthesized,15,,,,,,MTT,BEAS-2B,Human,Lung,72 h,20,51.2077
,article,18243471,Oxide,CeO2,Self-synthesized,15,,,,,,MTT,BEAS-2B,Human,Lung,72 h,40,49.3961
,article,18243471,Oxide,CeO2,Self-synthesized,15,,,,,,MTT,BEAS-2B,Human,Lung,48 h,0,100
,article,18243471,Oxide,CeO2,Self-synthesized,15,,,,,,MTT,BEAS-2B,Human,Lung,48 h,5,73.3671
,article,18243471,Oxide,CeO2,Self-synthesized,15,,,,,,MTT,BEAS-2B,Human,Lung,48 h,10,73.3092
,article,18243471,Oxide,CeO2,Self-synthesized,15,,,,,,MTT,BEAS-2B,Human,Lung,48 h,20,64.0097
,article,18243471,Oxide,CeO2,Self-synthesized,15,,,,,,MTT,BEAS-2B,Human,Lung,48 h,40,60.9903
,article,18243471,Oxide,CeO2,Self-synthesized,15,,,,,,MTT,BEAS-2B,Human,Lung,24 h,0,100
,article,18243471,Oxide,CeO2,Self-synthesized,15,,,,,,MTT,BEAS-2B,Human,Lung,24 h,5,86.4304
,article,18243471,Oxide,CeO2,Self-synthesized,15,,,,,,MTT,BEAS-2B,Human,Lung,24 h,10,86.3527
,article,18243471,Oxide,CeO2,Self-synthesized,15,,,,,,MTT,BEAS-2B,Human,Lung,24 h,20,80.7971
,article,18243471,Oxide,CeO2,Self-synthesized,15,,,,,,MTT,BEAS-2B,Human,Lung,24 h,40,75.4831
,article,18243471,Oxide,CeO2,Self-synthesized,15,,,,,,MTT,BEAS-2B,Human,Lung,96 h,40,46.5538
,article,18243471,Oxide,CeO2,Self-synthesized,15,,,,,,MTT,BEAS-2B,Human,Lung,72 h,40,54.5345
,article,18243471,Oxide,CeO2,Self-synthesized,15,,,,,,MTT,BEAS-2B,Human,Lung,48 h,40,62.2733
,article,18243471,Oxide,CeO2,Self-synthesized,15,,,,,,MTT,BEAS-2B,Human,Lung,24 h,40,81.2576
,article,18243471,Oxide,CeO2,Self-synthesized,15,,,,,,MTT,BEAS-2B,Human,Lung,96 h,40,44.9819
,article,18243471,Oxide,CeO2,Self-synthesized,15,,,,,,MTT,BEAS-2B,Human,Lung,72 h,40,55.6227
,article,18243471,Oxide,CeO2,Self-synthesized,15,,,,,,MTT,BEAS-2B,Human,Lung,48 h,40,65.4172
,article,18243471,Oxide,CeO2,Self-synthesized,15,,,,,,MTT,BEAS-2B,Human,Lung,24 h,40,84.2805
,article,18243471,Oxide,CeO2,Self-synthesized,15,,,,,,MTT,BEAS-2B,Human,Lung,96 h,40,46.4329
,article,18243471,Oxide,CeO2,Self-synthesized,15,,,,,,MTT,BEAS-2B,Human,Lung,72 h,40,54.1717
,article,18243471,Oxide,CeO2,Self-synthesized,15,,,,,,MTT,BEAS-2B,Human,Lung,48 h,40,57.3156
,article,18243471,Oxide,CeO2,Self-synthesized,15,,,,,,MTT,BEAS-2B,Human,Lung,24 h,0,
,article,18243471,Oxide,CeO2,Self-synthesized,15,,,,,,MTT,BEAS-2B,Human,Lung,24 h,40,78.2346
,article,28884587,Oxide,Fe2O3,Sigma Aldrich,50,,,,,,Trypan blue,HT-29,Human,Colon,24 h,0.5,84.4336
,article,28884587,Oxide,Fe2O3,Sigma Aldrich,50,,,,,,Trypan blue,HT-29,Human,Colon,24 h,2.5,71.6084
,article,28884587,Oxide,Fe2O3,Sigma Aldrich,50,,,,,,Trypan blue,HT-29,Human,Colon,24 h,5,66.5175
,article,28884587,Oxide,Fe2O3,Sigma Aldrich,50,,,,,,Trypan blue,HT-29,Human,Colon,24 h,10,50.3636
,article,28884587,Oxide,Fe2O3,Sigma Aldrich,50,,,,,,Trypan blue,HT-29,Human,Colon,24 h,20,44.7832
,article,28884587,Oxide,Fe2O3,Sigma Aldrich,50,,,,,,Trypan blue,HT-29,Human,Colon,24 h,50,35.972
,article,28884587,Oxide,Fe2O3,Sigma Aldrich,50,,,,,,MTT,HT-29,Human,Colon,24 h,0.5,88.8347
,article,28884587,Oxide,Fe2O3,Sigma Aldrich,50,,,,,,MTT,HT-29,Human,Colon,24 h,2.5,77.561
,article,28884587,Oxide,Fe2O3,Sigma Aldrich,50,,,,,,MTT,HT-29,Human,Colon,24 h,5,67.5881
,article,28884587,Oxide,Fe2O3,Sigma Aldrich,50,,,,,,MTT,HT-29,Human,Colon,24 h,10,56.3144
,article,28884587,Oxide,Fe2O3,Sigma Aldrich,50,,,,,,MTT,HT-29,Human,Colon,24 h,20,41.7886
,article,28884587,Oxide,Fe2O3,Sigma Aldrich,50,,,,,,MTT,HT-29,Human,Colon,24 h,50,32.2493
,article,28884587,Oxide,Fe2O3,Sigma Aldrich,50,,,,,,MTT,HT-29,Human,Colon,24 h,0.5,88.8347
,article,28884587,Oxide,Fe2O3,Sigma Aldrich,50,,,,,,MTT,HT-29,Human,Colon,24 h,2.5,80.271
,article,28884587,Oxide,Fe2O3,Sigma Aldrich,50,,,,,,MTT,HT-29,Human,Colon,24 h,5,79.5122
,article,28884587,Oxide,Fe2O3,Sigma Aldrich,50,,,,,,MTT,HT-29,Human,Colon,24 h,10,76.0434
,article,28884587,Oxide,Fe2O3,Sigma Aldrich,50,,,,,,MTT,HT-29,Human,Colon,24 h,20,65.6369
,article,28884587,Oxide,Fe2O3,Sigma Aldrich,50,,,,,,MTT,HT-29,Human,Colon,24 h,50,47.3171
,article,28884587,Oxide,Fe2O3,Sigma Aldrich,50,,,,,,MTT,HT-29,Human,Colon,24 h,0.5,91.1111
,article,28884587,Oxide,Fe2O3,Sigma Aldrich,50,,,,,,MTT,HT-29,Human,Colon,24 h,2.5,86.5583
,article,28884587,Oxide,Fe2O3,Sigma Aldrich,50,,,,,,MTT,HT-29,Human,Colon,24 h,5,83.1978
,article,28884587,Oxide,Fe2O3,Sigma Aldrich,50,,,,,,MTT,HT-29,Human,Colon,24 h,10,81.1382
,article,28884587,Oxide,Fe2O3,Sigma Aldrich,50,,,,,,MTT,HT-29,Human,Colon,24 h,20,78.2114
,article,28884587,Oxide,Fe2O3,Sigma Aldrich,50,,,,,,MTT,HT-29,Human,Colon,24 h,50,73.0081
,article,28497362,Metal,Au,Self-synthesized,10,,,,,Sphere,WST,HeLa,Human,Cervix,72 h,1,100.1605
,article,28497362,Metal,Au,Self-synthesized,10,,,,,Sphere,WST,HeLa,Human,Cervix,72 h,6,99.39
,article,28497362,Metal,Au,Self-synthesized,10,,,,,Sphere,WST,HeLa,Human,Cervix,72 h,8,99.7753
,article,28497362,Metal,Au,Self-synthesized,10,,,,,Sphere,WST,HeLa,Human,Cervix,72 h,16,99.0048
,article,28497362,Metal,Au,Self-synthesized,10,,,,,Sphere,WST,HeLa,Human,Cervix,72 h,32,99.7753
,article,28497362,Metal,Au,Self-synthesized,10,,,,,Sphere,WST,HeLa,Human,Cervix,72 h,100,101.5088
,article,28497362,Metal,Au,Self-synthesized,10,,,,,Sphere,WST,HeLa,Human,Cervix,72 h,300,102.4719
,article,28497362,Metal,Au,Self-synthesized,10,,,,,Sphere,WST,HeLa,Human,Cervix,48 h,1,80.7063
,article,28497362,Metal,Au,Self-synthesized,10,,,,,Sphere,WST,HeLa,Human,Cervix,48 h,6,81.4767
,article,28497362,Metal,Au,Self-synthesized,10,,,,,Sphere,WST,HeLa,Human,Cervix,48 h,8,75.8909
,article,28497362,Metal,Au,Self-synthesized,10,,,,,Sphere,WST,HeLa,Human,Cervix,48 h,16,84.1734
,article,28497362,Metal,Au,Self-synthesized,10,,,,,Sphere,WST,HeLa,Human,Cervix,48 h,32,83.4029
,article,28497362,Metal,Au,Self-synthesized,10,,,,,Sphere,WST,HeLa,Human,Cervix,48 h,100,90.3371
,article,28497362,Metal,Au,Self-synthesized,10,,,,,Sphere,WST,HeLa,Human,Cervix,48 h,300,85.9069
,article,28497362,Metal,Au,Self-synthesized,10,,,,,Sphere,WST,HeLa,Human,Cervix,24 h,1,93.0337
,article,28497362,Metal,Au,Self-synthesized,10,,,,,Sphere,WST,HeLa,Human,Cervix,24 h,6,92.6485
,article,28497362,Metal,Au,Self-synthesized,10,,,,,Sphere,WST,HeLa,Human,Cervix,24 h,8,92.8411
,article,28497362,Metal,Au,Self-synthesized,10,,,,,Sphere,WST,HeLa,Human,Cervix,24 h,16,93.0337
,article,28497362,Metal,Au,Self-synthesized,10,,,,,Sphere,WST,HeLa,Human,Cervix,24 h,32,86.2921
,article,28497362,Metal,Au,Self-synthesized,10,,,,,Sphere,WST,HeLa,Human,Cervix,24 h,100,91.6854
,article,28497362,Metal,Au,Self-synthesized,10,,,,,Sphere,WST,HeLa,Human,Cervix,24 h,300,95.7303
,article,28497362,Metal,Au,Self-synthesized,10,,,,,Sphere,WST,HEK-293T,Human,Kidney,72 h,1,33.5463
,article,28497362,Metal,Au,Self-synthesized,10,,,,,Sphere,WST,HEK-293T,Human,Kidney,72 h,6,42.1725
,article,28497362,Metal,Au,Self-synthesized,10,,,,,Sphere,WST,HEK-293T,Human,Kidney,72 h,8,42.5559
,article,28497362,Metal,Au,Self-synthesized,10,,,,,Sphere,WST,HEK-293T,Human,Kidney,72 h,16,40.2556
,article,28497362,Metal,Au,Self-synthesized,10,,,,,Sphere,WST,HEK-293T,Human,Kidney,72 h,32,13.0351
,article,28497362,Metal,Au,Self-synthesized,10,,,,,Sphere,WST,HEK-293T,Human,Kidney,72 h,100,10.7348
,article,28497362,Metal,Au,Self-synthesized,10,,,,,Sphere,WST,HEK-293T,Human,Kidney,72 h,300,0
,article,28497362,Metal,Au,Self-synthesized,10,,,,,Sphere,WST,HEK-293T,Human,Kidney,48 h,1,74.1853
,article,28497362,Metal,Au,Self-synthesized,10,,,,,Sphere,WST,HEK-293T,Human,Kidney,48 h,6,54.8243
,article,28497362,Metal,Au,Self-synthesized,10,,,,,Sphere,WST,HEK-293T,Human,Kidney,48 h,8,60.9585
,article,28497362,Metal,Au,Self-synthesized,10,,,,,Sphere,WST,HEK-293T,Human,Kidney,48 h,16,44.2812
,article,28497362,Metal,Au,Self-synthesized,10,,,,,Sphere,WST,HEK-293T,Human,Kidney,48 h,32,16.4856
,article,28497362,Metal,Au,Self-synthesized,10,,,,,Sphere,WST,HEK-293T,Human,Kidney,48 h,100,3.4505
,article,28497362,Metal,Au,Self-synthesized,10,,,,,Sphere,WST,HEK-293T,Human,Kidney,48 h,300,0
,article,28497362,Metal,Au,Self-synthesized,10,,,,,Sphere,WST,HEK-293T,Human,Kidney,24 h,1,99.1054
,article,28497362,Metal,Au,Self-synthesized,10,,,,,Sphere,WST,HEK-293T,Human,Kidney,24 h,6,99.6805
,article,28497362,Metal,Au,Self-synthesized,10,,,,,Sphere,WST,HEK-293T,Human,Kidney,24 h,8,95.655
,article,28497362,Metal,Au,Self-synthesized,10,,,,,Sphere,WST,HEK-293T,Human,Kidney,24 h,16,94.5048
,article,28497362,Metal,Au,Self-synthesized,10,,,,,Sphere,WST,HEK-293T,Human,Kidney,24 h,32,95.0799
,article,28497362,Metal,Au,Self-synthesized,10,,,,,Sphere,WST,HEK-293T,Human,Kidney,24 h,100,92.3962
,article,28497362,Metal,Au,Self-synthesized,10,,,,,Sphere,WST,HEK-293T,Human,Kidney,24 h,300,0
,article,28497362,Metal,Au,Self-synthesized,10,,,,,Sphere,WST,HeLa,Human,Cervix,72 h,1,93.1469
,article,28497362,Metal,Au,Self-synthesized,10,,,,,Sphere,WST,HeLa,Human,Cervix,72 h,6,93.3566
,article,28497362,Metal,Au,Self-synthesized,10,,,,,Sphere,WST,HeLa,Human,Cervix,72 h,8,93.1469
,article,28497362,Metal,Au,Self-synthesized,10,,,,,Sphere,WST,HeLa,Human,Cervix,72 h,16,89.5804
,article,28497362,Metal,Au,Self-synthesized,10,,,,,Sphere,WST,HeLa,Human,Cervix,72 h,32,92.5175
,article,28497362,Metal,Au,Self-synthesized,10,,,,,Sphere,WST,HeLa,Human,Cervix,72 h,100,89.1608
,article,28497362,Metal,Au,Self-synthesized,10,,,,,Sphere,WST,HeLa,Human,Cervix,72 h,300,95.035
,article,28497362,Metal,Au,Self-synthesized,10,,,,,Sphere,WST,HeLa,Human,Cervix,48 h,1,93.1469
,article,28497362,Metal,Au,Self-synthesized,10,,,,,Sphere,WST,HeLa,Human,Cervix,48 h,6,93.5664
,article,28497362,Metal,Au,Self-synthesized,10,,,,,Sphere,WST,HeLa,Human,Cervix,48 h,8,93.3566
,article,28497362,Metal,Au,Self-synthesized,10,,,,,Sphere,WST,HeLa,Human,Cervix,48 h,16,90.4196
,article,28497362,Metal,Au,Self-synthesized,10,,,,,Sphere,WST,HeLa,Human,Cervix,48 h,32,82.028
,article,28497362,Metal,Au,Self-synthesized,10,,,,,Sphere,WST,HeLa,Human,Cervix,48 h,100,90.2098
,article,28497362,Metal,Au,Self-synthesized,10,,,,,Sphere,WST,HeLa,Human,Cervix,48 h,300,95.6643
,article,28497362,Metal,Au,Self-synthesized,10,,,,,Sphere,WST,HeLa,Human,Cervix,24 h,1,93.1469
,article,28497362,Metal,Au,Self-synthesized,10,,,,,Sphere,WST,HeLa,Human,Cervix,24 h,6,93.1469
,article,28497362,Metal,Au,Self-synthesized,10,,,,,Sphere,WST,HeLa,Human,Cervix,24 h,8,93.1469
,article,28497362,Metal,Au,Self-synthesized,10,,,,,Sphere,WST,HeLa,Human,Cervix,24 h,16,93.1469
,article,28497362,Metal,Au,Self-synthesized,10,,,,,Sphere,WST,HeLa,Human,Cervix,24 h,32,92.3077
,article,28497362,Metal,Au,Self-synthesized,10,,,,,Sphere,WST,HeLa,Human,Cervix,24 h,100,93.986
,article,28497362,Metal,Au,Self-synthesized,10,,,,,Sphere,WST,HeLa,Human,Cervix,24 h,300,95.4545
,article,28497362,Metal,Au,Self-synthesized,10,,,,,Sphere,WST,Human,HEK293T,Kidney,72 h,1,4.9681
,article,28497362,Metal,Au,Self-synthesized,10,,,,,Sphere,WST,Human,HEK293T,Kidney,72 h,6,0.5732
,article,28497362,Metal,Au,Self-synthesized,10,,,,,Sphere,WST,Human,HEK293T,Kidney,72 h,8,0
,article,28497362,Metal,Au,Self-synthesized,10,,,,,Sphere,WST,Human,HEK293T,Kidney,72 h,16,0
,article,28497362,Metal,Au,Self-synthesized,10,,,,,Sphere,WST,Human,HEK293T,Kidney,72 h,32,0
,article,28497362,Metal,Au,Self-synthesized,10,,,,,Sphere,WST,Human,HEK293T,Kidney,72 h,100,0
,article,28497362,Metal,Au,Self-synthesized,10,,,,,Sphere,WST,Human,HEK293T,Kidney,72 h,300,12.2293
,article,28497362,Metal,Au,Self-synthesized,10,,,,,Sphere,WST,HEK-293T,Human,Kidney,48 h,1,34.3949
,article,28497362,Metal,Au,Self-synthesized,10,,,,,Sphere,WST,HEK-293T,Human,Kidney,48 h,6,51.5924
,article,28497362,Metal,Au,Self-synthesized,10,,,,,Sphere,WST,HEK-293T,Human,Kidney,48 h,8,38.7898
,article,28497362,Metal,Au,Self-synthesized,10,,,,,Sphere,WST,HEK-293T,Human,Kidney,48 h,16,45.2866
,article,28497362,Metal,Au,Self-synthesized,10,,,,,Sphere,WST,HEK-293T,Human,Kidney,48 h,32,21.2102
,article,28497362,Metal,Au,Self-synthesized,10,,,,,Sphere,WST,HEK-293T,Human,Kidney,48 h,100,18.1529
,article,28497362,Metal,Au,Self-synthesized,10,,,,,Sphere,WST,HEK-293T,Human,Kidney,48 h,300,15.0955
,article,28497362,Metal,Au,Self-synthesized,10,,,,,Sphere,WST,HEK-293T,Human,Kidney,24 h,1,96.3057
,article,28497362,Metal,Au,Self-synthesized,10,,,,,Sphere,WST,HEK-293T,Human,Kidney,24 h,6,98.7898
,article,28497362,Metal,Au,Self-synthesized,10,,,,,Sphere,WST,HEK-293T,Human,Kidney,24 h,8,89.2357
,article,28497362,Metal,Au,Self-synthesized,10,,,,,Sphere,WST,HEK-293T,Human,Kidney,24 h,16,106.4331
,article,28497362,Metal,Au,Self-synthesized,10,,,,,Sphere,WST,HEK-293T,Human,Kidney,24 h,32,101.8471
,article,28497362,Metal,Au,Self-synthesized,10,,,,,Sphere,WST,HEK-293T,Human,Kidney,24 h,100,111.5924
,article,28497362,Metal,Au,Self-synthesized,10,,,,,Sphere,WST,HEK-293T,Human,Kidney,24 h,300,0
,article,28497362,Metal,Au,Self-synthesized,10,,,,,Sphere,WST,HeLa,Human,Cervix,72 h,1,89.9042
,article,28497362,Metal,Au,Self-synthesized,10,,,,,Sphere,WST,HeLa,Human,Cervix,72 h,6,86.262
,article,28497362,Metal,Au,Self-synthesized,10,,,,,Sphere,WST,HeLa,Human,Cervix,72 h,8,86.8371
,article,28497362,Metal,Au,Self-synthesized,10,,,,,Sphere,WST,HeLa,Human,Cervix,72 h,16,90.8626
,article,28497362,Metal,Au,Self-synthesized,10,,,,,Sphere,WST,HeLa,Human,Cervix,72 h,32,7.0927
,article,28497362,Metal,Au,Self-synthesized,10,,,,,Sphere,WST,HeLa,Human,Cervix,72 h,100,4.984
,article,28497362,Metal,Au,Self-synthesized,10,,,,,Sphere,WST,HeLa,Human,Cervix,72 h,300,7.476
,article,28497362,Metal,Au,Self-synthesized,10,,,,,Sphere,WST,HeLa,Human,Cervix,48 h,1,85.6869
,article,28497362,Metal,Au,Self-synthesized,10,,,,,Sphere,WST,HeLa,Human,Cervix,48 h,6,90.0958
,article,28497362,Metal,Au,Self-synthesized,10,,,,,Sphere,WST,HeLa,Human,Cervix,48 h,8,80.7029
,article,28497362,Metal,Au,Self-synthesized,10,,,,,Sphere,WST,HeLa,Human,Cervix,48 h,16,85.8786
,article,28497362,Metal,Au,Self-synthesized,10,,,,,Sphere,WST,HeLa,Human,Cervix,48 h,32,45.8147
