Repository: dydtkddl/nanometaloxide

File: 00datacollection/01s2nano_data.csv (part 11 of 75)
Tags,Source,Info #,Material group,Material type,Manufacturer,Core (or Grain) size (nm),Hydrodynamic size (nm),Size distribution,Surface charge (mV),Surface Area (m^2/g),Shape,Assay method,Cell line (or type),Cell line species,IC origin,Exposure time,Dose (ug/ml),Toxicity value (%)
,article,21810539,Organic,Polystyrene,Sigma Aldrich,50,,,3.7,,,WST,HeLa,Human,Cervix,24 h,5,96.8421
,article,21810539,Organic,Polystyrene,Sigma Aldrich,50,,,3.7,,,WST,HeLa,Human,Cervix,24 h,50,96.7059
,article,21810539,Organic,Polystyrene,Sigma Aldrich,50,,,3.7,,,WST,NIH/3T3,Mouse,Embryo,72 h,5,99.2126
,article,21810539,Organic,Polystyrene,Sigma Aldrich,50,,,3.7,,,WST,NIH/3T3,Mouse,Embryo,72 h,50,56.9524
,article,21810539,Organic,Polystyrene,Sigma Aldrich,50,,,3.7,,,WST,NIH/3T3,Mouse,Embryo,48 h,5,87.1181
,article,21810539,Organic,Polystyrene,Sigma Aldrich,50,,,3.7,,,WST,NIH/3T3,Mouse,Embryo,48 h,50,66.6667
,article,21810539,Organic,Polystyrene,Sigma Aldrich,50,,,3.7,,,WST,NIH/3T3,Mouse,Embryo,24 h,5,109.9842
,article,21810539,Organic,Polystyrene,Sigma Aldrich,50,,,3.7,,,WST,NIH/3T3,Mouse,Embryo,24 h,50,85.5238
,article,21810539,Organic,Polystyrene,Sigma Aldrich,50,,,3.7,,,WST,HeLa,Human,Cervix,72 h,5,103.3333
,article,21810539,Organic,Polystyrene,Sigma Aldrich,50,,,3.7,,,WST,HeLa,Human,Cervix,72 h,50,102.1765
,article,21810539,Organic,Polystyrene,Sigma Aldrich,50,,,3.7,,,WST,HeLa,Human,Cervix,48 h,5,102.1053
,article,21810539,Organic,Polystyrene,Sigma Aldrich,50,,,3.7,,,WST,HeLa,Human,Cervix,48 h,50,98.4706
,article,21810539,Organic,Polystyrene,Sigma Aldrich,50,,,3.7,,,WST,HeLa,Human,Cervix,24 h,5,96.8421
,article,21810539,Organic,Polystyrene,Sigma Aldrich,50,,,3.7,,,WST,HeLa,Human,Cervix,24 h,50,99
,article,21810539,Organic,Polystyrene,Sigma Aldrich,50,,,3.7,,,WST,NIH/3T3,Mouse,Embryo,72 h,5,90.8976
,article,21810539,Organic,Polystyrene,Sigma Aldrich,50,,,3.7,,,WST,NIH/3T3,Mouse,Embryo,72 h,50,54.6667
,article,21810539,Organic,Polystyrene,Sigma Aldrich,50,,,3.7,,,WST,NIH/3T3,Mouse,Embryo,48 h,5,84.4724
,article,21810539,Organic,Polystyrene,Sigma Aldrich,50,,,3.7,,,WST,NIH/3T3,Mouse,Embryo,48 h,50,66.0952
,article,21810539,Organic,Polystyrene,Sigma Aldrich,50,,,3.7,,,WST,NIH/3T3,Mouse,Embryo,24 h,5,97.1339
,article,21810539,Organic,Polystyrene,Sigma Aldrich,50,,,3.7,,,WST,NIH/3T3,Mouse,Embryo,24 h,50,83.0476
,article,21810539,Organic,Polystyrene,Sigma Aldrich,50,,,3.7,,,WST,HeLa,Human,Cervix,72 h,5,102.1053
,article,21810539,Organic,Polystyrene,Sigma Aldrich,50,,,3.7,,,WST,HeLa,Human,Cervix,72 h,50,98.2941
,article,21810539,Organic,Polystyrene,Sigma Aldrich,50,,,3.7,,,WST,HeLa,Human,Cervix,48 h,5,105.7895
,article,21810539,Organic,Polystyrene,Sigma Aldrich,50,,,3.7,,,WST,HeLa,Human,Cervix,48 h,50,97.4118
,article,21810539,Organic,Polystyrene,Sigma Aldrich,50,,,3.7,,,WST,HeLa,Human,Cervix,24 h,5,98.7719
,article,21810539,Organic,Polystyrene,Sigma Aldrich,50,,,3.7,,,WST,HeLa,Human,Cervix,24 h,50,98.8235
,article,21810539,Organic,Polystyrene,Sigma Aldrich,50,,,3.7,,,WST,NIH/3T3,Mouse,Embryo,72 h,5,113.3858
,article,21810539,Organic,Polystyrene,Sigma Aldrich,50,,,3.7,,,WST,NIH/3T3,Mouse,Embryo,72 h,50,109.9048
,article,21810539,Organic,Polystyrene,Sigma Aldrich,50,,,3.7,,,WST,NIH/3T3,Mouse,Embryo,48 h,5,89.7638
,article,21810539,Organic,Polystyrene,Sigma Aldrich,50,,,3.7,,,WST,NIH/3T3,Mouse,Embryo,48 h,50,106.0952
,article,21810539,Organic,Polystyrene,Sigma Aldrich,50,,,3.7,,,WST,NIH/3T3,Mouse,Embryo,24 h,5,102.0472
,article,21810539,Organic,Polystyrene,Sigma Aldrich,50,,,3.7,,,WST,NIH/3T3,Mouse,Embryo,24 h,50,116.9524
,article,21810539,Organic,Polystyrene,Sigma Aldrich,50,,,3.7,,,WST,HeLa,Human,Cervix,72 h,5,61.2844
,article,21810539,Organic,Polystyrene,Sigma Aldrich,50,,,3.7,,,WST,HeLa,Human,Cervix,72 h,50,6.2038
,article,21810539,Organic,Polystyrene,Sigma Aldrich,50,,,3.7,,,WST,HeLa,Human,Cervix,48 h,5,86.6055
,article,21810539,Organic,Polystyrene,Sigma Aldrich,50,,,3.7,,,WST,HeLa,Human,Cervix,48 h,50,38.6411
,article,21810539,Organic,Polystyrene,Sigma Aldrich,50,,,3.7,,,WST,HeLa,Human,Cervix,24 h,5,97.7982
,article,21810539,Organic,Polystyrene,Sigma Aldrich,50,,,3.7,,,WST,HeLa,Human,Cervix,24 h,50,79.5864
,article,21810539,Organic,Polystyrene,Sigma Aldrich,50,,,3.7,,,WST,NIH/3T3,Mouse,Embryo,72 h,5,20.3636
,article,21810539,Organic,Polystyrene,Sigma Aldrich,50,,,3.7,,,WST,NIH/3T3,Mouse,Embryo,72 h,50,0.3797
,article,21810539,Organic,Polystyrene,Sigma Aldrich,50,,,3.7,,,WST,NIH/3T3,Mouse,Embryo,48 h,5,58.1818
,article,21810539,Organic,Polystyrene,Sigma Aldrich,50,,,3.7,,,WST,NIH/3T3,Mouse,Embryo,48 h,50,6.4557
,article,21810539,Organic,Polystyrene,Sigma Aldrich,50,,,3.7,,,WST,NIH/3T3,Mouse,Embryo,24 h,5,108.9091
,article,21810539,Organic,Polystyrene,Sigma Aldrich,50,,,3.7,,,WST,NIH/3T3,Mouse,Embryo,24 h,50,3.4177
,article,21810539,Organic,Polystyrene,Sigma Aldrich,50,,,3.7,,,WST,HeLa,Human,Cervix,72 h,5,36.8807
,article,21810539,Organic,Polystyrene,Sigma Aldrich,50,,,3.7,,,WST,HeLa,Human,Cervix,72 h,50,9.7489
,article,21810539,Organic,Polystyrene,Sigma Aldrich,50,,,3.7,,,WST,HeLa,Human,Cervix,48 h,5,83.3027
,article,21810539,Organic,Polystyrene,Sigma Aldrich,50,,,3.7,,,WST,HeLa,Human,Cervix,48 h,50,20.9158
,article,21810539,Organic,Polystyrene,Sigma Aldrich,50,,,3.7,,,WST,HeLa,Human,Cervix,24 h,5,93.0275
,article,21810539,Organic,Polystyrene,Sigma Aldrich,50,,,3.7,,,WST,HeLa,Human,Cervix,24 h,50,50.8715
,article,21810539,Organic,Polystyrene,Sigma Aldrich,50,,,3.7,,,WST,NIH/3T3,Mouse,Embryo,72 h,5,20.3636
,article,21810539,Organic,Polystyrene,Sigma Aldrich,50,,,3.7,,,WST,NIH/3T3,Mouse,Embryo,72 h,50,0
,article,21810539,Organic,Polystyrene,Sigma Aldrich,50,,,3.7,,,WST,NIH/3T3,Mouse,Embryo,48 h,5,61.2727
,article,21810539,Organic,Polystyrene,Sigma Aldrich,50,,,3.7,,,WST,NIH/3T3,Mouse,Embryo,48 h,50,2.6582
,article,21810539,Organic,Polystyrene,Sigma Aldrich,50,,,3.7,,,WST,NIH/3T3,Mouse,Embryo,24 h,5,90.7273
,article,21810539,Organic,Polystyrene,Sigma Aldrich,50,,,3.7,,,WST,NIH/3T3,Mouse,Embryo,24 h,50,17.4683
,article,21810539,Organic,Polystyrene,Sigma Aldrich,50,,,3.7,,,WST,HeLa,Human,Cervix,72 h,5,19.2661
,article,21810539,Organic,Polystyrene,Sigma Aldrich,50,,,3.7,,,WST,HeLa,Human,Cervix,72 h,50,1.2408
,article,21810539,Organic,Polystyrene,Sigma Aldrich,50,,,3.7,,,WST,HeLa,Human,Cervix,48 h,5,79.0826
,article,21810539,Organic,Polystyrene,Sigma Aldrich,50,,,3.7,,,WST,HeLa,Human,Cervix,48 h,50,9.2171
,article,21810539,Organic,Polystyrene,Sigma Aldrich,50,,,3.7,,,WST,HeLa,Human,Cervix,24 h,5,95.2294
,article,21810539,Organic,Polystyrene,Sigma Aldrich,50,,,3.7,,,WST,HeLa,Human,Cervix,24 h,50,59.0251
,article,21810539,Organic,Polystyrene,Sigma Aldrich,50,,,3.7,,,WST,NIH/3T3,Mouse,Embryo,72 h,5,6.9091
,article,21810539,Organic,Polystyrene,Sigma Aldrich,50,,,3.7,,,WST,NIH/3T3,Mouse,Embryo,72 h,50,0
,article,21810539,Organic,Polystyrene,Sigma Aldrich,50,,,3.7,,,WST,NIH/3T3,Mouse,Embryo,48 h,5,43.8182
,article,21810539,Organic,Polystyrene,Sigma Aldrich,50,,,3.7,,,WST,NIH/3T3,Mouse,Embryo,48 h,50,0
,article,21810539,Organic,Polystyrene,Sigma Aldrich,50,,,3.7,,,WST,NIH/3T3,Mouse,Embryo,24 h,5,76.5455
,article,21810539,Organic,Polystyrene,Sigma Aldrich,50,,,3.7,,,WST,NIH/3T3,Mouse,Embryo,24 h,50,0
,article,21664450,Organic,Polystyrene,Sigma Aldrich,50,,,,,Sphere,Neutral Red,3T3,Mouse,Embryo,24 h,0,100
,article,21664450,Organic,Polystyrene,Sigma Aldrich,50,,,,,Sphere,Neutral Red,3T3,Mouse,Embryo,24 h,1,94.2643
,article,21664450,Organic,Polystyrene,Sigma Aldrich,50,,,,,Sphere,Neutral Red,3T3,Mouse,Embryo,24 h,5,97.7556
,article,21664450,Organic,Polystyrene,Sigma Aldrich,50,,,,,Sphere,Neutral Red,3T3,Mouse,Embryo,24 h,10,96.4464
,article,21664450,Organic,Polystyrene,Sigma Aldrich,50,,,,,Sphere,Neutral Red,3T3,Mouse,Embryo,24 h,25,119.1397
,article,21664450,Organic,Polystyrene,Sigma Aldrich,50,,,,,Sphere,Neutral Red,3T3,Mouse,Embryo,24 h,50,126.1222
,article,21664450,Organic,Polystyrene,Sigma Aldrich,50,,,,,Sphere,Neutral Red,3T3,Mouse,Embryo,24 h,75,152.7432
,article,21664450,Organic,Polystyrene,Sigma Aldrich,50,,,,,Sphere,Neutral Red,3T3,Mouse,Embryo,24 h,100,163.217
,article,21664450,Organic,Polystyrene,Sigma Aldrich,50,,,,,Sphere,MTT,HaCaT,Human,Skin,48 h,0,100
,article,21664450,Organic,Polystyrene,Sigma Aldrich,50,,,,,Sphere,MTT,HaCaT,Human,Skin,48 h,25,99.1444
,article,21664450,Organic,Polystyrene,Sigma Aldrich,50,,,,,Sphere,MTT,HaCaT,Human,Skin,48 h,50,89.8396
,article,21664450,Organic,Polystyrene,Sigma Aldrich,50,,,,,Sphere,MTT,HaCaT,Human,Skin,48 h,75,100.1069
,article,21664450,Organic,Polystyrene,Sigma Aldrich,50,,,,,Sphere,MTT,HaCaT,Human,Skin,48 h,100,94.8128
,article,21664450,Organic,Polystyrene,Sigma Aldrich,50,,,,,Sphere,MTT,HaCaT,Human,Skin,48 h,250,98.8235
,article,21664450,Organic,Polystyrene,Sigma Aldrich,50,,,,,Sphere,MTT,HaCaT,Human,Skin,48 h,500,98.3422
,article,21664450,Organic,Polystyrene,Sigma Aldrich,50,,,,,Sphere,MTT,HaCaT,Human,Skin,48 h,750,102.0321
,article,21664450,Organic,Polystyrene,Sigma Aldrich,50,,,,,Sphere,MTT,HaCaT,Human,Skin,48 h,1000,94.492
,article,21664450,Organic,Polystyrene,Sigma Aldrich,50,,,,,Sphere,MTT,HaCaT,Human,Skin,24 h,0,100
,article,21664450,Organic,Polystyrene,Sigma Aldrich,50,,,,,Sphere,MTT,HaCaT,Human,Skin,24 h,25,91.7647
,article,21664450,Organic,Polystyrene,Sigma Aldrich,50,,,,,Sphere,MTT,HaCaT,Human,Skin,24 h,50,84.5455
,article,21664450,Organic,Polystyrene,Sigma Aldrich,50,,,,,Sphere,MTT,HaCaT,Human,Skin,24 h,75,100.1069
,article,21664450,Organic,Polystyrene,Sigma Aldrich,50,,,,,Sphere,MTT,HaCaT,Human,Skin,24 h,100,91.4438
,article,21664450,Organic,Polystyrene,Sigma Aldrich,50,,,,,Sphere,MTT,HaCaT,Human,Skin,24 h,250,98.5027
,article,21664450,Organic,Polystyrene,Sigma Aldrich,50,,,,,Sphere,MTT,HaCaT,Human,Skin,24 h,500,96.2567
,article,21664450,Organic,Polystyrene,Sigma Aldrich,50,,,,,Sphere,MTT,HaCaT,Human,Skin,24 h,750,102.6738
,article,21664450,Organic,Polystyrene,Sigma Aldrich,50,,,,,Sphere,MTT,HaCaT,Human,Skin,24 h,1000,92.4064
,article,21664450,Organic,Polystyrene,Sigma Aldrich,50,,,,,Sphere,Neutral Red,3T3,Mouse,Embryo,24 h,0,100
,article,21664450,Organic,Polystyrene,Sigma Aldrich,50,,,,,Sphere,Neutral Red,3T3,Mouse,Embryo,24 h,1,98.5768
,article,21664450,Organic,Polystyrene,Sigma Aldrich,50,,,,,Sphere,Neutral Red,3T3,Mouse,Embryo,24 h,5,104.1198
,article,21664450,Organic,Polystyrene,Sigma Aldrich,50,,,,,Sphere,Neutral Red,3T3,Mouse,Embryo,24 h,10,106.0674
,article,21664450,Organic,Polystyrene,Sigma Aldrich,50,,,,,Sphere,Neutral Red,3T3,Mouse,Embryo,24 h,25,89.1386
,article,21664450,Organic,Polystyrene,Sigma Aldrich,50,,,,,Sphere,Neutral Red,3T3,Mouse,Embryo,24 h,50,65.618
,article,21664450,Organic,Polystyrene,Sigma Aldrich,50,,,,,Sphere,Neutral Red,3T3,Mouse,Embryo,24 h,75,39.5506
,article,21664450,Organic,Polystyrene,Sigma Aldrich,50,,,,,Sphere,Neutral Red,3T3,Mouse,Embryo,24 h,100,8.9888
,article,21664450,Organic,Polystyrene,Sigma Aldrich,50,,,,,Sphere,MTT,HaCaT,Human,Skin,48 h,0,100
,article,21664450,Organic,Polystyrene,Sigma Aldrich,50,,,,,Sphere,MTT,HaCaT,Human,Skin,48 h,1,100
,article,21664450,Organic,Polystyrene,Sigma Aldrich,50,,,,,Sphere,MTT,HaCaT,Human,Skin,48 h,5,62.2336
,article,21664450,Organic,Polystyrene,Sigma Aldrich,50,,,,,Sphere,MTT,HaCaT,Human,Skin,48 h,10,28.344
,article,21664450,Organic,Polystyrene,Sigma Aldrich,50,,,,,Sphere,MTT,HaCaT,Human,Skin,48 h,20,9.2426
,article,21664450,Organic,Polystyrene,Sigma Aldrich,50,,,,,Sphere,MTT,HaCaT,Human,Skin,48 h,40,0
,article,21664450,Organic,Polystyrene,Sigma Aldrich,50,,,,,Sphere,MTT,HaCaT,Human,Skin,48 h,60,0
,article,21664450,Organic,Polystyrene,Sigma Aldrich,50,,,,,Sphere,MTT,HaCaT,Human,Skin,48 h,80,0
,article,21664450,Organic,Polystyrene,Sigma Aldrich,50,,,,,Sphere,MTT,HaCaT,Human,Skin,48 h,100,0
,article,21664450,Organic,Polystyrene,Sigma Aldrich,50,,,,,Sphere,MTT,HaCaT,Human,Skin,24 h,0,100
,article,21664450,Organic,Polystyrene,Sigma Aldrich,50,,,,,Sphere,MTT,HaCaT,Human,Skin,24 h,1,92.7343
,article,21664450,Organic,Polystyrene,Sigma Aldrich,50,,,,,Sphere,MTT,HaCaT,Human,Skin,24 h,5,61.0013
,article,21664450,Organic,Polystyrene,Sigma Aldrich,50,,,,,Sphere,MTT,HaCaT,Human,Skin,24 h,10,37.8947
,article,21664450,Organic,Polystyrene,Sigma Aldrich,50,,,,,Sphere,MTT,HaCaT,Human,Skin,24 h,20,16.6367
,article,21664450,Organic,Polystyrene,Sigma Aldrich,50,,,,,Sphere,MTT,HaCaT,Human,Skin,24 h,40,6.3158
,article,21664450,Organic,Polystyrene,Sigma Aldrich,50,,,,,Sphere,MTT,HaCaT,Human,Skin,24 h,60,0.6162
,article,21664450,Organic,Polystyrene,Sigma Aldrich,50,,,,,Sphere,MTT,HaCaT,Human,Skin,24 h,80,4.3132
,article,21664450,Organic,Polystyrene,Sigma Aldrich,50,,,,,Sphere,MTT,HaCaT,Human,Skin,24 h,100,2.1566
,article,21627401,Organic,Polystyrene,Invirogen,26,80,,-8.3,,,MTS,EA.hy926,Human,Umbilical vein,24 h,0,100
,article,21627401,Organic,Polystyrene,Invirogen,26,80,,-8.3,,,MTS,EA.hy926,Human,Umbilical vein,24 h,0.1,101.0888
,article,21627401,Organic,Polystyrene,Invirogen,26,80,,-8.3,,,MTS,EA.hy926,Human,Umbilical vein,24 h,0.2,100.2292
,article,21627401,Organic,Polystyrene,Invirogen,26,80,,-8.3,,,MTS,EA.hy926,Human,Umbilical vein,24 h,0.4,94.5559
,article,21627401,Organic,Polystyrene,Invirogen,26,80,,-8.3,,,MTS,EA.hy926,Human,Umbilical vein,24 h,0.5,81.49
,article,21627401,Organic,Polystyrene,Invirogen,26,80,,-8.3,,,MTS,EA.hy926,Human,Umbilical vein,24 h,1,65.5014
,article,21627401,Organic,Polystyrene,Invirogen,26,80,,-8.3,,,MTS,EA.hy926,Human,Umbilical vein,24 h,2,53.2951
,article,21627401,Organic,Polystyrene,Invirogen,26,80,,-8.3,,,MTS,EA.hy926,Human,Umbilical vein,24 h,4,53.639
,article,21627401,Organic,Polystyrene,Invirogen,26,80,,-8.3,,,MTS,EA.hy926,Human,Umbilical vein,24 h,5,20.1146
,article,21627401,Organic,Polystyrene,Invirogen,26,80,,-8.3,,,Leucine uptake,EA.hy926,Human,Umbilical vein,24 h,0,100
,article,21627401,Organic,Polystyrene,Invirogen,26,80,,-8.3,,,Leucine uptake,EA.hy926,Human,Umbilical vein,24 h,50,98.8235
,article,21627401,Organic,Polystyrene,Invirogen,26,80,,-8.3,,,Leucine uptake,EA.hy926,Human,Umbilical vein,24 h,100,79.0588
,article,21627401,Organic,Polystyrene,Invirogen,26,80,,-8.3,,,Leucine uptake,EA.hy926,Human,Umbilical vein,24 h,200,4.2353
,article,21627401,Organic,Polystyrene,Invirogen,26,80,,-8.3,,,Leucine uptake,EA.hy926,Human,Umbilical vein,24 h,400,0.6274
,article,21627401,Organic,Polystyrene,Invirogen,26,80,,-8.3,,,Leucine uptake,EA.hy926,Human,Umbilical vein,24 h,500,0
,article,21627401,Organic,Polystyrene,Invirogen,26,80,,-8.3,,,Sulforhodamine B,EA.hy926,Human,Umbilical vein,24 h,0,100
,article,21627401,Organic,Polystyrene,Invirogen,26,80,,-8.3,,,Sulforhodamine B,EA.hy926,Human,Umbilical vein,24 h,50,98.8235
,article,21627401,Organic,Polystyrene,Invirogen,26,80,,-8.3,,,Sulforhodamine B,EA.hy926,Human,Umbilical vein,24 h,100,79.0588
,article,21627401,Organic,Polystyrene,Invirogen,26,80,,-8.3,,,Sulforhodamine B,EA.hy926,Human,Umbilical vein,24 h,200,4.2353
,article,21627401,Organic,Polystyrene,Invirogen,26,80,,-8.3,,,Sulforhodamine B,EA.hy926,Human,Umbilical vein,24 h,400,0.6274
,article,21627401,Organic,Polystyrene,Invirogen,26,80,,-8.3,,,Sulforhodamine B,EA.hy926,Human,Umbilical vein,24 h,500,0
,article,21627401,Organic,Polystyrene,Invirogen,26,80,,-8.3,,,Neutral Red,EA.hy926,Human,Umbilical vein,24 h,0,100
,article,21627401,Organic,Polystyrene,Invirogen,26,80,,-8.3,,,Neutral Red,EA.hy926,Human,Umbilical vein,24 h,50,98.8235
,article,21627401,Organic,Polystyrene,Invirogen,26,80,,-8.3,,,Neutral Red,EA.hy926,Human,Umbilical vein,24 h,100,79.0588
,article,21627401,Organic,Polystyrene,Invirogen,26,80,,-8.3,,,Neutral Red,EA.hy926,Human,Umbilical vein,24 h,200,4.2353
,article,21627401,Organic,Polystyrene,Invirogen,26,80,,-8.3,,,Neutral Red,EA.hy926,Human,Umbilical vein,24 h,400,0.6274
,article,21627401,Organic,Polystyrene,Invirogen,26,80,,-8.3,,,Neutral Red,EA.hy926,Human,Umbilical vein,24 h,500,0
,article,21627401,Organic,Polystyrene,Invirogen,26,80,,-8.3,,,MTT,EA.hy926,Human,Umbilical vein,24 h,0,100
,article,21627401,Organic,Polystyrene,Invirogen,26,80,,-8.3,,,MTT,EA.hy926,Human,Umbilical vein,24 h,50,98.8235
,article,21627401,Organic,Polystyrene,Invirogen,26,80,,-8.3,,,MTT,EA.hy926,Human,Umbilical vein,24 h,100,79.0588
,article,21627401,Organic,Polystyrene,Invirogen,26,80,,-8.3,,,MTT,EA.hy926,Human,Umbilical vein,24 h,200,4.2353
,article,21627401,Organic,Polystyrene,Invirogen,26,80,,-8.3,,,MTT,EA.hy926,Human,Umbilical vein,24 h,400,0.6274
,article,21627401,Organic,Polystyrene,Invirogen,26,80,,-8.3,,,MTT,EA.hy926,Human,Umbilical vein,24 h,500,0
,article,21627401,Organic,Polystyrene,Invirogen,26,80,,-8.3,,,CellTiter-Glo®,EA.hy926,Human,Umbilical vein,24 h,0,100
,article,21627401,Organic,Polystyrene,Invirogen,26,80,,-8.3,,,CellTiter-Glo®,EA.hy926,Human,Umbilical vein,24 h,50,98.8235
,article,21627401,Organic,Polystyrene,Invirogen,26,80,,-8.3,,,CellTiter-Glo®,EA.hy926,Human,Umbilical vein,24 h,100,79.0588
,article,21627401,Organic,Polystyrene,Invirogen,26,80,,-8.3,,,CellTiter-Glo®,EA.hy926,Human,Umbilical vein,24 h,200,4.2353
,article,21627401,Organic,Polystyrene,Invirogen,26,80,,-8.3,,,CellTiter-Glo®,EA.hy926,Human,Umbilical vein,24 h,400,0.6274
,article,21627401,Organic,Polystyrene,Invirogen,26,80,,-8.3,,,CellTiter-Glo®,EA.hy926,Human,Umbilical vein,24 h,500,0
,article,21627401,Organic,Polystyrene,Invirogen,26,80,,-8.3,,,WST,EA.hy926,Human,Umbilical vein,24 h,0,100
,article,21627401,Organic,Polystyrene,Invirogen,26,80,,-8.3,,,WST,EA.hy926,Human,Umbilical vein,24 h,50,105.098
,article,21627401,Organic,Polystyrene,Invirogen,26,80,,-8.3,,,WST,EA.hy926,Human,Umbilical vein,24 h,100,84.0784
,article,21627401,Organic,Polystyrene,Invirogen,26,80,,-8.3,,,WST,EA.hy926,Human,Umbilical vein,24 h,200,7.6863
,article,21627401,Organic,Polystyrene,Invirogen,26,80,,-8.3,,,WST,EA.hy926,Human,Umbilical vein,24 h,400,7.2157
,article,21627401,Organic,Polystyrene,Invirogen,26,80,,-8.3,,,WST,EA.hy926,Human,Umbilical vein,24 h,500,7.5294
,article,21627401,Organic,Polystyrene,Invirogen,26,80,,-8.3,,,MTS,EA.hy926,Human,Umbilical vein,24 h,0,100
,article,21627401,Organic,Polystyrene,Invirogen,26,80,,-8.3,,,MTS,EA.hy926,Human,Umbilical vein,24 h,50,105.8824
,article,21627401,Organic,Polystyrene,Invirogen,26,80,,-8.3,,,MTS,EA.hy926,Human,Umbilical vein,24 h,100,83.451
,article,21627401,Organic,Polystyrene,Invirogen,26,80,,-8.3,,,MTS,EA.hy926,Human,Umbilical vein,24 h,200,11.451
,article,21627401,Organic,Polystyrene,Invirogen,26,80,,-8.3,,,MTS,EA.hy926,Human,Umbilical vein,24 h,400,15.3725
,article,21627401,Organic,Polystyrene,Invirogen,26,80,,-8.3,,,MTS,EA.hy926,Human,Umbilical vein,24 h,500,18.0392
,article,21352086,Organic,Polystyrene,Sigma Aldrich,50,93.7043,,-15.7514,,Sphere,MTT,TT1,Human,Lung,24 h,0,100
,article,21352086,Organic,Polystyrene,Sigma Aldrich,50,93.7043,,-15.7514,,Sphere,MTT,TT1,Human,Lung,24 h,10,103.5
,article,21352086,Organic,Polystyrene,Sigma Aldrich,50,93.7043,,-15.7514,,Sphere,MTT,TT1,Human,Lung,24 h,50,99
,article,21352086,Organic,Polystyrene,Sigma Aldrich,50,93.7043,,-15.7514,,Sphere,MTT,TT1,Human,Lung,24 h,100,87.1667
,article,21352086,Organic,Polystyrene,Sigma Aldrich,50,93.7043,,-15.7514,,Sphere,MTT,TT1,Human,Lung,24 h,250,85.6667
,article,21352086,Organic,Polystyrene,Sigma Aldrich,50,93.7043,,-15.7514,,Sphere,MTT,TT1,Human,Lung,4 h,0,100
,article,21352086,Organic,Polystyrene,Sigma Aldrich,50,93.7043,,-15.7514,,Sphere,MTT,TT1,Human,Lung,4 h,10,101.5642
,article,21352086,Organic,Polystyrene,Sigma Aldrich,50,93.7043,,-15.7514,,Sphere,MTT,TT1,Human,Lung,4 h,50,95.8659
,article,21352086,Organic,Polystyrene,Sigma Aldrich,50,93.7043,,-15.7514,,Sphere,MTT,TT1,Human,Lung,4 h,100,90.1676
,article,21352086,Organic,Polystyrene,Sigma Aldrich,50,93.7043,,-15.7514,,Sphere,MTT,TT1,Human,Lung,4 h,250,89.8324
,article,21352086,Organic,Polystyrene,Sigma Aldrich,50,93.7043,,-15.7514,,Sphere,MTT,TT1,Human,Lung,24 h,0,100
,article,21352086,Organic,Polystyrene,Sigma Aldrich,50,93.7043,,-15.7514,,Sphere,MTT,TT1,Human,Lung,24 h,10,101.1667
,article,21352086,Organic,Polystyrene,Sigma Aldrich,50,93.7043,,-15.7514,,Sphere,MTT,TT1,Human,Lung,24 h,50,92
,article,21352086,Organic,Polystyrene,Sigma Aldrich,50,93.7043,,-15.7514,,Sphere,MTT,TT1,Human,Lung,24 h,100,88.1667
,article,21352086,Organic,Polystyrene,Sigma Aldrich,50,93.7043,,-15.7514,,Sphere,MTT,TT1,Human,Lung,24 h,250,85
,article,21352086,Organic,Polystyrene,Sigma Aldrich,50,93.7043,,-15.7514,,Sphere,MTT,TT1,Human,Lung,4 h,0,100
,article,21352086,Organic,Polystyrene,Sigma Aldrich,50,93.7043,,-15.7514,,Sphere,MTT,TT1,Human,Lung,4 h,10,97.0391
,article,21352086,Organic,Polystyrene,Sigma Aldrich,50,93.7043,,-15.7514,,Sphere,MTT,TT1,Human,Lung,4 h,50,94.6927
,article,21352086,Organic,Polystyrene,Sigma Aldrich,50,93.7043,,-15.7514,,Sphere,MTT,TT1,Human,Lung,4 h,100,92.3464
,article,21352086,Organic,Polystyrene,Sigma Aldrich,50,93.7043,,-15.7514,,Sphere,MTT,TT1,Human,Lung,4 h,250,90
,article,21352086,Organic,Polystyrene,Sigma Aldrich,50,93.7043,,-15.7514,,Sphere,MTT,TT1,Human,Lung,24 h,0,100
,article,21352086,Organic,Polystyrene,Sigma Aldrich,50,93.7043,,-15.7514,,Sphere,MTT,TT1,Human,Lung,24 h,10,92.8333
,article,21352086,Organic,Polystyrene,Sigma Aldrich,50,93.7043,,-15.7514,,Sphere,MTT,TT1,Human,Lung,24 h,50,92
,article,21352086,Organic,Polystyrene,Sigma Aldrich,50,93.7043,,-15.7514,,Sphere,MTT,TT1,Human,Lung,24 h,100,87.5
,article,21352086,Organic,Polystyrene,Sigma Aldrich,50,93.7043,,-15.7514,,Sphere,MTT,TT1,Human,Lung,24 h,250,84
,article,21352086,Organic,Polystyrene,Sigma Aldrich,50,93.7043,,-15.7514,,Sphere,MTT,TT1,Human,Lung,4 h,0,100
,article,21352086,Organic,Polystyrene,Sigma Aldrich,50,93.7043,,-15.7514,,Sphere,MTT,TT1,Human,Lung,4 h,10,95.8659
,article,21352086,Organic,Polystyrene,Sigma Aldrich,50,93.7043,,-15.7514,,Sphere,MTT,TT1,Human,Lung,4 h,50,92.6816
,article,21352086,Organic,Polystyrene,Sigma Aldrich,50,93.7043,,-15.7514,,Sphere,MTT,TT1,Human,Lung,4 h,100,89.8324
,article,21352086,Organic,Polystyrene,Sigma Aldrich,50,93.7043,,-15.7514,,Sphere,MTT,TT1,Human,Lung,4 h,250,80.6145
,article,21352086,Organic,Polystyrene,Sigma Aldrich,50,93.7043,,-15.7514,,Sphere,MTT,TT1,Human,Lung,24 h,0,100
,article,21352086,Organic,Polystyrene,Sigma Aldrich,50,93.7043,,-15.7514,,Sphere,MTT,TT1,Human,Lung,24 h,10,89.8361
,article,21352086,Organic,Polystyrene,Sigma Aldrich,50,93.7043,,-15.7514,,Sphere,MTT,TT1,Human,Lung,24 h,50,67.8689
,article,21352086,Organic,Polystyrene,Sigma Aldrich,50,93.7043,,-15.7514,,Sphere,MTT,TT1,Human,Lung,24 h,100,41.6393
,article,21352086,Organic,Polystyrene,Sigma Aldrich,50,93.7043,,-15.7514,,Sphere,MTT,TT1,Human,Lung,24 h,250,39.0164
,article,21352086,Organic,Polystyrene,Sigma Aldrich,50,93.7043,,-15.7514,,Sphere,MTT,TT1,Human,Lung,4 h,0,100
,article,21352086,Organic,Polystyrene,Sigma Aldrich,50,93.7043,,-15.7514,,Sphere,MTT,TT1,Human,Lung,4 h,50,95.3846
,article,21352086,Organic,Polystyrene,Sigma Aldrich,50,93.7043,,-15.7514,,Sphere,MTT,TT1,Human,Lung,4 h,100,95.3846
,article,21352086,Organic,Polystyrene,Sigma Aldrich,50,93.7043,,-15.7514,,Sphere,MTT,TT1,Human,Lung,4 h,250,82.5641
,article,21352086,Organic,Polystyrene,Sigma Aldrich,50,93.7043,,-15.7514,,Sphere,MTT,TT1,Human,Lung,24 h,0,100
,article,21352086,Organic,Polystyrene,Sigma Aldrich,50,93.7043,,-15.7514,,Sphere,MTT,TT1,Human,Lung,24 h,10,96.0656
,article,21352086,Organic,Polystyrene,Sigma Aldrich,50,93.7043,,-15.7514,,Sphere,MTT,TT1,Human,Lung,24 h,50,94.4262
,article,21352086,Organic,Polystyrene,Sigma Aldrich,50,93.7043,,-15.7514,,Sphere,MTT,TT1,Human,Lung,24 h,100,95.9016
,article,21352086,Organic,Polystyrene,Sigma Aldrich,50,93.7043,,-15.7514,,Sphere,MTT,TT1,Human,Lung,24 h,250,80.9836
,article,21352086,Organic,Polystyrene,Sigma Aldrich,50,93.7043,,-15.7514,,Sphere,MTT,TT1,Human,Lung,4 h,0,100
,article,21352086,Organic,Polystyrene,Sigma Aldrich,50,93.7043,,-15.7514,,Sphere,MTT,TT1,Human,Lung,4 h,50,96.5812
,article,21352086,Organic,Polystyrene,Sigma Aldrich,50,93.7043,,-15.7514,,Sphere,MTT,TT1,Human,Lung,4 h,100,92.3077
,article,21352086,Organic,Polystyrene,Sigma Aldrich,50,93.7043,,-15.7514,,Sphere,MTT,TT1,Human,Lung,4 h,250,85.9829
,article,21352086,Organic,Polystyrene,Sigma Aldrich,50,93.7043,,-15.7514,,Sphere,MTT,TT1,Human,Lung,24 h,0,100
,article,21352086,Organic,Polystyrene,Sigma Aldrich,50,93.7043,,-15.7514,,Sphere,MTT,TT1,Human,Lung,24 h,10,92.7869
,article,21352086,Organic,Polystyrene,Sigma Aldrich,50,93.7043,,-15.7514,,Sphere,MTT,TT1,Human,Lung,24 h,50,83.6066
,article,21352086,Organic,Polystyrene,Sigma Aldrich,50,93.7043,,-15.7514,,Sphere,MTT,TT1,Human,Lung,24 h,100,81.9672
,article,21352086,Organic,Polystyrene,Sigma Aldrich,50,93.7043,,-15.7514,,Sphere,MTT,TT1,Human,Lung,24 h,250,76.8852
,article,21352086,Organic,Polystyrene,Sigma Aldrich,50,93.7043,,-15.7514,,Sphere,MTT,TT1,Human,Lung,4 h,0,100
,article,21352086,Organic,Polystyrene,Sigma Aldrich,50,93.7043,,-15.7514,,Sphere,MTT,TT1,Human,Lung,4 h,50,92.8205
,article,21352086,Organic,Polystyrene,Sigma Aldrich,50,93.7043,,-15.7514,,Sphere,MTT,TT1,Human,Lung,4 h,100,88.718
,article,21352086,Organic,Polystyrene,Sigma Aldrich,50,93.7043,,-15.7514,,Sphere,MTT,TT1,Human,Lung,4 h,250,88.0342
,article,21247630,Organic,Polystyrene,Polysciences,59,,,,,,WST,RAW 264.7,Mouse,Ascites,24 h,0,100
,article,21247630,Organic,Polystyrene,Polysciences,59,,,,,,WST,RAW 264.7,Mouse,Ascites,24 h,100,38.169
,article,21247630,Organic,Polystyrene,Polysciences,59,,,,,,WST,RAW 264.7,Mouse,Ascites,24 h,0,100
,article,21247630,Organic,Polystyrene,Polysciences,59,,,,,,WST,RAW 264.7,Mouse,Ascites,24 h,100,97.7465
,article,21247630,Organic,Polystyrene,Polysciences,59,,,,,,WST,RAW 264.7,Mouse,Ascites,24 h,0,100
,article,21247630,Organic,Polystyrene,Polysciences,59,,,,,,WST,RAW 264.7,Mouse,Ascites,24 h,100,106.0563
,article,21247630,Organic,Polystyrene,Polysciences,59,,,,,,WST,RAW 264.7,Mouse,Ascites,24 h,0,100
,article,21247630,Organic,Polystyrene,Polysciences,59,,,,,,WST,RAW 264.7,Mouse,Ascites,24 h,100,117.0013
,article,21247630,Organic,Polystyrene,Polysciences,59,,,,,,WST,RAW 264.7,Mouse,Ascites,24 h,0,100
,article,21247630,Organic,Polystyrene,Polysciences,59,,,,,,WST,RAW 264.7,Mouse,Ascites,24 h,100,108.4224
,article,21247630,Organic,Polystyrene,Polysciences,59,,,,,,WST,RAW 264.7,Mouse,Ascites,24 h,0,100
,article,21247630,Organic,Polystyrene,Polysciences,59,,,,,,WST,RAW 264.7,Mouse,Ascites,24 h,100,79.2177
,article,20705123,Organic,Polystyrene,Molecular Probes,20,,,,,,MTT,J774A.1,Mouse,Blood,48 h,0,100
,article,20705123,Organic,Polystyrene,Molecular Probes,20,,,,,,MTT,J774A.1,Mouse,Blood,48 h,12.5,83.4286
,article,20705123,Organic,Polystyrene,Molecular Probes,20,,,,,,MTT,J774A.1,Mouse,Blood,48 h,25,76.0816
,article,20705123,Organic,Polystyrene,Molecular Probes,20,,,,,,MTT,J774A.1,Mouse,Blood,48 h,50,48
,article,20705123,Organic,Polystyrene,Molecular Probes,20,,,,,,MTT,J774A.1,Mouse,Blood,48 h,100,43.4286
,article,20705123,Organic,Polystyrene,Molecular Probes,20,,,,,,MTT,J774A.1,Mouse,Blood,24 h,0,100
,article,20705123,Organic,Polystyrene,Molecular Probes,20,,,,,,MTT,J774A.1,Mouse,Blood,24 h,12.5,88.2399
,article,20705123,Organic,Polystyrene,Molecular Probes,20,,,,,,MTT,J774A.1,Mouse,Blood,24 h,25,92.1512
,article,20705123,Organic,Polystyrene,Molecular Probes,20,,,,,,MTT,J774A.1,Mouse,Blood,24 h,50,82.2947
,article,20705123,Organic,Polystyrene,Molecular Probes,20,,,,,,MTT,J774A.1,Mouse,Blood,24 h,100,72.1252
,article,20705123,Organic,Polystyrene,Molecular Probes,20,,,,,,MTT,J774A.1,Mouse,Blood,4 h,0,100
,article,20705123,Organic,Polystyrene,Molecular Probes,20,,,,,,MTT,J774A.1,Mouse,Blood,4 h,12.5,104.4177
,article,20705123,Organic,Polystyrene,Molecular Probes,20,,,,,,MTT,J774A.1,Mouse,Blood,4 h,25,93.6546
,article,20705123,Organic,Polystyrene,Molecular Probes,20,,,,,,MTT,J774A.1,Mouse,Blood,4 h,50,88.5141
,article,20705123,Organic,Polystyrene,Molecular Probes,20,,,,,,MTT,J774A.1,Mouse,Blood,4 h,100,85.1406
,article,20705123,Organic,Polystyrene,Molecular Probes,20,,,,,,MTT,J774A.1,Mouse,Blood,2 h,0,100
,article,20705123,Organic,Polystyrene,Molecular Probes,20,,,,,,MTT,J774A.1,Mouse,Blood,2 h,12.5,99.3923
,article,20705123,Organic,Polystyrene,Molecular Probes,20,,,,,,MTT,J774A.1,Mouse,Blood,2 h,25,92.2589
,article,20705123,Organic,Polystyrene,Molecular Probes,20,,,,,,MTT,J774A.1,Mouse,Blood,2 h,50,90.8322
,article,20705123,Organic,Polystyrene,Molecular Probes,20,,,,,,MTT,J774A.1,Mouse,Blood,2 h,100,82.4306
,article,20705123,Organic,Polystyrene,Molecular Probes,20,,,,,,MTT,J774A.1,Mouse,Blood,48 h,0,100
,article,20705123,Organic,Polystyrene,Molecular Probes,20,,,,,,MTT,J774A.1,Mouse,Blood,48 h,12.5,97.4694
,article,20705123,Organic,Polystyrene,Molecular Probes,20,,,,,,MTT,J774A.1,Mouse,Blood,48 h,25,95.6735
,article,20705123,Organic,Polystyrene,Molecular Probes,20,,,,,,MTT,J774A.1,Mouse,Blood,48 h,50,54.3673
,article,20705123,Organic,Polystyrene,Molecular Probes,20,,,,,,MTT,J774A.1,Mouse,Blood,48 h,100,52.898
,article,20705123,Organic,Polystyrene,Molecular Probes,20,,,,,,MTT,J774A.1,Mouse,Blood,24 h,0,100
,article,20705123,Organic,Polystyrene,Molecular Probes,20,,,,,,MTT,J774A.1,Mouse,Blood,24 h,12.5,95.1239
,article,20705123,Organic,Polystyrene,Molecular Probes,20,,,,,,MTT,J774A.1,Mouse,Blood,24 h,25,88.5528
,article,20705123,Organic,Polystyrene,Molecular Probes,20,,,,,,MTT,J774A.1,Mouse,Blood,24 h,50,90.8996
,article,20705123,Organic,Polystyrene,Molecular Probes,20,,,,,,MTT,J774A.1,Mouse,Blood,24 h,100,77.2881
,article,20705123,Organic,Polystyrene,Molecular Probes,20,,,,,,MTT,J774A.1,Mouse,Blood,4 h,0,100
,article,20705123,Organic,Polystyrene,Molecular Probes,20,,,,,,MTT,J774A.1,Mouse,Blood,4 h,12.5,95.5823
,article,20705123,Organic,Polystyrene,Molecular Probes,20,,,,,,MTT,J774A.1,Mouse,Blood,4 h,25,83.0522
,article,20705123,Organic,Polystyrene,Molecular Probes,20,,,,,,MTT,J774A.1,Mouse,Blood,4 h,50,84.9799
,article,20705123,Organic,Polystyrene,Molecular Probes,20,,,,,,MTT,J774A.1,Mouse,Blood,4 h,100,68.1124
,article,20705123,Organic,Polystyrene,Molecular Probes,20,,,,,,MTT,J774A.1,Mouse,Blood,2 h,0,100
,article,20705123,Organic,Polystyrene,Molecular Probes,20,,,,,,MTT,J774A.1,Mouse,Blood,2 h,12.5,94.0026
,article,20705123,Organic,Polystyrene,Molecular Probes,20,,,,,,MTT,J774A.1,Mouse,Blood,2 h,25,91.1493
,article,20705123,Organic,Polystyrene,Molecular Probes,20,,,,,,MTT,J774A.1,Mouse,Blood,2 h,50,84.967
,article,20705123,Organic,Polystyrene,Molecular Probes,20,,,,,,MTT,J774A.1,Mouse,Blood,2 h,100,78.9432
,article,20705123,Organic,Polystyrene,Molecular Probes,20,,,,,,MTT,J774A.1,Mouse,Blood,48 h,0,100
,article,20705123,Organic,Polystyrene,Molecular Probes,20,,,,,,MTT,J774A.1,Mouse,Blood,48 h,12.5,94.2025
,article,20705123,Organic,Polystyrene,Molecular Probes,20,,,,,,MTT,J774A.1,Mouse,Blood,48 h,25,85.0485
,article,20705123,Organic,Polystyrene,Molecular Probes,20,,,,,,MTT,J774A.1,Mouse,Blood,48 h,50,72.7323
,article,20705123,Organic,Polystyrene,Molecular Probes,20,,,,,,MTT,J774A.1,Mouse,Blood,48 h,100,61.5811
,article,20705123,Organic,Polystyrene,Molecular Probes,20,,,,,,MTT,J774A.1,Mouse,Blood,24 h,0,100
,article,20705123,Organic,Polystyrene,Molecular Probes,20,,,,,,MTT,J774A.1,Mouse,Blood,24 h,12.5,83.4207
,article,20705123,Organic,Polystyrene,Molecular Probes,20,,,,,,MTT,J774A.1,Mouse,Blood,24 h,25,97.3241
,article,20705123,Organic,Polystyrene,Molecular Probes,20,,,,,,MTT,J774A.1,Mouse,Blood,24 h,50,67.8621
,article,20705123,Organic,Polystyrene,Molecular Probes,20,,,,,,MTT,J774A.1,Mouse,Blood,24 h,100,36.9103
,article,20705123,Organic,Polystyrene,Molecular Probes,20,,,,,,MTT,J774A.1,Mouse,Blood,4 h,0,100
,article,20705123,Organic,Polystyrene,Molecular Probes,20,,,,,,MTT,J774A.1,Mouse,Blood,4 h,12.5,105.3061
,article,20705123,Organic,Polystyrene,Molecular Probes,20,,,,,,MTT,J774A.1,Mouse,Blood,4 h,25,100.5714
,article,20705123,Organic,Polystyrene,Molecular Probes,20,,,,,,MTT,J774A.1,Mouse,Blood,4 h,50,98.9388
,article,20705123,Organic,Polystyrene,Molecular Probes,20,,,,,,MTT,J774A.1,Mouse,Blood,4 h,100,96.1633
,article,20705123,Organic,Polystyrene,Molecular Probes,20,,,,,,MTT,J774A.1,Mouse,Blood,2 h,0,100
,article,20705123,Organic,Polystyrene,Molecular Probes,20,,,,,,MTT,J774A.1,Mouse,Blood,2 h,12.5,96.4609
,article,20705123,Organic,Polystyrene,Molecular Probes,20,,,,,,MTT,J774A.1,Mouse,Blood,2 h,25,89.8765
,article,20705123,Organic,Polystyrene,Molecular Probes,20,,,,,,MTT,J774A.1,Mouse,Blood,2 h,50,83.6214
,article,20705123,Organic,Polystyrene,Molecular Probes,20,,,,,,MTT,J774A.1,Mouse,Blood,2 h,100,78.8477
,article,20705123,Organic,Polystyrene,Molecular Probes,20,,,,,,MTT,J774A.1,Mouse,Blood,48 h,0,100
,article,20705123,Organic,Polystyrene,Molecular Probes,20,,,,,,MTT,J774A.1,Mouse,Blood,48 h,12.5,78.3911
,article,20705123,Organic,Polystyrene,Molecular Probes,20,,,,,,MTT,J774A.1,Mouse,Blood,48 h,25,76.2275
,article,20705123,Organic,Polystyrene,Molecular Probes,20,,,,,,MTT,J774A.1,Mouse,Blood,48 h,50,61.7476
,article,20705123,Organic,Polystyrene,Molecular Probes,20,,,,,,MTT,J774A.1,Mouse,Blood,48 h,100,53.2594
,article,20705123,Organic,Polystyrene,Molecular Probes,20,,,,,,MTT,J774A.1,Mouse,Blood,24 h,0,100
,article,20705123,Organic,Polystyrene,Molecular Probes,20,,,,,,MTT,J774A.1,Mouse,Blood,24 h,12.5,107.9172
,article,20705123,Organic,Polystyrene,Molecular Probes,20,,,,,,MTT,J774A.1,Mouse,Blood,24 h,25,105.4345
,article,20705123,Organic,Polystyrene,Molecular Probes,20,,,,,,MTT,J774A.1,Mouse,Blood,24 h,50,99.6414
,article,20705123,Organic,Polystyrene,Molecular Probes,20,,,,,,MTT,J774A.1,Mouse,Blood,24 h,100,75.9724
,article,20705123,Organic,Polystyrene,Molecular Probes,20,,,,,,MTT,J774A.1,Mouse,Blood,4 h,0,100
,article,20705123,Organic,Polystyrene,Molecular Probes,20,,,,,,MTT,J774A.1,Mouse,Blood,4 h,12.5,99.7551
,article,20705123,Organic,Polystyrene,Molecular Probes,20,,,,,,MTT,J774A.1,Mouse,Blood,4 h,25,97.3061
,article,20705123,Organic,Polystyrene,Molecular Probes,20,,,,,,MTT,J774A.1,Mouse,Blood,4 h,50,87.6735
,article,20705123,Organic,Polystyrene,Molecular Probes,20,,,,,,MTT,J774A.1,Mouse,Blood,4 h,100,84.0816
,article,20705123,Organic,Polystyrene,Molecular Probes,20,,,,,,MTT,J774A.1,Mouse,Blood,2 h,0,100
,article,20705123,Organic,Polystyrene,Molecular Probes,20,,,,,,MTT,J774A.1,Mouse,Blood,2 h,12.5,94.4856
,article,20705123,Organic,Polystyrene,Molecular Probes,20,,,,,,MTT,J774A.1,Mouse,Blood,2 h,25,88.7243
,article,20705123,Organic,Polystyrene,Molecular Probes,20,,,,,,MTT,J774A.1,Mouse,Blood,2 h,50,79.0123
,article,20705123,Organic,Polystyrene,Molecular Probes,20,,,,,,MTT,J774A.1,Mouse,Blood,2 h,100,68.4774
,article,20560658,Organic,Polystyrene,Molecular Probes,20,,,-30,,,Live/Dead,Caco-2,Human,Colon,16 h,0,98.5294
,article,20560658,Organic,Polystyrene,Molecular Probes,20,,,-30,,,Live/Dead,Caco-2,Human,Colon,16 h,0.0003,88.9706
,article,20560658,Organic,Polystyrene,Molecular Probes,20,,,-30,,,Live/Dead,Caco-2,Human,Colon,16 h,0.0009,84.5588
,article,20560658,Organic,Polystyrene,Molecular Probes,20,,,-30,,,Live/Dead,Caco-2,Human,Colon,16 h,0.002,80.5147
,article,20560658,Organic,Polystyrene,Molecular Probes,20,,,-30,,,Live/Dead,Caco-2,Human,Colon,16 h,0.004,80.1471
,article,20560658,Organic,Polystyrene,Molecular Probes,20,,,-30,,,Live/Dead,Caco-2,Human,Colon,16 h,0.0066,73.897
,article,20560658,Organic,Polystyrene,Molecular Probes,20,,,-30,,,Live/Dead,Caco-2,Human,Colon,16 h,0.012,61.0294
,article,20560658,Organic,Polystyrene,Molecular Probes,20,,,-30,,,Live/Dead,Caco-2,Human,Colon,16 h,0,98.9091
,article,20560658,Organic,Polystyrene,Molecular Probes,20,,,-30,,,Live/Dead,Caco-2,Human,Colon,16 h,0.0003,94.9091
,article,20560658,Organic,Polystyrene,Molecular Probes,20,,,-30,,,Live/Dead,Caco-2,Human,Colon,16 h,0.0009,93.0909
,article,20560658,Organic,Polystyrene,Molecular Probes,20,,,-30,,,Live/Dead,Caco-2,Human,Colon,16 h,0.002,80.3636
,article,20560658,Organic,Polystyrene,Molecular Probes,20,,,-30,,,Live/Dead,Caco-2,Human,Colon,16 h,0.004,76
,article,20560658,Organic,Polystyrene,Molecular Probes,20,,,-30,,,Live/Dead,Caco-2,Human,Colon,16 h,0.0066,34.5455
,article,20560658,Organic,Polystyrene,Molecular Probes,20,,,-30,,,Live/Dead,Caco-2,Human,Colon,16 h,0,98.9011
,article,20560658,Organic,Polystyrene,Molecular Probes,20,,,-30,,,Live/Dead,Caco-2,Human,Colon,16 h,0.0003,95.2381
,article,20560658,Organic,Polystyrene,Molecular Probes,20,,,-30,,,Live/Dead,Caco-2,Human,Colon,16 h,0.0009,92.674
,article,20560658,Organic,Polystyrene,Molecular Probes,20,,,-30,,,Live/Dead,Caco-2,Human,Colon,16 h,0.002,95.9707
,article,20560658,Organic,Polystyrene,Molecular Probes,20,,,-30,,,Live/Dead,Caco-2,Human,Colon,16 h,0.004,97.4359
,article,20560658,Organic,Polystyrene,Molecular Probes,20,,,-30,,,Live/Dead,Caco-2,Human,Colon,16 h,0.0066,40.293
,article,19652459,Organic,Polystyrene,Invitrogen,20,26,,,,,Calcein-AM/EthD-1,EA.hy926,Human,Umbilical vein,24 h,0,100
,article,19652459,Organic,Polystyrene,Invitrogen,20,26,,,,,Calcein-AM/EthD-1,EA.hy926,Human,Umbilical vein,24 h,50,110.7764
,article,19652459,Organic,Polystyrene,Invitrogen,20,26,,,,,Calcein-AM/EthD-1,EA.hy926,Human,Umbilical vein,24 h,100,187.751
,article,19652459,Organic,Polystyrene,Invitrogen,20,26,,,,,Calcein-AM/EthD-1,EA.hy926,Human,Umbilical vein,24 h,200,168.34
,article,19652459,Organic,Polystyrene,Invitrogen,20,26,,,,,Calcein-AM/EthD-1,EA.hy926,Human,Umbilical vein,24 h,400,53.2128
,article,19652459,Organic,Polystyrene,Invitrogen,20,26,,,,,Calcein-AM/EthD-1,EA.hy926,Human,Umbilical vein,24 h,500,16.0642
,article,19652459,Organic,Polystyrene,Invitrogen,20,26,,,,,CellTiter-Glo®,EA.hy926,Human,Umbilical vein,24 h,0,100
,article,19652459,Organic,Polystyrene,Invitrogen,20,26,,,,,CellTiter-Glo®,EA.hy926,Human,Umbilical vein,24 h,50,99.0276
,article,19652459,Organic,Polystyrene,Invitrogen,20,26,,,,,CellTiter-Glo®,EA.hy926,Human,Umbilical vein,24 h,100,79.3167
,article,19652459,Organic,Polystyrene,Invitrogen,20,26,,,,,CellTiter-Glo®,EA.hy926,Human,Umbilical vein,24 h,200,4.4152
,article,19652459,Organic,Polystyrene,Invitrogen,20,26,,,,,CellTiter-Glo®,EA.hy926,Human,Umbilical vein,24 h,400,0.4731
,article,19652459,Organic,Polystyrene,Invitrogen,20,26,,,,,CellTiter-Glo®,EA.hy926,Human,Umbilical vein,24 h,500,0.4731
,article,19206551,Organic,Polystyrene,"Bangs Laboratory (Fishers, IN)",60,415,,-3.7,,,MTS,RAW 264.7,Mouse,Ascites,16 h,0,100
,article,19206551,Organic,Polystyrene,"Bangs Laboratory (Fishers, IN)",60,415,,-3.7,,,MTS,RAW 264.7,Mouse,Ascites,16 h,25,118.6167
,article,19206551,Organic,Polystyrene,"Bangs Laboratory (Fishers, IN)",60,63,,35.8,,,MTS,RAW 264.7,Mouse,Ascites,16 h,0,100
,article,19206551,Organic,Polystyrene,"Bangs Laboratory (Fishers, IN)",60,63,,35.8,,,MTS,RAW 264.7,Mouse,Ascites,16 h,25,102.4784
,article,19206551,Organic,Polystyrene,"Bangs Laboratory (Fishers, IN)",60,63,,35.8,,,MTS,RAW 264.7,Mouse,Ascites,16 h,0,100
,article,19206551,Organic,Polystyrene,"Bangs Laboratory (Fishers, IN)",60,63,,35.8,,,MTS,RAW 264.7,Mouse,Ascites,16 h,25,114.9856
,article,19206551,Organic,Polystyrene,"Bangs Laboratory (Fishers, IN)",60,415,,-3.7,,,,RAW 264.7,Mouse,Ascites,16 h,0,100
,article,19206551,Organic,Polystyrene,"Bangs Laboratory (Fishers, IN)",60,415,,-3.7,,,,RAW 264.7,Mouse,Ascites,16 h,6.25,52.7368
,article,19206551,Organic,Polystyrene,"Bangs Laboratory (Fishers, IN)",60,415,,-3.7,,,,RAW 264.7,Mouse,Ascites,16 h,12.5,27.6316
,article,19206551,Organic,Polystyrene,"Bangs Laboratory (Fishers, IN)",60,415,,-3.7,,,,RAW 264.7,Mouse,Ascites,16 h,25,15.4737
,article,19206551,Organic,Polystyrene,"Bangs Laboratory (Fishers, IN)",60,415,,-3.7,,,,RAW 264.7,Mouse,Ascites,16 h,50,13.8947
,article,19206551,Organic,Polystyrene,"Bangs Laboratory (Fishers, IN)",60,415,,-3.7,,,,RAW 264.7,Mouse,Ascites,16 h,100,17.0526
,article,19206551,Organic,Polystyrene,"Bangs Laboratory (Fishers, IN)",60,415,,-3.7,,,MTS,BEAS-2B,Human,Lung,16 h,0,100
,article,19206551,Organic,Polystyrene,"Bangs Laboratory (Fishers, IN)",60,415,,-3.7,,,MTS,BEAS-2B,Human,Lung,16 h,6.25,77.3684
,article,19206551,Organic,Polystyrene,"Bangs Laboratory (Fishers, IN)",60,415,,-3.7,,,MTS,BEAS-2B,Human,Lung,16 h,12.5,63.4737
,article,19206551,Organic,Polystyrene,"Bangs Laboratory (Fishers, IN)",60,415,,-3.7,,,MTS,BEAS-2B,Human,Lung,16 h,25,25.8947
,article,19206551,Organic,Polystyrene,"Bangs Laboratory (Fishers, IN)",60,415,,-3.7,,,MTS,BEAS-2B,Human,Lung,16 h,50,19.7368
