Repository: dydtkddl/nanometaloxide

File: 00datacollection/01s2nano_data.csv (part 12 of 75)
Tags,Source,Info #,Material group,Material type,Manufacturer,Core (or Grain) size (nm),Hydrodynamic size (nm),Size distribution,Surface charge (mV),Surface Area (m^2/g),Shape,Assay method,Cell line (or type),Cell line species,IC origin,Exposure time,Dose (ug/ml),Toxicity value (%)
,article,19206551,Organic,Polystyrene,"Bangs Laboratory (Fishers, IN)",60,415,,-3.7,,,MTS,BEAS-2B,Human,Lung,16 h,100,25.2632
,article,19206551,Organic,Polystyrene,"Bangs Laboratory (Fishers, IN)",60,415,,-3.7,,,MTS,PC-12,Rat,Adrenal gland,16 h,0,100
,article,19206551,Organic,Polystyrene,"Bangs Laboratory (Fishers, IN)",60,415,,-3.7,,,MTS,PC-12,Rat,Adrenal gland,16 h,6.5,94.2632
,article,19206551,Organic,Polystyrene,"Bangs Laboratory (Fishers, IN)",60,415,,-3.7,,,MTS,PC-12,Rat,Adrenal gland,16 h,12.5,91.5789
,article,19206551,Organic,Polystyrene,"Bangs Laboratory (Fishers, IN)",60,415,,-3.7,,,MTS,PC-12,Rat,Adrenal gland,16 h,25,91.2632
,article,19206551,Organic,Polystyrene,"Bangs Laboratory (Fishers, IN)",60,415,,-3.7,,,MTS,PC-12,Rat,Adrenal gland,16 h,50,84.4737
,article,19206551,Organic,Polystyrene,"Bangs Laboratory (Fishers, IN)",60,415,,-3.7,,,MTS,PC-12,Rat,Adrenal gland,16 h,100,26.5263
,article,19206551,Organic,Polystyrene,"Bangs Laboratory (Fishers, IN)",60,415,,-3.7,,,MTS,HMEC,Human,Microvascular,16 h,0,100
,article,19206551,Organic,Polystyrene,"Bangs Laboratory (Fishers, IN)",60,415,,-3.7,,,MTS,HMEC,Human,Microvascular,16 h,6.25,92.0526
,article,19206551,Organic,Polystyrene,"Bangs Laboratory (Fishers, IN)",60,415,,-3.7,,,MTS,HMEC,Human,Microvascular,16 h,12.5,82.5789
,article,19206551,Organic,Polystyrene,"Bangs Laboratory (Fishers, IN)",60,415,,-3.7,,,MTS,HMEC,Human,Microvascular,16 h,25,91.2632
,article,19206551,Organic,Polystyrene,"Bangs Laboratory (Fishers, IN)",60,415,,-3.7,,,MTS,HMEC,Human,Microvascular,16 h,50,74.3684
,article,19206551,Organic,Polystyrene,"Bangs Laboratory (Fishers, IN)",60,415,,-3.7,,,MTS,HMEC,Human,Microvascular,16 h,100,33.9474
,article,19206551,Organic,Polystyrene,"Bangs Laboratory (Fishers, IN)",60,415,,-3.7,,,MTS,HEPA-1,Mouse,Liver,16 h,0,100
,article,19206551,Organic,Polystyrene,"Bangs Laboratory (Fishers, IN)",60,415,,-3.7,,,MTS,HEPA-1,Mouse,Liver,16 h,6.25,96.1579
,article,19206551,Organic,Polystyrene,"Bangs Laboratory (Fishers, IN)",60,415,,-3.7,,,MTS,HEPA-1,Mouse,Liver,16 h,12.5,97.7368
,article,19206551,Organic,Polystyrene,"Bangs Laboratory (Fishers, IN)",60,415,,-3.7,,,MTS,HEPA-1,Mouse,Liver,16 h,25,90
,article,19206551,Organic,Polystyrene,"Bangs Laboratory (Fishers, IN)",60,415,,-3.7,,,MTS,HEPA-1,Mouse,Liver,16 h,50,76.4211
,article,19206551,Organic,Polystyrene,"Bangs Laboratory (Fishers, IN)",60,415,,-3.7,,,MTS,HEPA-1,Mouse,Liver,16 h,100,42.9474
,article,18708083,QD,QD,,,563.37,,,,,MTT,J774A.1,Mouse,Blood,2 h,0,102.9333
,article,18708083,QD,QD,,,563.37,,,,,MTT,J774A.1,Mouse,Blood,2 h,50,111.8222
,article,18708083,QD,QD,,,563.37,,,,,MTT,J774A.1,Mouse,Blood,2 h,0,102.9333
,article,18708083,QD,QD,,,563.37,,,,,MTT,J774A.1,Mouse,Blood,2 h,50,102.2222
,article,18708083,QD,QD,,,563.37,,,,,MTT,J774A.1,Mouse,Blood,2 h,0,102.9333
,article,18708083,QD,QD,,,563.37,,,,,MTT,J774A.1,Mouse,Blood,2 h,0.04,98.3111
,article,18708083,QD,QD,,,563.37,,,,,MTT,J774A.1,Mouse,Blood,2 h,0,102.9333
,article,18708083,QD,QD,,,563.37,,,,,MTT,J774A.1,Mouse,Blood,2 h,0.04,105.2444
,article,27876873,Oxide,SiO2,Self-synthesized,50.68,,,-3.77,,Sphere,WST,HCECs,Human,Cornea,24 h,0,100
,article,27876873,Oxide,SiO2,Self-synthesized,50.68,,,-3.77,,Sphere,WST,HCECs,Human,Cornea,24 h,25,104.4555
,article,27876873,Oxide,SiO2,Self-synthesized,50.68,,,-3.77,,Sphere,WST,HCECs,Human,Cornea,24 h,50,116.3366
,article,27876873,Oxide,SiO2,Self-synthesized,50.68,,,-3.77,,Sphere,WST,HCECs,Human,Cornea,24 h,100,115.3465
,article,27876873,Oxide,SiO2,Self-synthesized,50.68,,,-3.77,,Sphere,WST,HCECs,Human,Cornea,24 h,0,100
,article,27876873,Oxide,SiO2,Self-synthesized,50.68,,,-3.77,,Sphere,WST,HCECs,Human,Cornea,24 h,25,116.3366
,article,27876873,Oxide,SiO2,Self-synthesized,50.68,,,-3.77,,Sphere,WST,HCECs,Human,Cornea,24 h,50,119.5545
,article,27876873,Oxide,SiO2,Self-synthesized,50.68,,,-3.77,,Sphere,WST,HCECs,Human,Cornea,24 h,100,113.3663
,article,27876873,Oxide,SiO2,Self-synthesized,50.68,,,-3.77,,Sphere,WST,HCECs,Human,Cornea,24 h,0,100
,article,27876873,Oxide,SiO2,Self-synthesized,50.68,,,-3.77,,Sphere,WST,HCECs,Human,Cornea,24 h,25,108.6634
,article,27876873,Oxide,SiO2,Self-synthesized,50.68,,,-3.77,,Sphere,WST,HCECs,Human,Cornea,24 h,50,107.6733
,article,27876873,Oxide,SiO2,Self-synthesized,50.68,,,-3.77,,Sphere,WST,HCECs,Human,Cornea,24 h,100,106.6832
,article,27491007,Metal,Au,Self-synthesized,28.1,30.21,,6.65,,Sphere,MTT,T47D,Human,Breast,48 h,0,100
,article,27491007,Metal,Au,Self-synthesized,28.1,30.21,,6.65,,Sphere,MTT,T47D,Human,Breast,48 h,2.5,96.7977
,article,27491007,Metal,Au,Self-synthesized,28.1,30.21,,6.65,,Sphere,MTT,T47D,Human,Breast,48 h,5,91.9942
,article,27491007,Metal,Au,Self-synthesized,28.1,30.21,,6.65,,Sphere,MTT,T47D,Human,Breast,48 h,10,67.6856
,article,27491007,Metal,Au,Self-synthesized,28.1,30.21,,6.65,,Sphere,MTT,T47D,Human,Breast,48 h,20,56.623
,article,27491007,Metal,Au,Self-synthesized,28.1,30.21,,6.65,,Sphere,MTT,T47D,Human,Breast,48 h,30,47.7438
,article,27491007,Metal,Au,Self-synthesized,28.1,30.21,,6.65,,Sphere,MTT,T47D,Human,Breast,48 h,40,39.0102
,article,27491007,Metal,Au,Self-synthesized,28.1,30.21,,6.65,,Sphere,MTT,T47D,Human,Breast,48 h,45,32.6055
,article,27491007,Metal,Au,Self-synthesized,28.1,30.21,,6.65,,Sphere,MTT,MCF-7,Human,Breast,48 h,0,100
,article,27491007,Metal,Au,Self-synthesized,28.1,30.21,,6.65,,Sphere,MTT,MCF-7,Human,Breast,48 h,2.5,92.1764
,article,27491007,Metal,Au,Self-synthesized,28.1,30.21,,6.65,,Sphere,MTT,MCF-7,Human,Breast,48 h,5,86.202
,article,27491007,Metal,Au,Self-synthesized,28.1,30.21,,6.65,,Sphere,MTT,MCF-7,Human,Breast,48 h,10,78.9474
,article,27491007,Metal,Au,Self-synthesized,28.1,30.21,,6.65,,Sphere,MTT,MCF-7,Human,Breast,48 h,20,64.2959
,article,27491007,Metal,Au,Self-synthesized,28.1,30.21,,6.65,,Sphere,MTT,MCF-7,Human,Breast,48 h,30,57.8947
,article,27491007,Metal,Au,Self-synthesized,28.1,30.21,,6.65,,Sphere,MTT,MCF-7,Human,Breast,48 h,40,51.3514
,article,27491007,Metal,Au,Self-synthesized,28.1,30.21,,6.65,,Sphere,MTT,MCF-7,Human,Breast,48 h,45,47.7952
,article,27491007,Metal,Au,Self-synthesized,28.1,30.21,,6.65,,Sphere,MTT,T47D,Human,Breast,48 h,0,100
,article,27491007,Metal,Au,Self-synthesized,28.1,30.21,,6.65,,Sphere,MTT,T47D,Human,Breast,48 h,2.5,96.5066
,article,27491007,Metal,Au,Self-synthesized,28.1,30.21,,6.65,,Sphere,MTT,T47D,Human,Breast,48 h,5,88.6463
,article,27491007,Metal,Au,Self-synthesized,28.1,30.21,,6.65,,Sphere,MTT,T47D,Human,Breast,48 h,10,43.9592
,article,27491007,Metal,Au,Self-synthesized,28.1,30.21,,6.65,,Sphere,MTT,T47D,Human,Breast,48 h,15,29.8399
,article,27491007,Metal,Au,Self-synthesized,28.1,30.21,,6.65,,Sphere,MTT,T47D,Human,Breast,48 h,20,24.5997
,article,27491007,Metal,Au,Self-synthesized,28.1,30.21,,6.65,,Sphere,MTT,T47D,Human,Breast,48 h,25,21.9796
,article,27491007,Metal,Au,Self-synthesized,28.1,30.21,,6.65,,Sphere,MTT,T47D,Human,Breast,48 h,30,18.4862
,article,27491007,Metal,Au,Self-synthesized,28.1,30.21,,6.65,,Sphere,MTT,T47D,Human,Breast,48 h,40,15.7205
,article,27491007,Metal,Au,Self-synthesized,28.1,30.21,,6.65,,Sphere,MTT,T47D,Human,Breast,48 h,45,14.2649
,article,27491007,Metal,Au,Self-synthesized,28.1,30.21,,6.65,,Sphere,MTT,MCF-7,Human,Breast,48 h,0,100
,article,27491007,Metal,Au,Self-synthesized,28.1,30.21,,6.65,,Sphere,MTT,MCF-7,Human,Breast,48 h,2.5,89.3314
,article,27491007,Metal,Au,Self-synthesized,28.1,30.21,,6.65,,Sphere,MTT,MCF-7,Human,Breast,48 h,5,79.0896
,article,27491007,Metal,Au,Self-synthesized,28.1,30.21,,6.65,,Sphere,MTT,MCF-7,Human,Breast,48 h,10,63.8691
,article,27491007,Metal,Au,Self-synthesized,28.1,30.21,,6.65,,Sphere,MTT,MCF-7,Human,Breast,48 h,15,59.0327
,article,27491007,Metal,Au,Self-synthesized,28.1,30.21,,6.65,,Sphere,MTT,MCF-7,Human,Breast,48 h,20,52.0626
,article,27491007,Metal,Au,Self-synthesized,28.1,30.21,,6.65,,Sphere,MTT,MCF-7,Human,Breast,48 h,25,44.9502
,article,27491007,Metal,Au,Self-synthesized,28.1,30.21,,6.65,,Sphere,MTT,MCF-7,Human,Breast,48 h,30,38.8336
,article,27491007,Metal,Au,Self-synthesized,28.1,30.21,,6.65,,Sphere,MTT,MCF-7,Human,Breast,48 h,40,35.1351
,article,27491007,Metal,Au,Self-synthesized,28.1,30.21,,6.65,,Sphere,MTT,MCF-7,Human,Breast,48 h,45,32.8592
,article,27491007,Metal,Au,Self-synthesized,28.1,30.21,,6.65,,Sphere,MTT,T47D,Human,Breast,48 h,0,100
,article,27491007,Metal,Au,Self-synthesized,28.1,30.21,,6.65,,Sphere,MTT,T47D,Human,Breast,48 h,2.5,73.9447
,article,27491007,Metal,Au,Self-synthesized,28.1,30.21,,6.65,,Sphere,MTT,T47D,Human,Breast,48 h,5,50.2183
,article,27491007,Metal,Au,Self-synthesized,28.1,30.21,,6.65,,Sphere,MTT,T47D,Human,Breast,48 h,10,29.4032
,article,27491007,Metal,Au,Self-synthesized,28.1,30.21,,6.65,,Sphere,MTT,T47D,Human,Breast,48 h,15,23.8719
,article,27491007,Metal,Au,Self-synthesized,28.1,30.21,,6.65,,Sphere,MTT,T47D,Human,Breast,48 h,20,20.9607
,article,27491007,Metal,Au,Self-synthesized,28.1,30.21,,6.65,,Sphere,MTT,T47D,Human,Breast,48 h,25,15.4294
,article,27491007,Metal,Au,Self-synthesized,28.1,30.21,,6.65,,Sphere,MTT,T47D,Human,Breast,48 h,30,12.0815
,article,27491007,Metal,Au,Self-synthesized,28.1,30.21,,6.65,,Sphere,MTT,T47D,Human,Breast,48 h,40,9.3159
,article,27491007,Metal,Au,Self-synthesized,28.1,30.21,,6.65,,Sphere,MTT,T47D,Human,Breast,48 h,45,8.7336
,article,27491007,Metal,Au,Self-synthesized,28.1,30.21,,6.65,,Sphere,MTT,MCF-7,Human,Breast,48 h,0,100
,article,27491007,Metal,Au,Self-synthesized,28.1,30.21,,6.65,,Sphere,MTT,MCF-7,Human,Breast,48 h,2.5,83.2148
,article,27491007,Metal,Au,Self-synthesized,28.1,30.21,,6.65,,Sphere,MTT,MCF-7,Human,Breast,48 h,5,69.1323
,article,27491007,Metal,Au,Self-synthesized,28.1,30.21,,6.65,,Sphere,MTT,MCF-7,Human,Breast,48 h,10,56.33
,article,27491007,Metal,Au,Self-synthesized,28.1,30.21,,6.65,,Sphere,MTT,MCF-7,Human,Breast,48 h,15,46.9417
,article,27491007,Metal,Au,Self-synthesized,28.1,30.21,,6.65,,Sphere,MTT,MCF-7,Human,Breast,48 h,20,42.2475
,article,27491007,Metal,Au,Self-synthesized,28.1,30.21,,6.65,,Sphere,MTT,MCF-7,Human,Breast,48 h,25,31.1522
,article,27491007,Metal,Au,Self-synthesized,28.1,30.21,,6.65,,Sphere,MTT,MCF-7,Human,Breast,48 h,30,29.1607
,article,27491007,Metal,Au,Self-synthesized,28.1,30.21,,6.65,,Sphere,MTT,MCF-7,Human,Breast,48 h,40,24.8933
,article,27491007,Metal,Au,Self-synthesized,28.1,30.21,,6.65,,Sphere,MTT,MCF-7,Human,Breast,48 h,45,21.9061
,article,27491007,Metal,Au,Self-synthesized,28.1,30.21,,6.65,,Sphere,MTT,T47D,Human,Breast,48 h,0,100
,article,27491007,Metal,Au,Self-synthesized,28.1,30.21,,6.65,,Sphere,MTT,T47D,Human,Breast,48 h,2.5,64.0466
,article,27491007,Metal,Au,Self-synthesized,28.1,30.21,,6.65,,Sphere,MTT,T47D,Human,Breast,48 h,5,32.8967
,article,27491007,Metal,Au,Self-synthesized,28.1,30.21,,6.65,,Sphere,MTT,T47D,Human,Breast,48 h,10,18.9229
,article,27491007,Metal,Au,Self-synthesized,28.1,30.21,,6.65,,Sphere,MTT,T47D,Human,Breast,48 h,20,12.2271
,article,27491007,Metal,Au,Self-synthesized,28.1,30.21,,6.65,,Sphere,MTT,T47D,Human,Breast,48 h,30,6.9869
,article,27491007,Metal,Au,Self-synthesized,28.1,30.21,,6.65,,Sphere,MTT,T47D,Human,Breast,48 h,40,3.9301
,article,27491007,Metal,Au,Self-synthesized,28.1,30.21,,6.65,,Sphere,MTT,T47D,Human,Breast,48 h,45,1.8923
,article,27491007,Metal,Au,Self-synthesized,28.1,30.21,,6.65,,Sphere,MTT,MCF-7,Human,Breast,48 h,0,100
,article,27491007,Metal,Au,Self-synthesized,28.1,30.21,,6.65,,Sphere,MTT,MCF-7,Human,Breast,48 h,2.5,78.5206
,article,27491007,Metal,Au,Self-synthesized,28.1,30.21,,6.65,,Sphere,MTT,MCF-7,Human,Breast,48 h,5,60.0284
,article,27491007,Metal,Au,Self-synthesized,28.1,30.21,,6.65,,Sphere,MTT,MCF-7,Human,Breast,48 h,10,47.7952
,article,27491007,Metal,Au,Self-synthesized,28.1,30.21,,6.65,,Sphere,MTT,MCF-7,Human,Breast,48 h,20,25.1778
,article,27491007,Metal,Au,Self-synthesized,28.1,30.21,,6.65,,Sphere,MTT,MCF-7,Human,Breast,48 h,30,16.9275
,article,27491007,Metal,Au,Self-synthesized,28.1,30.21,,6.65,,Sphere,MTT,MCF-7,Human,Breast,48 h,40,14.367
,article,27491007,Metal,Au,Self-synthesized,28.1,30.21,,6.65,,Sphere,MTT,MCF-7,Human,Breast,48 h,45,11.3798
,article,26545887,Metal,Au,Self-synthesized,20,170.63,,,,Sphere,MTT,SiHa,Human,Cervix,72 h,0,100
,article,26545887,Metal,Au,Self-synthesized,20,170.63,,,,Sphere,MTT,SiHa,Human,Cervix,72 h,0.1,100.8696
,article,26545887,Metal,Au,Self-synthesized,20,170.63,,,,Sphere,MTT,SiHa,Human,Cervix,72 h,0.2,95.4783
,article,26545887,Metal,Au,Self-synthesized,20,170.63,,,,Sphere,MTT,SiHa,Human,Cervix,72 h,0.3,97.2174
,article,26545887,Metal,Au,Self-synthesized,20,170.63,,,,Sphere,MTT,SiHa,Human,Cervix,72 h,0.4,85.7391
,article,26545887,Metal,Au,Self-synthesized,20,170.63,,,,Sphere,MTT,SiHa,Human,Cervix,72 h,0.5,73.2174
,article,26545887,Metal,Au,Self-synthesized,20,170.63,,,,Sphere,MTT,SiHa,Human,Cervix,48 h,0,100
,article,26545887,Metal,Au,Self-synthesized,20,170.63,,,,Sphere,MTT,SiHa,Human,Cervix,48 h,0.1,113.7881
,article,26545887,Metal,Au,Self-synthesized,20,170.63,,,,Sphere,MTT,SiHa,Human,Cervix,48 h,0.2,117.852
,article,26545887,Metal,Au,Self-synthesized,20,170.63,,,,Sphere,MTT,SiHa,Human,Cervix,48 h,0.3,109.7242
,article,26545887,Metal,Au,Self-synthesized,20,170.63,,,,Sphere,MTT,SiHa,Human,Cervix,48 h,0.4,108.9115
,article,26545887,Metal,Au,Self-synthesized,20,170.63,,,,Sphere,MTT,SiHa,Human,Cervix,48 h,0.5,92.8592
,article,26545887,Metal,Au,Self-synthesized,20,170.63,,,,Sphere,MTT,SiHa,Human,Cervix,24 h,0,100
,article,26545887,Metal,Au,Self-synthesized,20,170.63,,,,Sphere,MTT,SiHa,Human,Cervix,24 h,0.1,112.5215
,article,26545887,Metal,Au,Self-synthesized,20,170.63,,,,Sphere,MTT,SiHa,Human,Cervix,24 h,0.2,118.5387
,article,26545887,Metal,Au,Self-synthesized,20,170.63,,,,Sphere,MTT,SiHa,Human,Cervix,24 h,0.3,118.5387
,article,26545887,Metal,Au,Self-synthesized,20,170.63,,,,Sphere,MTT,SiHa,Human,Cervix,24 h,0.4,110.5158
,article,26545887,Metal,Au,Self-synthesized,20,170.63,,,,Sphere,MTT,SiHa,Human,Cervix,24 h,0.5,99.4842
,article,26545887,Metal,Au,Self-synthesized,20,170.63,,,,Sphere,MTT,SiHa,Human,Cervix,72 h,0,100
,article,26545887,Metal,Au,Self-synthesized,20,170.63,,,,Sphere,MTT,SiHa,Human,Cervix,72 h,0.1,101.3913
,article,26545887,Metal,Au,Self-synthesized,20,170.63,,,,Sphere,MTT,SiHa,Human,Cervix,72 h,0.2,96.3478
,article,26545887,Metal,Au,Self-synthesized,20,170.63,,,,Sphere,MTT,SiHa,Human,Cervix,72 h,0.3,93.5652
,article,26545887,Metal,Au,Self-synthesized,20,170.63,,,,Sphere,MTT,SiHa,Human,Cervix,72 h,0.4,91.3043
,article,26545887,Metal,Au,Self-synthesized,20,170.63,,,,Sphere,MTT,SiHa,Human,Cervix,72 h,0.5,69.913
,article,26545887,Metal,Au,Self-synthesized,20,170.63,,,,Sphere,MTT,SiHa,Human,Cervix,48 h,0,100
,article,26545887,Metal,Au,Self-synthesized,20,170.63,,,,Sphere,MTT,SiHa,Human,Cervix,48 h,0.1,104.4412
,article,26545887,Metal,Au,Self-synthesized,20,170.63,,,,Sphere,MTT,SiHa,Human,Cervix,48 h,0.2,91.0305
,article,26545887,Metal,Au,Self-synthesized,20,170.63,,,,Sphere,MTT,SiHa,Human,Cervix,48 h,0.3,90.2177
,article,26545887,Metal,Au,Self-synthesized,20,170.63,,,,Sphere,MTT,SiHa,Human,Cervix,48 h,0.4,83.9187
,article,26545887,Metal,Au,Self-synthesized,20,170.63,,,,Sphere,MTT,SiHa,Human,Cervix,48 h,0.5,75.3846
,article,26545887,Metal,Au,Self-synthesized,20,170.63,,,,Sphere,MTT,SiHa,Human,Cervix,24 h,0,100
,article,26545887,Metal,Au,Self-synthesized,20,170.63,,,,Sphere,MTT,SiHa,Human,Cervix,24 h,0.1,107.5072
,article,26545887,Metal,Au,Self-synthesized,20,170.63,,,,Sphere,MTT,SiHa,Human,Cervix,24 h,0.2,106.3037
,article,26545887,Metal,Au,Self-synthesized,20,170.63,,,,Sphere,MTT,SiHa,Human,Cervix,24 h,0.3,106.3037
,article,26545887,Metal,Au,Self-synthesized,20,170.63,,,,Sphere,MTT,SiHa,Human,Cervix,24 h,0.4,102.4928
,article,26545887,Metal,Au,Self-synthesized,20,170.63,,,,Sphere,MTT,SiHa,Human,Cervix,24 h,0.5,99.0831
,article,26545887,Metal,Au,Self-synthesized,20,170.63,,,,Sphere,MTT,SiHa,Human,Cervix,72 h,0,100
,article,26545887,Metal,Au,Self-synthesized,20,170.63,,,,Sphere,MTT,SiHa,Human,Cervix,72 h,0.1,104.1739
,article,26545887,Metal,Au,Self-synthesized,20,170.63,,,,Sphere,MTT,SiHa,Human,Cervix,72 h,0.2,90.9565
,article,26545887,Metal,Au,Self-synthesized,20,170.63,,,,Sphere,MTT,SiHa,Human,Cervix,72 h,0.3,90.2609
,article,26545887,Metal,Au,Self-synthesized,20,170.63,,,,Sphere,MTT,SiHa,Human,Cervix,72 h,0.4,84.1739
,article,26545887,Metal,Au,Self-synthesized,20,170.63,,,,Sphere,MTT,SiHa,Human,Cervix,72 h,0.5,79.4783
,article,26545887,Metal,Au,Self-synthesized,20,170.63,,,,Sphere,MTT,SiHa,Human,Cervix,48 h,0,100
,article,26545887,Metal,Au,Self-synthesized,20,170.63,,,,Sphere,MTT,SiHa,Human,Cervix,48 h,0.1,98.1422
,article,26545887,Metal,Au,Self-synthesized,20,170.63,,,,Sphere,MTT,SiHa,Human,Cervix,48 h,0.2,93.4688
,article,26545887,Metal,Au,Self-synthesized,20,170.63,,,,Sphere,MTT,SiHa,Human,Cervix,48 h,0.3,93.4688
,article,26545887,Metal,Au,Self-synthesized,20,170.63,,,,Sphere,MTT,SiHa,Human,Cervix,48 h,0.4,87.9826
,article,26545887,Metal,Au,Self-synthesized,20,170.63,,,,Sphere,MTT,SiHa,Human,Cervix,48 h,0.5,83.7155
,article,26545887,Metal,Au,Self-synthesized,20,170.63,,,,Sphere,MTT,SiHa,Human,Cervix,24 h,0,100
,article,26545887,Metal,Au,Self-synthesized,20,170.63,,,,Sphere,MTT,SiHa,Human,Cervix,24 h,0.1,100.4871
,article,26545887,Metal,Au,Self-synthesized,20,170.63,,,,Sphere,MTT,SiHa,Human,Cervix,24 h,0.2,98.0802
,article,26545887,Metal,Au,Self-synthesized,20,170.63,,,,Sphere,MTT,SiHa,Human,Cervix,24 h,0.3,95.2722
,article,26545887,Metal,Au,Self-synthesized,20,170.63,,,,Sphere,MTT,SiHa,Human,Cervix,24 h,0.4,92.2636
,article,26545887,Metal,Au,Self-synthesized,20,170.63,,,,Sphere,MTT,SiHa,Human,Cervix,24 h,0.5,85.8453
,article,26676601,Metal,Au,Self-synthesized,1.5,,,,,Sphere,MTT,WA09,Human,Embryo,24 h,0,100
,article,26676601,Metal,Au,Self-synthesized,1.5,,,,,Sphere,MTT,WA09,Human,Embryo,24 h,10,78.9891
,article,26676601,Metal,Au,Self-synthesized,1.5,,,,,Sphere,Trypan blue,WA09,Human,Embryo,24 h,0,100
,article,26676601,Metal,Au,Self-synthesized,1.5,,,,,Sphere,Trypan blue,WA09,Human,Embryo,24 h,10,103.3071
,article,26676601,Metal,Au,Self-synthesized,1.5,,,,,Sphere,MTT,WA09,Human,Embryo,24 h,0,100
,article,26676601,Metal,Au,Self-synthesized,1.5,,,,,Sphere,MTT,WA09,Human,Embryo,24 h,10,90.6557
,article,26676601,Metal,Au,Self-synthesized,1.5,,,,,Sphere,Trypan blue,WA09,Human,Embryo,24 h,0,100
,article,26676601,Metal,Au,Self-synthesized,1.5,,,,,Sphere,Trypan blue,WA09,Human,Embryo,24 h,10,97.7953
,article,26676601,Metal,Au,Self-synthesized,1.5,,,,,Sphere,MTT,WA09,Human,Embryo,96 h,0,100
,article,26676601,Metal,Au,Self-synthesized,1.5,,,,,Sphere,MTT,WA09,Human,Embryo,96 h,0.001,80.547
,article,26676601,Metal,Au,Self-synthesized,1.5,,,,,Sphere,MTT,WA09,Human,Embryo,96 h,0.01,66.2412
,article,26676601,Metal,Au,Self-synthesized,1.5,,,,,Sphere,MTT,WA09,Human,Embryo,96 h,0.1,63.0435
,article,26676601,Metal,Au,Self-synthesized,1.5,,,,,Sphere,MTT,WA09,Human,Embryo,96 h,1,38.1346
,article,26676601,Metal,Au,Self-synthesized,1.5,,,,,Sphere,MTT,WA09,Human,Embryo,96 h,10,0
,article,26676601,Metal,Au,Self-synthesized,1.5,,,,,Sphere,Trypan blue,WA09,Human,Embryo,96 h,0,100
,article,26676601,Metal,Au,Self-synthesized,1.5,,,,,Sphere,Trypan blue,WA09,Human,Embryo,96 h,0.001,90.4769
,article,26676601,Metal,Au,Self-synthesized,1.5,,,,,Sphere,Trypan blue,WA09,Human,Embryo,96 h,0.01,87.6157
,article,26676601,Metal,Au,Self-synthesized,1.5,,,,,Sphere,Trypan blue,WA09,Human,Embryo,96 h,0.1,75.4979
,article,26676601,Metal,Au,Self-synthesized,1.5,,,,,Sphere,Trypan blue,WA09,Human,Embryo,96 h,1,56.3114
,article,26676601,Metal,Au,Self-synthesized,1.5,,,,,Sphere,Trypan blue,WA09,Human,Embryo,96 h,10,0.7714
,article,26676601,Metal,Au,Self-synthesized,1.5,,,,,Sphere,MTT,WA09,Human,Embryo,24 h,0,100
,article,26676601,Metal,Au,Self-synthesized,1.5,,,,,Sphere,MTT,WA09,Human,Embryo,24 h,10,13.7705
,article,26676601,Metal,Au,Self-synthesized,1.5,,,,,Sphere,Trypan blue,WA09,Human,Embryo,24 h,0,100
,article,26676601,Metal,Au,Self-synthesized,1.5,,,,,Sphere,Trypan blue,WA09,Human,Embryo,24 h,10,15.4331
,article,26914700,Metal,Au,Self-synthesized,14.6,31.5,,36.8,,Sphere,Live/Dead,RAW 264.7,Mouse,Ascites,24 h,0,99.2743
,article,26914700,Metal,Au,Self-synthesized,14.6,31.5,,36.8,,Sphere,Live/Dead,RAW 264.7,Mouse,Ascites,24 h,0.025,99.2743
,article,26914700,Metal,Au,Self-synthesized,14.6,31.5,,36.8,,Sphere,Live/Dead,RAW 264.7,Mouse,Ascites,24 h,0.05,99.2743
,article,26914700,Metal,Au,Self-synthesized,14.6,31.5,,36.8,,Sphere,Live/Dead,RAW 264.7,Mouse,Ascites,24 h,0.1,99.7097
,article,26914700,Metal,Au,Self-synthesized,14.6,31.5,,36.8,,Sphere,Live/Dead,RAW 264.7,Mouse,Ascites,24 h,0.5,99.8549
,article,26914700,Metal,Au,Self-synthesized,14.6,31.5,,36.8,,Sphere,Live/Dead,RAW 264.7,Mouse,Ascites,24 h,1,96.807
,article,26914700,Metal,Au,Self-synthesized,14.6,31.5,,36.8,,Sphere,Live/Dead,RAW 264.7,Mouse,Ascites,24 h,0,99.8549
,article,26914700,Metal,Au,Self-synthesized,14.6,31.5,,36.8,,Sphere,Live/Dead,RAW 264.7,Mouse,Ascites,24 h,0.025,99.2743
,article,26914700,Metal,Au,Self-synthesized,14.6,31.5,,36.8,,Sphere,Live/Dead,RAW 264.7,Mouse,Ascites,24 h,0.05,94.4848
,article,26914700,Metal,Au,Self-synthesized,14.6,31.5,,36.8,,Sphere,Live/Dead,RAW 264.7,Mouse,Ascites,24 h,0.1,45.7184
,article,26914700,Metal,Au,Self-synthesized,14.6,31.5,,36.8,,Sphere,Live/Dead,RAW 264.7,Mouse,Ascites,24 h,0.5,20.1742
,article,26914700,Metal,Au,Self-synthesized,14.6,31.5,,36.8,,Sphere,Live/Dead,RAW 264.7,Mouse,Ascites,24 h,1,5.225
,article,26914700,Metal,Au,Self-synthesized,14.6,31.5,,36.8,,Sphere,Live/Dead,RAW 264.7,Mouse,Ascites,24 h,0,99.2743
,article,26914700,Metal,Au,Self-synthesized,14.6,31.5,,36.8,,Sphere,Live/Dead,RAW 264.7,Mouse,Ascites,24 h,0.025,99.2743
,article,26914700,Metal,Au,Self-synthesized,14.6,31.5,,36.8,,Sphere,Live/Dead,RAW 264.7,Mouse,Ascites,24 h,0.05,99.2743
,article,26914700,Metal,Au,Self-synthesized,14.6,31.5,,36.8,,Sphere,Live/Dead,RAW 264.7,Mouse,Ascites,24 h,0.1,98.8389
,article,26914700,Metal,Au,Self-synthesized,14.6,31.5,,36.8,,Sphere,Live/Dead,RAW 264.7,Mouse,Ascites,24 h,0.5,99.4194
,article,26914700,Metal,Au,Self-synthesized,14.6,31.5,,36.8,,Sphere,Live/Dead,RAW 264.7,Mouse,Ascites,24 h,1,98.6938
,article,26914700,Metal,Au,Self-synthesized,14.6,31.5,,36.8,,Sphere,Live/Dead,RAW 264.7,Mouse,Ascites,24 h,0,99.8549
,article,26914700,Metal,Au,Self-synthesized,14.6,31.5,,36.8,,Sphere,Live/Dead,RAW 264.7,Mouse,Ascites,24 h,0.025,98.6938
,article,26914700,Metal,Au,Self-synthesized,14.6,31.5,,36.8,,Sphere,Live/Dead,RAW 264.7,Mouse,Ascites,24 h,0.05,99.8549
,article,26914700,Metal,Au,Self-synthesized,14.6,31.5,,36.8,,Sphere,Live/Dead,RAW 264.7,Mouse,Ascites,24 h,0.1,98.6938
,article,26914700,Metal,Au,Self-synthesized,14.6,31.5,,36.8,,Sphere,Live/Dead,RAW 264.7,Mouse,Ascites,24 h,0.5,97.5327
,article,26914700,Metal,Au,Self-synthesized,14.6,31.5,,36.8,,Sphere,Live/Dead,RAW 264.7,Mouse,Ascites,24 h,1,97.3875
,article,26914700,Metal,Au,Self-synthesized,14.6,31.5,,36.8,,Sphere,Live/Dead,RAW 264.7,Mouse,Ascites,24 h,0,99.2743
,article,26914700,Metal,Au,Self-synthesized,14.6,31.5,,36.8,,Sphere,Live/Dead,RAW 264.7,Mouse,Ascites,24 h,0.025,98.2583
,article,26914700,Metal,Au,Self-synthesized,14.6,31.5,,36.8,,Sphere,Live/Dead,RAW 264.7,Mouse,Ascites,24 h,0.05,98.8389
,article,26914700,Metal,Au,Self-synthesized,14.6,31.5,,36.8,,Sphere,Live/Dead,RAW 264.7,Mouse,Ascites,24 h,0.1,98.1132
,article,26914700,Metal,Au,Self-synthesized,14.6,31.5,,36.8,,Sphere,Live/Dead,RAW 264.7,Mouse,Ascites,24 h,0.5,98.6938
,article,26914700,Metal,Au,Self-synthesized,14.6,31.5,,36.8,,Sphere,Live/Dead,RAW 264.7,Mouse,Ascites,24 h,1,94.4848
,article,24934968,Metal,Au,Self-synthesized,40,42,,-27.6,,Sphere,MTT,HeLa,Human,Cervix,24 h,15.63,88.5057
,article,24934968,Metal,Au,Self-synthesized,40,42,,-27.6,,Sphere,MTT,HeLa,Human,Cervix,24 h,31.25,60.5364
,article,24934968,Metal,Au,Self-synthesized,40,42,,-27.6,,Sphere,MTT,HeLa,Human,Cervix,24 h,62.5,18.6462
,article,24934968,Metal,Au,Self-synthesized,40,42,,-27.6,,Sphere,MTT,HeLa,Human,Cervix,24 h,125,10.6003
,article,24934968,Metal,Au,Self-synthesized,40,42,,-27.6,,Sphere,MTT,HeLa,Human,Cervix,24 h,250,7.6628
,article,24934968,Metal,Au,Self-synthesized,40,42,,-27.6,,Sphere,MTT,HeLa,Human,Cervix,24 h,500,0
,article,25267352,Metal,Au,Self-synthesized,26.04,,,-31.7,,Sphere,MTT,L929,Mouse,Subcutaneous connective tissue,48 h,0,0.9134
,article,25267352,Metal,Au,Self-synthesized,26.04,,,-31.7,,Sphere,MTT,L929,Mouse,Subcutaneous connective tissue,48 h,5,0.9851
,article,25267352,Metal,Au,Self-synthesized,26.04,,,-31.7,,Sphere,MTT,L929,Mouse,Subcutaneous connective tissue,48 h,10,0.96
,article,25267352,Metal,Au,Self-synthesized,26.04,,,-31.7,,Sphere,MTT,L929,Mouse,Subcutaneous connective tissue,48 h,15,0.8735
,article,25267352,Metal,Au,Self-synthesized,26.04,,,-31.7,,Sphere,MTT,L929,Mouse,Subcutaneous connective tissue,48 h,20,0.7006
,article,25267352,Metal,Au,Self-synthesized,26.04,,,-31.7,,Sphere,MTT,L929,Mouse,Subcutaneous connective tissue,48 h,25,0.6755
,article,25267352,Metal,Au,Self-synthesized,26.04,,,-31.7,,Sphere,MTT,L929,Mouse,Subcutaneous connective tissue,24 h,0,0.5515
,article,25267352,Metal,Au,Self-synthesized,26.04,,,-31.7,,Sphere,MTT,L929,Mouse,Subcutaneous connective tissue,24 h,5,0.5811
,article,25267352,Metal,Au,Self-synthesized,26.04,,,-31.7,,Sphere,MTT,L929,Mouse,Subcutaneous connective tissue,24 h,10,0.6061
,article,25267352,Metal,Au,Self-synthesized,26.04,,,-31.7,,Sphere,MTT,L929,Mouse,Subcutaneous connective tissue,24 h,15,0.556
,article,25267352,Metal,Au,Self-synthesized,26.04,,,-31.7,,Sphere,MTT,L929,Mouse,Subcutaneous connective tissue,24 h,20,0.5026
,article,25267352,Metal,Au,Self-synthesized,26.04,,,-31.7,,Sphere,MTT,L929,Mouse,Subcutaneous connective tissue,24 h,25,0.4206
,article,25267352,Metal,Au,Self-synthesized,26.04,,,-31.7,,Sphere,MTT,L929,Mouse,Subcutaneous connective tissue,48 h,0,0.9134
,article,25267352,Metal,Au,Self-synthesized,26.04,,,-31.7,,Sphere,MTT,L929,Mouse,Subcutaneous connective tissue,48 h,5,1.0511
,article,25267352,Metal,Au,Self-synthesized,26.04,,,-31.7,,Sphere,MTT,L929,Mouse,Subcutaneous connective tissue,48 h,10,1.0397
,article,25267352,Metal,Au,Self-synthesized,26.04,,,-31.7,,Sphere,MTT,L929,Mouse,Subcutaneous connective tissue,48 h,15,0.9213
,article,25267352,Metal,Au,Self-synthesized,26.04,,,-31.7,,Sphere,MTT,L929,Mouse,Subcutaneous connective tissue,48 h,20,0.8428
,article,25267352,Metal,Au,Self-synthesized,26.04,,,-31.7,,Sphere,MTT,L929,Mouse,Subcutaneous connective tissue,48 h,25,0.8018
,article,25267352,Metal,Au,Self-synthesized,26.04,,,-31.7,,Sphere,MTT,L929,Mouse,Subcutaneous connective tissue,24 h,0,0.5526
,article,25267352,Metal,Au,Self-synthesized,26.04,,,-31.7,,Sphere,MTT,L929,Mouse,Subcutaneous connective tissue,24 h,5,0.6198
,article,25267352,Metal,Au,Self-synthesized,26.04,,,-31.7,,Sphere,MTT,L929,Mouse,Subcutaneous connective tissue,24 h,10,0.6255
,article,25267352,Metal,Au,Self-synthesized,26.04,,,-31.7,,Sphere,MTT,L929,Mouse,Subcutaneous connective tissue,24 h,15,0.5993
,article,25267352,Metal,Au,Self-synthesized,26.04,,,-31.7,,Sphere,MTT,L929,Mouse,Subcutaneous connective tissue,24 h,20,0.5367
,article,25267352,Metal,Au,Self-synthesized,26.04,,,-31.7,,Sphere,MTT,L929,Mouse,Subcutaneous connective tissue,24 h,25,0.5003
,article,25446498,Metal,Au,Self-synthesized,20,48,,-20.8,,Sphere,Alamar blue,MCF-7,Human,Breast,72 h,0,100
,article,25446498,Metal,Au,Self-synthesized,20,48,,-20.8,,Sphere,Alamar blue,MCF-7,Human,Breast,72 h,20,89.3491
,article,25446498,Metal,Au,Self-synthesized,20,48,,-20.8,,Sphere,Alamar blue,MCF-7,Human,Breast,72 h,40,80.6213
,article,25446498,Metal,Au,Self-synthesized,20,48,,-20.8,,Sphere,Alamar blue,MCF-7,Human,Breast,72 h,80,74.7041
,article,25446498,Metal,Au,Self-synthesized,20,48,,-20.8,,Sphere,Alamar blue,MCF-7,Human,Breast,48 h,0,100
,article,25446498,Metal,Au,Self-synthesized,20,48,,-20.8,,Sphere,Alamar blue,MCF-7,Human,Breast,48 h,20,95.2663
,article,25446498,Metal,Au,Self-synthesized,20,48,,-20.8,,Sphere,Alamar blue,MCF-7,Human,Breast,48 h,40,87.7219
,article,25446498,Metal,Au,Self-synthesized,20,48,,-20.8,,Sphere,Alamar blue,MCF-7,Human,Breast,48 h,80,78.6982
,article,25446498,Metal,Au,Self-synthesized,20,48,,-20.8,,Sphere,Alamar blue,MCF-7,Human,Breast,24 h,0,100
,article,25446498,Metal,Au,Self-synthesized,20,48,,-20.8,,Sphere,Alamar blue,MCF-7,Human,Breast,24 h,20,92.0118
,article,25446498,Metal,Au,Self-synthesized,20,48,,-20.8,,Sphere,Alamar blue,MCF-7,Human,Breast,24 h,40,89.7929
,article,25446498,Metal,Au,Self-synthesized,20,48,,-20.8,,Sphere,Alamar blue,MCF-7,Human,Breast,24 h,80,83.1361
,article,25446498,Metal,Au,Self-synthesized,20,48,,-20.8,,Sphere,Alamar blue,HBL-100,Human,Breast,72 h,0,100
,article,25446498,Metal,Au,Self-synthesized,20,48,,-20.8,,Sphere,Alamar blue,HBL-100,Human,Breast,72 h,19.7,88.9423
,article,25446498,Metal,Au,Self-synthesized,20,48,,-20.8,,Sphere,Alamar blue,HBL-100,Human,Breast,72 h,39.8,79.3269
,article,25446498,Metal,Au,Self-synthesized,20,48,,-20.8,,Sphere,Alamar blue,HBL-100,Human,Breast,72 h,78.8,71.1538
,article,25446498,Metal,Au,Self-synthesized,20,48,,-20.8,,Sphere,Alamar blue,HBL-100,Human,Breast,48 h,0,100
,article,25446498,Metal,Au,Self-synthesized,20,48,,-20.8,,Sphere,Alamar blue,HBL-100,Human,Breast,48 h,19.7,95.9936
,article,25446498,Metal,Au,Self-synthesized,20,48,,-20.8,,Sphere,Alamar blue,HBL-100,Human,Breast,48 h,39.8,83.8141
,article,25446498,Metal,Au,Self-synthesized,20,48,,-20.8,,Sphere,Alamar blue,HBL-100,Human,Breast,48 h,78.8,73.0769
,article,25446498,Metal,Au,Self-synthesized,20,48,,-20.8,,Sphere,Alamar blue,HBL-100,Human,Breast,24 h,0,100
,article,25446498,Metal,Au,Self-synthesized,20,48,,-20.8,,Sphere,Alamar blue,HBL-100,Human,Breast,24 h,19.7,93.4295
,article,25446498,Metal,Au,Self-synthesized,20,48,,-20.8,,Sphere,Alamar blue,HBL-100,Human,Breast,24 h,39.8,92.7885
,article,25446498,Metal,Au,Self-synthesized,20,48,,-20.8,,Sphere,Alamar blue,HBL-100,Human,Breast,24 h,78.8,85.5769
,article,25446498,Metal,Au,Self-synthesized,20,48,,-20.8,,Sphere,Alamar blue,MCF-7,Human,Breast,72 h,0,100
,article,25446498,Metal,Au,Self-synthesized,20,48,,-20.8,,Sphere,Alamar blue,MCF-7,Human,Breast,72 h,19.7,51.5235
,article,25446498,Metal,Au,Self-synthesized,20,48,,-20.8,,Sphere,Alamar blue,MCF-7,Human,Breast,72 h,39.4,37.2576
,article,25446498,Metal,Au,Self-synthesized,20,48,,-20.8,,Sphere,Alamar blue,MCF-7,Human,Breast,72 h,78.8,28.5319
,article,25446498,Metal,Au,Self-synthesized,20,48,,-20.8,,Sphere,Alamar blue,MCF-7,Human,Breast,48 h,0,100
,article,25446498,Metal,Au,Self-synthesized,20,48,,-20.8,,Sphere,Alamar blue,MCF-7,Human,Breast,48 h,19.7,54.5706
,article,25446498,Metal,Au,Self-synthesized,20,48,,-20.8,,Sphere,Alamar blue,MCF-7,Human,Breast,48 h,39.4,43.4903
,article,25446498,Metal,Au,Self-synthesized,20,48,,-20.8,,Sphere,Alamar blue,MCF-7,Human,Breast,48 h,78.8,34.4875
,article,25446498,Metal,Au,Self-synthesized,20,48,,-20.8,,Sphere,Alamar blue,MCF-7,Human,Breast,24 h,0,100
,article,25446498,Metal,Au,Self-synthesized,20,48,,-20.8,,Sphere,Alamar blue,MCF-7,Human,Breast,24 h,19.7,61.6344
,article,25446498,Metal,Au,Self-synthesized,20,48,,-20.8,,Sphere,Alamar blue,MCF-7,Human,Breast,24 h,39.4,49.0305
,article,25446498,Metal,Au,Self-synthesized,20,48,,-20.8,,Sphere,Alamar blue,MCF-7,Human,Breast,24 h,78.8,38.0886
,article,25454427,Metal,Au,Self-synthesized,,15.5,,,,Sphere,WST,ADAS,Human,Adipose tissue,168 h,0,195.9459
,article,25454427,Metal,Au,Self-synthesized,,15.5,,,,Sphere,WST,ADAS,Human,Adipose tissue,168 h,1,215.9091
,article,25454427,Metal,Au,Self-synthesized,,15.5,,,,Sphere,WST,ADAS,Human,Adipose tissue,72 h,0,155.7125
,article,25454427,Metal,Au,Self-synthesized,,15.5,,,,Sphere,WST,ADAS,Human,Adipose tissue,72 h,1,173.5258
,article,25454427,Metal,Au,Self-synthesized,,15.5,,,,Sphere,WST,ADAS,Human,Adipose tissue,24 h,0,100
,article,25454427,Metal,Au,Self-synthesized,,15.5,,,,Sphere,WST,ADAS,Human,Adipose tissue,24 h,1,114.2506
,article,25454427,Metal,Au,Self-synthesized,,15.5,,,,Sphere,WST,ADAS,Human,Adipose tissue,168 h,0,195.9459
,article,25454427,Metal,Au,Self-synthesized,,15.5,,,,Sphere,WST,ADAS,Human,Adipose tissue,168 h,1,209.4595
,article,25454427,Metal,Au,Self-synthesized,,15.5,,,,Sphere,WST,ADAS,Human,Adipose tissue,72 h,0,155.7125
,article,25454427,Metal,Au,Self-synthesized,,15.5,,,,Sphere,WST,ADAS,Human,Adipose tissue,72 h,1,153.2555
,article,25454427,Metal,Au,Self-synthesized,,15.5,,,,Sphere,WST,ADAS,Human,Adipose tissue,24 h,0,100
,article,25454427,Metal,Au,Self-synthesized,,15.5,,,,Sphere,WST,ADAS,Human,Adipose tissue,24 h,1,108.7224
,article,25454427,Metal,Au,Self-synthesized,,15.5,,,,Sphere,WST,ADAS,Human,Adipose tissue,168 h,0,195.9459
,article,25454427,Metal,Au,Self-synthesized,,15.5,,,,Sphere,WST,ADAS,Human,Adipose tissue,168 h,1,199.9386
,article,25454427,Metal,Au,Self-synthesized,,15.5,,,,Sphere,WST,ADAS,Human,Adipose tissue,72 h,0,155.7125
,article,25454427,Metal,Au,Self-synthesized,,15.5,,,,Sphere,WST,ADAS,Human,Adipose tissue,72 h,1,162.7764
,article,25454427,Metal,Au,Self-synthesized,,15.5,,,,Sphere,WST,ADAS,Human,Adipose tissue,24 h,0,100
,article,25454427,Metal,Au,Self-synthesized,,15.5,,,,Sphere,WST,ADAS,Human,Adipose tissue,24 h,1,129.2998
,article,25454427,Metal,Au,Self-synthesized,,15.5,,,,Sphere,WST,ADAS,Human,Adipose tissue,168 h,0,195.9459
,article,25454427,Metal,Au,Self-synthesized,,15.5,,,,Sphere,WST,ADAS,Human,Adipose tissue,168 h,1,208.5381
,article,25454427,Metal,Au,Self-synthesized,,15.5,,,,Sphere,WST,ADAS,Human,Adipose tissue,72 h,0,155.7125
,article,25454427,Metal,Au,Self-synthesized,,15.5,,,,Sphere,WST,ADAS,Human,Adipose tissue,72 h,1,165.8477
,article,25454427,Metal,Au,Self-synthesized,,15.5,,,,Sphere,WST,ADAS,Human,Adipose tissue,24 h,0,100
,article,25454427,Metal,Au,Self-synthesized,,15.5,,,,Sphere,WST,ADAS,Human,Adipose tissue,24 h,1,129.2998
,article,25454427,Metal,Au,Self-synthesized,,15.5,,,,Sphere,WST,ADAS,Human,Adipose tissue,168 h,0,195.9459
,article,25454427,Metal,Au,Self-synthesized,,15.5,,,,Sphere,WST,ADAS,Human,Adipose tissue,168 h,1,193.4889
,article,25454427,Metal,Au,Self-synthesized,,15.5,,,,Sphere,WST,ADAS,Human,Adipose tissue,72 h,0,155.7125
,article,25454427,Metal,Au,Self-synthesized,,15.5,,,,Sphere,WST,ADAS,Human,Adipose tissue,72 h,1,175.6757
,article,25454427,Metal,Au,Self-synthesized,,15.5,,,,Sphere,WST,ADAS,Human,Adipose tissue,24 h,0,100
,article,25454427,Metal,Au,Self-synthesized,,15.5,,,,Sphere,WST,ADAS,Human,Adipose tissue,24 h,1,113.6364
,article,25456994,Metal,Au,Self-synthesized,12.5,,,,,Sphere,MTT,C2C12,Mouse,Muscle,24 h,0,100
,article,25456994,Metal,Au,Self-synthesized,12.5,,,,,Sphere,MTT,C2C12,Mouse,Muscle,24 h,0.1,91.9084
,article,25456994,Metal,Au,Self-synthesized,12.5,,,,,Sphere,MTT,C2C12,Mouse,Muscle,24 h,0.5,81.374
,article,25456994,Metal,Au,Self-synthesized,12.5,,,,,Sphere,MTT,C2C12,Mouse,Muscle,24 h,1,47.4809
,article,27785020,Metal,Au,BBI Solutions,20,,,,,Sphere,Trypan blue,MCF-7,Human,Breast,72 h,0,100
,article,27785020,Metal,Au,BBI Solutions,20,,,,,Sphere,Trypan blue,MCF-7,Human,Breast,72 h,20,89.3761
,article,27785020,Metal,Au,BBI Solutions,20,,,,,Sphere,Trypan blue,MCF-7,Human,Breast,72 h,50,84.317
,article,27785020,Metal,Au,BBI Solutions,20,,,,,Sphere,Trypan blue,MCF-7,Human,Breast,72 h,80,75.7167
,article,27785020,Metal,Au,BBI Solutions,20,,,,,Sphere,Trypan blue,MCF-7,Human,Breast,48 h,0,100
,article,27785020,Metal,Au,BBI Solutions,20,,,,,Sphere,Trypan blue,MCF-7,Human,Breast,48 h,20,98.3137
,article,27785020,Metal,Au,BBI Solutions,20,,,,,Sphere,Trypan blue,MCF-7,Human,Breast,48 h,50,97.6391
,article,27785020,Metal,Au,BBI Solutions,20,,,,,Sphere,Trypan blue,MCF-7,Human,Breast,48 h,80,92.7487
,article,27785020,Metal,Au,BBI Solutions,20,,,,,Sphere,Trypan blue,MCF-7,Human,Breast,24 h,0,100
,article,27785020,Metal,Au,BBI Solutions,20,,,,,Sphere,Trypan blue,MCF-7,Human,Breast,24 h,20,99.3255
,article,27785020,Metal,Au,BBI Solutions,20,,,,,Sphere,Trypan blue,MCF-7,Human,Breast,24 h,50,97.8078
,article,27785020,Metal,Au,BBI Solutions,20,,,,,Sphere,Trypan blue,MCF-7,Human,Breast,24 h,80,95.4469
,article,27690719,Metal,Au,,,,,,,,MTS,HT-29,Human,Colon,48 h,10,0.9357
,article,27690719,Metal,Au,,,,,,,,MTS,HT-29,Human,Colon,48 h,100,0.9572
,article,27690719,Metal,Au,,,,,,,,MTS,HT-29,Human,Colon,24 h,0,1
,article,27690719,Metal,Au,,,,,,,,MTS,HT-29,Human,Colon,24 h,10,0.9624
,article,27690719,Metal,Au,,,,,,,,MTS,HT-29,Human,Colon,24 h,20,0.9398
,article,27690719,Metal,Au,,,,,,,,MTS,HT-29,Human,Colon,24 h,50,0.9398
,article,27690719,Metal,Au,,,,,,,,MTS,HT-29,Human,Colon,24 h,100,0.9198
,article,27690719,Metal,Au,,,,,,,,MTS,HT-29,Human,Colon,6 h,10,0.9572
,article,27690719,Metal,Au,,,,,,,,MTS,HT-29,Human,Colon,6 h,100,0.913
,article,27690719,Metal,Au,,,,,,,,MTS,HT-29,Human,Colon,4 h,10,0.9625
,article,27690719,Metal,Au,,,,,,,,MTS,HT-29,Human,Colon,4 h,100,0.9732
,article,27690719,Metal,Au,,,,,,,,MTS,HT-29,Human,Colon,2 h,10,0.9893
,article,27690719,Metal,Au,,,,,,,,MTS,HT-29,Human,Colon,2 h,100,0.9679
,article,27624340,Metal,Au,Self-synthesized,35.6,,,-38.9,,,MTT,HAECs,Human,Aorta,72 h,0.8,1.0592
,article,27624340,Metal,Au,Self-synthesized,35.6,,,-38.9,,,MTT,HAECs,Human,Aorta,48 h,0.8,0.9968
,article,27624340,Metal,Au,Self-synthesized,35.6,,,-38.9,,,MTT,HAECs,Human,Aorta,24 h,0,1
,article,27624340,Metal,Au,Self-synthesized,35.6,,,-38.9,,,MTT,HAECs,Human,Aorta,24 h,0.008,1.088
,article,27624340,Metal,Au,Self-synthesized,35.6,,,-38.9,,,MTT,HAECs,Human,Aorta,24 h,0.016,1.0833
,article,27624340,Metal,Au,Self-synthesized,35.6,,,-38.9,,,MTT,HAECs,Human,Aorta,24 h,0.08,1.0833
,article,27624340,Metal,Au,Self-synthesized,35.6,,,-38.9,,,MTT,HAECs,Human,Aorta,24 h,0.16,1.0344
,article,27624340,Metal,Au,Self-synthesized,35.6,,,-38.9,,,MTT,HAECs,Human,Aorta,24 h,0.8,1.0029
,article,27624340,Metal,Au,Self-synthesized,35.6,,,-38.9,,,MTT,HAECs,Human,Aorta,4 h,0.8,1
,article,27613519,Metal,Au,Self-synthesized,3.8,9,,-45,,,CellTiter-Glo®,Neuro-2A,Mouse,Brain,24 h,0,100
,article,27613519,Metal,Au,Self-synthesized,3.8,9,,-45,,,CellTiter-Glo®,Neuro-2A,Mouse,Brain,24 h,0.0035,102.2822
,article,27613519,Metal,Au,Self-synthesized,3.8,9,,-45,,,CellTiter-Glo®,Neuro-2A,Mouse,Brain,24 h,0.007,98.1328
,article,27613519,Metal,Au,Self-synthesized,3.8,9,,-45,,,CellTiter-Glo®,Neuro-2A,Mouse,Brain,24 h,0.014,100.8299
,article,27613519,Metal,Au,Self-synthesized,3.8,9,,-45,,,CellTiter-Glo®,Neuro-2A,Mouse,Brain,24 h,0.035,107.8838
,article,27613519,Metal,Au,Self-synthesized,3.8,9,,-45,,,CellTiter-Glo®,Neuro-2A,Mouse,Brain,24 h,0.07,100
,article,27613519,Metal,Au,Self-synthesized,3.8,9,,-45,,,CellTiter-Glo®,Neuro-2A,Mouse,Brain,24 h,0.14,80.083
,article,27613519,Metal,Au,Self-synthesized,3.8,9,,-45,,,CellTiter-Glo®,C17-2,Mouse,Brain,24 h,0,100
,article,27613519,Metal,Au,Self-synthesized,3.8,9,,-45,,,CellTiter-Glo®,C17-2,Mouse,Brain,24 h,0.0035,103.299
,article,27613519,Metal,Au,Self-synthesized,3.8,9,,-45,,,CellTiter-Glo®,C17-2,Mouse,Brain,24 h,0.007,100.6186
,article,27613519,Metal,Au,Self-synthesized,3.8,9,,-45,,,CellTiter-Glo®,C17-2,Mouse,Brain,24 h,0.014,94.8454
,article,27613519,Metal,Au,Self-synthesized,3.8,9,,-45,,,CellTiter-Glo®,C17-2,Mouse,Brain,24 h,0.035,86.3918
,article,27613519,Metal,Au,Self-synthesized,3.8,9,,-45,,,CellTiter-Glo®,C17-2,Mouse,Brain,24 h,0.07,78.7629
,article,27613519,Metal,Au,Self-synthesized,3.8,9,,-45,,,CellTiter-Glo®,C17-2,Mouse,Brain,24 h,0.14,74.2268
,article,27613519,Metal,Au,Self-synthesized,3.8,9,,-45,,,CellTiter-Glo®,mNSC,Mouse,Brain,24 h,0,100
,article,27613519,Metal,Au,Self-synthesized,3.8,9,,-45,,,CellTiter-Glo®,mNSC,Mouse,Brain,24 h,0.0035,94.5674
,article,27613519,Metal,Au,Self-synthesized,3.8,9,,-45,,,CellTiter-Glo®,mNSC,Mouse,Brain,24 h,0.007,94.7686
,article,27613519,Metal,Au,Self-synthesized,3.8,9,,-45,,,CellTiter-Glo®,mNSC,Mouse,Brain,24 h,0.014,95.9759
,article,27613519,Metal,Au,Self-synthesized,3.8,9,,-45,,,CellTiter-Glo®,mNSC,Mouse,Brain,24 h,0.035,90.7445
,article,27613519,Metal,Au,Self-synthesized,3.8,9,,-45,,,CellTiter-Glo®,mNSC,Mouse,Brain,24 h,0.07,76.66
