Repository: dydtkddl/nanometaloxide

File: 00datacollection/01s2nano_data.csv (part 13 of 75)
Tags,Source,Info #,Material group,Material type,Manufacturer,Core (or Grain) size (nm),Hydrodynamic size (nm),Size distribution,Surface charge (mV),Surface Area (m^2/g),Shape,Assay method,Cell line (or type),Cell line species,IC origin,Exposure time,Dose (ug/ml),Toxicity value (%)
,article,27613519,Metal,Au,Self-synthesized,3.8,9,,-45,,,CellTiter-Glo®,mNSC,Mouse,Brain,24 h,0.14,25.5533
,article,27613519,Metal,Au,Self-synthesized,3.8,9,,-45,,,CellTiter-Glo®,LA-N-2,Human,Brain,24 h,0,100
,article,27613519,Metal,Au,Self-synthesized,3.8,9,,-45,,,CellTiter-Glo®,LA-N-2,Human,Brain,24 h,0.0035,97.1983
,article,27613519,Metal,Au,Self-synthesized,3.8,9,,-45,,,CellTiter-Glo®,LA-N-2,Human,Brain,24 h,0.007,103.6638
,article,27613519,Metal,Au,Self-synthesized,3.8,9,,-45,,,CellTiter-Glo®,LA-N-2,Human,Brain,24 h,0.014,104.5259
,article,27613519,Metal,Au,Self-synthesized,3.8,9,,-45,,,CellTiter-Glo®,LA-N-2,Human,Brain,24 h,0.035,79.5259
,article,27613519,Metal,Au,Self-synthesized,3.8,9,,-45,,,CellTiter-Glo®,LA-N-2,Human,Brain,24 h,0.07,80.6034
,article,27613519,Metal,Au,Self-synthesized,3.8,9,,-45,,,CellTiter-Glo®,LA-N-2,Human,Brain,24 h,0.14,64.4397
,article,27613519,Metal,Au,Self-synthesized,3.8,9,,-45,,,CellTiter-Glo®,ReNcell,Human,Brain,24 h,0,100
,article,27613519,Metal,Au,Self-synthesized,3.8,9,,-45,,,CellTiter-Glo®,ReNcell,Human,Brain,24 h,0.0035,97.5
,article,27613519,Metal,Au,Self-synthesized,3.8,9,,-45,,,CellTiter-Glo®,ReNcell,Human,Brain,24 h,0.007,97.7083
,article,27613519,Metal,Au,Self-synthesized,3.8,9,,-45,,,CellTiter-Glo®,ReNcell,Human,Brain,24 h,0.014,103.75
,article,27613519,Metal,Au,Self-synthesized,3.8,9,,-45,,,CellTiter-Glo®,ReNcell,Human,Brain,24 h,0.035,104.375
,article,27613519,Metal,Au,Self-synthesized,3.8,9,,-45,,,CellTiter-Glo®,ReNcell,Human,Brain,24 h,0.07,106.25
,article,27613519,Metal,Au,Self-synthesized,3.8,9,,-45,,,CellTiter-Glo®,ReNcell,Human,Brain,24 h,0.14,71.875
,article,27613519,Metal,Au,Self-synthesized,3.8,9,,-45,,,CellTiter-Glo®,hNSC,Human,Brain,24 h,0,100
,article,27613519,Metal,Au,Self-synthesized,3.8,9,,-45,,,CellTiter-Glo®,hNSC,Human,Brain,24 h,0.0035,98.75
,article,27613519,Metal,Au,Self-synthesized,3.8,9,,-45,,,CellTiter-Glo®,hNSC,Human,Brain,24 h,0.007,101.25
,article,27613519,Metal,Au,Self-synthesized,3.8,9,,-45,,,CellTiter-Glo®,hNSC,Human,Brain,24 h,0.014,95.8333
,article,27613519,Metal,Au,Self-synthesized,3.8,9,,-45,,,CellTiter-Glo®,hNSC,Human,Brain,24 h,0.035,60
,article,27613519,Metal,Au,Self-synthesized,3.8,9,,-45,,,CellTiter-Glo®,hNSC,Human,Brain,24 h,0.07,37.2917
,article,27613519,Metal,Au,Self-synthesized,3.8,9,,-45,,,CellTiter-Glo®,hNSC,Human,Brain,24 h,0.14,22.2917
,article,27613519,Metal,Au,Self-synthesized,3.8,9,,-45,,,CellTiter-Glo®,Neuro-2A,Mouse,Brain,24 h,0,100
,article,27613519,Metal,Au,Self-synthesized,3.8,9,,-45,,,CellTiter-Glo®,Neuro-2A,Mouse,Brain,24 h,0.0025,100.2075
,article,27613519,Metal,Au,Self-synthesized,3.8,9,,-45,,,CellTiter-Glo®,Neuro-2A,Mouse,Brain,24 h,0.005,96.6805
,article,27613519,Metal,Au,Self-synthesized,3.8,9,,-45,,,CellTiter-Glo®,Neuro-2A,Mouse,Brain,24 h,0.01,87.9668
,article,27613519,Metal,Au,Self-synthesized,3.8,9,,-45,,,CellTiter-Glo®,Neuro-2A,Mouse,Brain,24 h,0.025,68.6722
,article,27613519,Metal,Au,Self-synthesized,3.8,9,,-45,,,CellTiter-Glo®,Neuro-2A,Mouse,Brain,24 h,0.05,52.2822
,article,27613519,Metal,Au,Self-synthesized,3.8,9,,-45,,,CellTiter-Glo®,Neuro-2A,Mouse,Brain,24 h,0.1,9.9585
,article,27613519,Metal,Au,Self-synthesized,3.8,9,,-45,,,CellTiter-Glo®,C17-2,Mouse,Brain,24 h,0,100
,article,27613519,Metal,Au,Self-synthesized,3.8,9,,-45,,,CellTiter-Glo®,C17-2,Mouse,Brain,24 h,0.0025,87.2165
,article,27613519,Metal,Au,Self-synthesized,3.8,9,,-45,,,CellTiter-Glo®,C17-2,Mouse,Brain,24 h,0.005,75.8763
,article,27613519,Metal,Au,Self-synthesized,3.8,9,,-45,,,CellTiter-Glo®,C17-2,Mouse,Brain,24 h,0.01,73.4021
,article,27613519,Metal,Au,Self-synthesized,3.8,9,,-45,,,CellTiter-Glo®,C17-2,Mouse,Brain,24 h,0.025,66.8041
,article,27613519,Metal,Au,Self-synthesized,3.8,9,,-45,,,CellTiter-Glo®,C17-2,Mouse,Brain,24 h,0.05,42.4742
,article,27613519,Metal,Au,Self-synthesized,3.8,9,,-45,,,CellTiter-Glo®,C17-2,Mouse,Brain,24 h,0.1,27.2165
,article,27613519,Metal,Au,Self-synthesized,3.8,9,,-45,,,CellTiter-Glo®,mNSC,Mouse,Brain,24 h,0,100
,article,27613519,Metal,Au,Self-synthesized,3.8,9,,-45,,,CellTiter-Glo®,mNSC,Mouse,Brain,24 h,0.0025,93.159
,article,27613519,Metal,Au,Self-synthesized,3.8,9,,-45,,,CellTiter-Glo®,mNSC,Mouse,Brain,24 h,0.005,85.5131
,article,27613519,Metal,Au,Self-synthesized,3.8,9,,-45,,,CellTiter-Glo®,mNSC,Mouse,Brain,24 h,0.01,75.0503
,article,27613519,Metal,Au,Self-synthesized,3.8,9,,-45,,,CellTiter-Glo®,mNSC,Mouse,Brain,24 h,0.025,53.9235
,article,27613519,Metal,Au,Self-synthesized,3.8,9,,-45,,,CellTiter-Glo®,mNSC,Mouse,Brain,24 h,0.05,29.175
,article,27613519,Metal,Au,Self-synthesized,3.8,9,,-45,,,CellTiter-Glo®,mNSC,Mouse,Brain,24 h,0.1,5.2314
,article,27613519,Metal,Au,Self-synthesized,3.8,9,,-45,,,CellTiter-Glo®,LA-N-2,Human,Brain,24 h,0,100
,article,27613519,Metal,Au,Self-synthesized,3.8,9,,-45,,,CellTiter-Glo®,LA-N-2,Human,Brain,24 h,0.0025,79.5259
,article,27613519,Metal,Au,Self-synthesized,3.8,9,,-45,,,CellTiter-Glo®,LA-N-2,Human,Brain,24 h,0.005,62.7155
,article,27613519,Metal,Au,Self-synthesized,3.8,9,,-45,,,CellTiter-Glo®,LA-N-2,Human,Brain,24 h,0.01,64.4397
,article,27613519,Metal,Au,Self-synthesized,3.8,9,,-45,,,CellTiter-Glo®,LA-N-2,Human,Brain,24 h,0.025,46.1207
,article,27613519,Metal,Au,Self-synthesized,3.8,9,,-45,,,CellTiter-Glo®,LA-N-2,Human,Brain,24 h,0.05,34.2672
,article,27613519,Metal,Au,Self-synthesized,3.8,9,,-45,,,CellTiter-Glo®,LA-N-2,Human,Brain,24 h,0.1,21.7672
,article,27613519,Metal,Au,Self-synthesized,3.8,9,,-45,,,CellTiter-Glo®,ReNcell,Human,Brain,24 h,0,100
,article,27613519,Metal,Au,Self-synthesized,3.8,9,,-45,,,CellTiter-Glo®,ReNcell,Human,Brain,24 h,0.0025,106.0417
,article,27613519,Metal,Au,Self-synthesized,3.8,9,,-45,,,CellTiter-Glo®,ReNcell,Human,Brain,24 h,0.005,81.6667
,article,27613519,Metal,Au,Self-synthesized,3.8,9,,-45,,,CellTiter-Glo®,ReNcell,Human,Brain,24 h,0.01,80.8333
,article,27613519,Metal,Au,Self-synthesized,3.8,9,,-45,,,CellTiter-Glo®,ReNcell,Human,Brain,24 h,0.025,52.9167
,article,27613519,Metal,Au,Self-synthesized,3.8,9,,-45,,,CellTiter-Glo®,ReNcell,Human,Brain,24 h,0.05,23.125
,article,27613519,Metal,Au,Self-synthesized,3.8,9,,-45,,,CellTiter-Glo®,ReNcell,Human,Brain,24 h,0.1,0.8333
,article,27613519,Metal,Au,Self-synthesized,3.8,9,,-45,,,CellTiter-Glo®,hNSC,Human,Brain,24 h,0,100
,article,27613519,Metal,Au,Self-synthesized,3.8,9,,-45,,,CellTiter-Glo®,hNSC,Human,Brain,24 h,0.0025,79.7917
,article,27613519,Metal,Au,Self-synthesized,3.8,9,,-45,,,CellTiter-Glo®,hNSC,Human,Brain,24 h,0.005,75
,article,27613519,Metal,Au,Self-synthesized,3.8,9,,-45,,,CellTiter-Glo®,hNSC,Human,Brain,24 h,0.01,66.0417
,article,27613519,Metal,Au,Self-synthesized,3.8,9,,-45,,,CellTiter-Glo®,hNSC,Human,Brain,24 h,0.025,26.0417
,article,27613519,Metal,Au,Self-synthesized,3.8,9,,-45,,,CellTiter-Glo®,hNSC,Human,Brain,24 h,0.05,15.4167
,article,27613519,Metal,Au,Self-synthesized,3.8,9,,-45,,,CellTiter-Glo®,hNSC,Human,Brain,24 h,0.1,2.7083
,article,27613519,Metal,Au,Self-synthesized,3.8,9,,-45,,,CellTiter-Glo®,Neuro-2A,Mouse,Brain,24 h,0,100
,article,27613519,Metal,Au,Self-synthesized,3.8,9,,-45,,,CellTiter-Glo®,Neuro-2A,Mouse,Brain,24 h,0.0025,85.2697
,article,27613519,Metal,Au,Self-synthesized,3.8,9,,-45,,,CellTiter-Glo®,Neuro-2A,Mouse,Brain,24 h,0.005,83.195
,article,27613519,Metal,Au,Self-synthesized,3.8,9,,-45,,,CellTiter-Glo®,Neuro-2A,Mouse,Brain,24 h,0.01,71.1618
,article,27613519,Metal,Au,Self-synthesized,3.8,9,,-45,,,CellTiter-Glo®,Neuro-2A,Mouse,Brain,24 h,0.025,41.7012
,article,27613519,Metal,Au,Self-synthesized,3.8,9,,-45,,,CellTiter-Glo®,Neuro-2A,Mouse,Brain,24 h,0.05,14.5228
,article,27613519,Metal,Au,Self-synthesized,3.8,9,,-45,,,CellTiter-Glo®,Neuro-2A,Mouse,Brain,24 h,0.1,0.6224
,article,27613519,Metal,Au,Self-synthesized,3.8,9,,-45,,,CellTiter-Glo®,C17-2,Mouse,Brain,24 h,0,100
,article,27613519,Metal,Au,Self-synthesized,3.8,9,,-45,,,CellTiter-Glo®,C17-2,Mouse,Brain,24 h,0.0025,70.7217
,article,27613519,Metal,Au,Self-synthesized,3.8,9,,-45,,,CellTiter-Glo®,C17-2,Mouse,Brain,24 h,0.005,65.9794
,article,27613519,Metal,Au,Self-synthesized,3.8,9,,-45,,,CellTiter-Glo®,C17-2,Mouse,Brain,24 h,0.01,55.8763
,article,27613519,Metal,Au,Self-synthesized,3.8,9,,-45,,,CellTiter-Glo®,C17-2,Mouse,Brain,24 h,0.025,42.6804
,article,27613519,Metal,Au,Self-synthesized,3.8,9,,-45,,,CellTiter-Glo®,C17-2,Mouse,Brain,24 h,0.05,28.866
,article,27613519,Metal,Au,Self-synthesized,3.8,9,,-45,,,CellTiter-Glo®,C17-2,Mouse,Brain,24 h,0.1,16.2887
,article,27613519,Metal,Au,Self-synthesized,3.8,9,,-45,,,CellTiter-Glo®,mNSC,Mouse,Brain,24 h,0,100
,article,27613519,Metal,Au,Self-synthesized,3.8,9,,-45,,,CellTiter-Glo®,mNSC,Mouse,Brain,24 h,0.0025,71.831
,article,27613519,Metal,Au,Self-synthesized,3.8,9,,-45,,,CellTiter-Glo®,mNSC,Mouse,Brain,24 h,0.005,53.7223
,article,27613519,Metal,Au,Self-synthesized,3.8,9,,-45,,,CellTiter-Glo®,mNSC,Mouse,Brain,24 h,0.01,43.2596
,article,27613519,Metal,Au,Self-synthesized,3.8,9,,-45,,,CellTiter-Glo®,mNSC,Mouse,Brain,24 h,0.025,21.1268
,article,27613519,Metal,Au,Self-synthesized,3.8,9,,-45,,,CellTiter-Glo®,mNSC,Mouse,Brain,24 h,0.05,5.6338
,article,27613519,Metal,Au,Self-synthesized,3.8,9,,-45,,,CellTiter-Glo®,mNSC,Mouse,Brain,24 h,0.1,1.2072
,article,27613519,Metal,Au,Self-synthesized,3.8,9,,-45,,,CellTiter-Glo®,LA-N-2,Human,Brain,24 h,0,100
,article,27613519,Metal,Au,Self-synthesized,3.8,9,,-45,,,CellTiter-Glo®,LA-N-2,Human,Brain,24 h,0.0025,71.7672
,article,27613519,Metal,Au,Self-synthesized,3.8,9,,-45,,,CellTiter-Glo®,LA-N-2,Human,Brain,24 h,0.005,66.5948
,article,27613519,Metal,Au,Self-synthesized,3.8,9,,-45,,,CellTiter-Glo®,LA-N-2,Human,Brain,24 h,0.01,72.1983
,article,27613519,Metal,Au,Self-synthesized,3.8,9,,-45,,,CellTiter-Glo®,LA-N-2,Human,Brain,24 h,0.025,25
,article,27613519,Metal,Au,Self-synthesized,3.8,9,,-45,,,CellTiter-Glo®,LA-N-2,Human,Brain,24 h,0.05,13.7931
,article,27613519,Metal,Au,Self-synthesized,3.8,9,,-45,,,CellTiter-Glo®,LA-N-2,Human,Brain,24 h,0.1,4.5259
,article,27613519,Metal,Au,Self-synthesized,3.8,9,,-45,,,CellTiter-Glo®,ReNcell,Human,Brain,24 h,0,100
,article,27613519,Metal,Au,Self-synthesized,3.8,9,,-45,,,CellTiter-Glo®,ReNcell,Human,Brain,24 h,0.0025,86.6667
,article,27613519,Metal,Au,Self-synthesized,3.8,9,,-45,,,CellTiter-Glo®,ReNcell,Human,Brain,24 h,0.005,64.375
,article,27613519,Metal,Au,Self-synthesized,3.8,9,,-45,,,CellTiter-Glo®,ReNcell,Human,Brain,24 h,0.01,47.5
,article,27613519,Metal,Au,Self-synthesized,3.8,9,,-45,,,CellTiter-Glo®,ReNcell,Human,Brain,24 h,0.025,17.2917
,article,27613519,Metal,Au,Self-synthesized,3.8,9,,-45,,,CellTiter-Glo®,ReNcell,Human,Brain,24 h,0.05,1.6667
,article,27613519,Metal,Au,Self-synthesized,3.8,9,,-45,,,CellTiter-Glo®,ReNcell,Human,Brain,24 h,0.1,0.4167
,article,27613519,Metal,Au,Self-synthesized,3.8,9,,-45,,,CellTiter-Glo®,hNSC,Human,Brain,24 h,0,100
,article,27613519,Metal,Au,Self-synthesized,3.8,9,,-45,,,CellTiter-Glo®,hNSC,Human,Brain,24 h,0.0025,67.0833
,article,27613519,Metal,Au,Self-synthesized,3.8,9,,-45,,,CellTiter-Glo®,hNSC,Human,Brain,24 h,0.005,53.9583
,article,27613519,Metal,Au,Self-synthesized,3.8,9,,-45,,,CellTiter-Glo®,hNSC,Human,Brain,24 h,0.01,40.8333
,article,27613519,Metal,Au,Self-synthesized,3.8,9,,-45,,,CellTiter-Glo®,hNSC,Human,Brain,24 h,0.025,9.375
,article,27613519,Metal,Au,Self-synthesized,3.8,9,,-45,,,CellTiter-Glo®,hNSC,Human,Brain,24 h,0.05,3.75
,article,27613519,Metal,Au,Self-synthesized,3.8,9,,-45,,,CellTiter-Glo®,hNSC,Human,Brain,24 h,0.1,0.625
,article,27599945,Metal,Au,Self-synthesized,,8.27,,0.12,,Sphere,MTT,ARPE-19,Human,Eye,72 h,0.01,87.404
,article,27599945,Metal,Au,Self-synthesized,,8.27,,0.12,,Sphere,MTT,ARPE-19,Human,Eye,72 h,0.05,43.7788
,article,27599945,Metal,Au,Self-synthesized,,8.27,,0.12,,Sphere,MTT,ARPE-19,Human,Eye,72 h,0.1,33.6406
,article,27599945,Metal,Au,Self-synthesized,,8.27,,0.12,,Sphere,MTT,ARPE-19,Human,Eye,72 h,0.25,10.7527
,article,27599945,Metal,Au,Self-synthesized,,8.27,,0.12,,Sphere,MTT,ARPE-19,Human,Eye,72 h,0.5,16.2826
,article,27599945,Metal,Au,Self-synthesized,,8.27,,0.12,,Sphere,MTT,ARPE-19,Human,Eye,72 h,1,9.2166
,article,27599945,Metal,Au,Self-synthesized,,8.27,,0.12,,Sphere,MTT,ARPE-19,Human,Eye,72 h,2.5,10.1382
,article,27599945,Metal,Au,Self-synthesized,,8.27,,0.12,,Sphere,MTT,ARPE-19,Human,Eye,72 h,5,7.3733
,article,27599945,Metal,Au,Self-synthesized,,8.27,,0.12,,Sphere,MTT,ARPE-19,Human,Eye,72 h,0.01,86.7896
,article,27599945,Metal,Au,Self-synthesized,,8.27,,0.12,,Sphere,MTT,ARPE-19,Human,Eye,72 h,0.05,90.937
,article,27599945,Metal,Au,Self-synthesized,,8.27,,0.12,,Sphere,MTT,ARPE-19,Human,Eye,72 h,0.1,88.6329
,article,27599945,Metal,Au,Self-synthesized,,8.27,,0.12,,Sphere,MTT,ARPE-19,Human,Eye,72 h,0.25,95.6989
,article,27599945,Metal,Au,Self-synthesized,,8.27,,0.12,,Sphere,MTT,ARPE-19,Human,Eye,72 h,0.5,97.3886
,article,27599945,Metal,Au,Self-synthesized,,8.27,,0.12,,Sphere,MTT,ARPE-19,Human,Eye,72 h,1,107.6805
,article,27599945,Metal,Au,Self-synthesized,,8.27,,0.12,,Sphere,MTT,ARPE-19,Human,Eye,72 h,2.5,101.3825
,article,27599945,Metal,Au,Self-synthesized,,8.27,,0.12,,Sphere,MTT,ARPE-19,Human,Eye,72 h,5,102.1505
,article,27599945,Metal,Au,Self-synthesized,,8.27,,0.12,,Sphere,MTT,ARPE-19,Human,Eye,72 h,0.01,100.9217
,article,27599945,Metal,Au,Self-synthesized,,8.27,,0.12,,Sphere,MTT,ARPE-19,Human,Eye,72 h,0.05,98.1567
,article,27599945,Metal,Au,Self-synthesized,,8.27,,0.12,,Sphere,MTT,ARPE-19,Human,Eye,72 h,0.1,90.6298
,article,27599945,Metal,Au,Self-synthesized,,8.27,,0.12,,Sphere,MTT,ARPE-19,Human,Eye,72 h,0.25,89.8618
,article,27599945,Metal,Au,Self-synthesized,,8.27,,0.12,,Sphere,MTT,ARPE-19,Human,Eye,72 h,0.5,85.0998
,article,27599945,Metal,Au,Self-synthesized,,8.27,,0.12,,Sphere,MTT,ARPE-19,Human,Eye,72 h,1,82.9493
,article,27599945,Metal,Au,Self-synthesized,,8.27,,0.12,,Sphere,MTT,ARPE-19,Human,Eye,72 h,2.5,81.874
,article,27599945,Metal,Au,Self-synthesized,,8.27,,0.12,,Sphere,MTT,ARPE-19,Human,Eye,72 h,5,80.0307
,article,27599945,Metal,Au,Self-synthesized,,8.27,,0.12,,Sphere,MTT,ARPE-19,Human,Eye,72 h,0.01,100
,article,27599945,Metal,Au,Self-synthesized,,8.27,,0.12,,Sphere,MTT,ARPE-19,Human,Eye,72 h,0.05,93.8556
,article,27599945,Metal,Au,Self-synthesized,,8.27,,0.12,,Sphere,MTT,ARPE-19,Human,Eye,72 h,0.1,92.3195
,article,27599945,Metal,Au,Self-synthesized,,8.27,,0.12,,Sphere,MTT,ARPE-19,Human,Eye,72 h,0.25,90.7834
,article,27599945,Metal,Au,Self-synthesized,,8.27,,0.12,,Sphere,MTT,ARPE-19,Human,Eye,72 h,0.5,90.4762
,article,27599945,Metal,Au,Self-synthesized,,8.27,,0.12,,Sphere,MTT,ARPE-19,Human,Eye,72 h,1,86.9432
,article,27599945,Metal,Au,Self-synthesized,,8.27,,0.12,,Sphere,MTT,ARPE-19,Human,Eye,72 h,2.5,76.9585
,article,27599945,Metal,Au,Self-synthesized,,8.27,,0.12,,Sphere,MTT,ARPE-19,Human,Eye,72 h,5,70.9677
,article,27599945,Metal,Au,Self-synthesized,,8.27,,0.12,,Sphere,MTT,ARPE-19,Human,Eye,72 h,0.01,103.533
,article,27599945,Metal,Au,Self-synthesized,,8.27,,0.12,,Sphere,MTT,ARPE-19,Human,Eye,72 h,0.05,97.8495
,article,27599945,Metal,Au,Self-synthesized,,8.27,,0.12,,Sphere,MTT,ARPE-19,Human,Eye,72 h,0.1,82.3349
,article,27599945,Metal,Au,Self-synthesized,,8.27,,0.12,,Sphere,MTT,ARPE-19,Human,Eye,72 h,0.25,5.8372
,article,27599945,Metal,Au,Self-synthesized,,8.27,,0.12,,Sphere,MTT,ARPE-19,Human,Eye,72 h,0.5,4.4547
,article,27599945,Metal,Au,Self-synthesized,,8.27,,0.12,,Sphere,MTT,ARPE-19,Human,Eye,72 h,1,4.7619
,article,27599945,Metal,Au,Self-synthesized,,8.27,,0.12,,Sphere,MTT,ARPE-19,Human,Eye,72 h,2.5,6.298
,article,27599945,Metal,Au,Self-synthesized,,8.27,,0.12,,Sphere,MTT,ARPE-19,Human,Eye,72 h,5,7.5269
,article,27599945,Metal,Au,Self-synthesized,,8.27,,0.12,,Sphere,MTT,ARPE-19,Human,Eye,72 h,0.01,88.4793
,article,27599945,Metal,Au,Self-synthesized,,8.27,,0.12,,Sphere,MTT,ARPE-19,Human,Eye,72 h,0.05,83.4101
,article,27599945,Metal,Au,Self-synthesized,,8.27,,0.12,,Sphere,MTT,ARPE-19,Human,Eye,72 h,0.1,60.9831
,article,27599945,Metal,Au,Self-synthesized,,8.27,,0.12,,Sphere,MTT,ARPE-19,Human,Eye,72 h,0.25,14.2857
,article,27599945,Metal,Au,Self-synthesized,,8.27,,0.12,,Sphere,MTT,ARPE-19,Human,Eye,72 h,0.5,15.8218
,article,27599945,Metal,Au,Self-synthesized,,8.27,,0.12,,Sphere,MTT,ARPE-19,Human,Eye,72 h,1,16.8971
,article,27599945,Metal,Au,Self-synthesized,,8.27,,0.12,,Sphere,MTT,ARPE-19,Human,Eye,72 h,2.5,7.9877
,article,27599945,Metal,Au,Self-synthesized,,8.27,,0.12,,Sphere,MTT,ARPE-19,Human,Eye,72 h,5,5.2227
,article,27599945,Metal,Au,Self-synthesized,,8.27,,0.12,,Sphere,MTT,ARPE-19,Human,Eye,72 h,0.01,80.1843
,article,27599945,Metal,Au,Self-synthesized,,8.27,,0.12,,Sphere,MTT,ARPE-19,Human,Eye,72 h,0.05,56.2212
,article,27599945,Metal,Au,Self-synthesized,,8.27,,0.12,,Sphere,MTT,ARPE-19,Human,Eye,72 h,0.1,45.1613
,article,27599945,Metal,Au,Self-synthesized,,8.27,,0.12,,Sphere,MTT,ARPE-19,Human,Eye,72 h,0.25,3.0722
,article,27599945,Metal,Au,Self-synthesized,,8.27,,0.12,,Sphere,MTT,ARPE-19,Human,Eye,72 h,0.5,1.6897
,article,27599945,Metal,Au,Self-synthesized,,8.27,,0.12,,Sphere,MTT,ARPE-19,Human,Eye,72 h,1,2.4577
,article,27599945,Metal,Au,Self-synthesized,,8.27,,0.12,,Sphere,MTT,ARPE-19,Human,Eye,72 h,2.5,4.4547
,article,27599945,Metal,Au,Self-synthesized,,8.27,,0.12,,Sphere,MTT,ARPE-19,Human,Eye,72 h,5,5.8372
,article,27599945,Metal,Au,Self-synthesized,,8.27,,0.12,,Sphere,MTT,ARPE-19,Human,Eye,72 h,0.01,88.0184
,article,27599945,Metal,Au,Self-synthesized,,8.27,,0.12,,Sphere,MTT,ARPE-19,Human,Eye,72 h,0.05,26.8817
,article,27599945,Metal,Au,Self-synthesized,,8.27,,0.12,,Sphere,MTT,ARPE-19,Human,Eye,72 h,0.1,22.7343
,article,27599945,Metal,Au,Self-synthesized,,8.27,,0.12,,Sphere,MTT,ARPE-19,Human,Eye,72 h,0.25,16.5899
,article,27599945,Metal,Au,Self-synthesized,,8.27,,0.12,,Sphere,MTT,ARPE-19,Human,Eye,72 h,0.5,18.5868
,article,27599945,Metal,Au,Self-synthesized,,8.27,,0.12,,Sphere,MTT,ARPE-19,Human,Eye,72 h,1,9.063
,article,27599945,Metal,Au,Self-synthesized,,8.27,,0.12,,Sphere,MTT,ARPE-19,Human,Eye,72 h,2.5,9.9846
,article,27599945,Metal,Au,Self-synthesized,,8.27,,0.12,,Sphere,MTT,ARPE-19,Human,Eye,72 h,5,4.7619
,article,27527273,Metal,Au,Self-synthesized,,1801.4,,,,Sphere,Alamar blue,Primary rat hepatocytes,Rat,Liver,24 h,0,100
,article,27527273,Metal,Au,Self-synthesized,,1801.4,,,,Sphere,Alamar blue,Primary rat hepatocytes,Rat,Liver,24 h,0.001,87.8519
,article,27527273,Metal,Au,Self-synthesized,,1801.4,,,,Sphere,Alamar blue,Primary rat hepatocytes,Rat,Liver,24 h,0.01,82.0741
,article,27527273,Metal,Au,Self-synthesized,,1801.4,,,,Sphere,Alamar blue,Primary rat hepatocytes,Rat,Liver,24 h,0.1,73.7778
,article,27527273,Metal,Au,Self-synthesized,,1801.4,,,,Sphere,Alamar blue,Primary rat hepatocytes,Rat,Liver,24 h,0.3,64.1482
,article,27527273,Metal,Au,Self-synthesized,,1801.4,,,,Sphere,Alamar blue,Primary rat hepatocytes,Rat,Liver,24 h,0.5,56.1481
,article,27527273,Metal,Au,Self-synthesized,,1801.4,,,,Sphere,Alamar blue,Primary rat hepatocytes,Rat,Liver,24 h,0.6,65.6296
,article,27527273,Metal,Au,Self-synthesized,,1801.4,,,,Sphere,Alamar blue,Primary rat hepatocytes,Rat,Liver,24 h,0.7,50.3704
,article,27527273,Metal,Au,Self-synthesized,,1801.4,,,,Sphere,Alamar blue,Primary rat hepatocytes,Rat,Liver,24 h,1,33.4815
,article,27178054,Metal,Au,Self-synthesized,,2.94,,-22.9,,,WST,Articular chondrocytes,Rabbit,Articular,24 h,0,100
,article,27178054,Metal,Au,Self-synthesized,,2.94,,-22.9,,,WST,Articular chondrocytes,Rabbit,Articular,24 h,0.000002,101.6216
,article,27178054,Metal,Au,Self-synthesized,,2.94,,-22.9,,,WST,Articular chondrocytes,Rabbit,Articular,24 h,0.00002,101.0811
,article,27178054,Metal,Au,Self-synthesized,,2.94,,-22.9,,,WST,Articular chondrocytes,Rabbit,Articular,24 h,0,100
,article,27178054,Metal,Au,Self-synthesized,,2.94,,-22.9,,,WST,Articular chondrocytes,Rabbit,Articular,24 h,0.000002,102.7027
,article,27178054,Metal,Au,Self-synthesized,,2.94,,-22.9,,,WST,Articular chondrocytes,Rabbit,Articular,24 h,0.00002,89.009
,article,27178054,Metal,Au,Self-synthesized,,2.94,,-22.9,,,WST,Articular chondrocytes,Rabbit,Articular,24 h,0.0002,78.5586
,article,27178054,Metal,Au,Self-synthesized,,2.94,,-22.9,,,WST,Articular chondrocytes,Rabbit,Articular,24 h,0.002,52.4324
,article,27178054,Metal,Au,Self-synthesized,,2.94,,-22.9,,,WST,Articular chondrocytes,Rabbit,Articular,12 h,0,100
,article,27178054,Metal,Au,Self-synthesized,,2.94,,-22.9,,,WST,Articular chondrocytes,Rabbit,Articular,12 h,0.002,54.2056
,article,27178054,Metal,Au,Self-synthesized,,2.94,,-22.9,,,WST,Articular chondrocytes,Rabbit,Articular,6 h,0,100
,article,27178054,Metal,Au,Self-synthesized,,2.94,,-22.9,,,WST,Articular chondrocytes,Rabbit,Articular,6 h,0.002,52.8972
,article,27178054,Metal,Au,Self-synthesized,,2.94,,-22.9,,,WST,Articular chondrocytes,Rabbit,Articular,3 h,0,100
,article,27178054,Metal,Au,Self-synthesized,,2.94,,-22.9,,,WST,Articular chondrocytes,Rabbit,Articular,3 h,0.002,71.4019
,article,27178054,Metal,Au,Self-synthesized,,2.94,,-22.9,,,WST,Articular chondrocytes,Rabbit,Articular,24 h,0,100
,article,27178054,Metal,Au,Self-synthesized,,2.94,,-22.9,,,WST,Articular chondrocytes,Rabbit,Articular,24 h,0.000002,97.4775
,article,27178054,Metal,Au,Self-synthesized,,2.94,,-22.9,,,WST,Articular chondrocytes,Rabbit,Articular,24 h,0.00002,99.6396
,article,27178054,Metal,Au,Self-synthesized,,2.94,,-22.9,,,WST,Articular chondrocytes,Rabbit,Articular,24 h,0.0002,98.1982
,article,27178054,Metal,Au,Self-synthesized,,2.94,,-22.9,,,WST,Articular chondrocytes,Rabbit,Articular,24 h,0.002,100.5405
,article,27141266,Metal,Au,Self-synthesized,20.52,21.13,,-40,,Rod,MTT,HeLa,Human,Cervix,48 h,0,100
,article,27141266,Metal,Au,Self-synthesized,20.52,21.13,,-40,,Rod,MTT,HeLa,Human,Cervix,48 h,25,95.748
,article,27141266,Metal,Au,Self-synthesized,20.52,21.13,,-40,,Rod,MTT,HeLa,Human,Cervix,48 h,50,86.1417
,article,27141266,Metal,Au,Self-synthesized,20.52,21.13,,-40,,Rod,MTT,HeLa,Human,Cervix,48 h,100,64.5669
,article,27141266,Metal,Au,Self-synthesized,20.52,21.13,,-40,,Rod,MTT,HeLa,Human,Cervix,48 h,200,50.3937
,article,27141266,Metal,Au,Self-synthesized,20.52,21.13,,-40,,Rod,MTT,HeLa,Human,Cervix,48 h,300,42.5197
,article,27141266,Metal,Au,Self-synthesized,20.52,21.13,,-40,,Rod,MTT,HeLa,Human,Cervix,48 h,400,37.7953
,article,27141266,Metal,Au,Self-synthesized,20.52,21.13,,-40,,Rod,MTT,BMSCs,Rat,Bone,48 h,0,100
,article,27141266,Metal,Au,Self-synthesized,20.52,21.13,,-40,,Rod,MTT,BMSCs,Rat,Bone,48 h,25,97.1654
,article,27141266,Metal,Au,Self-synthesized,20.52,21.13,,-40,,Rod,MTT,BMSCs,Rat,Bone,48 h,50,93.8583
,article,27141266,Metal,Au,Self-synthesized,20.52,21.13,,-40,,Rod,MTT,BMSCs,Rat,Bone,48 h,100,84.0945
,article,27141266,Metal,Au,Self-synthesized,20.52,21.13,,-40,,Rod,MTT,BMSCs,Rat,Bone,48 h,200,78.1102
,article,27141266,Metal,Au,Self-synthesized,20.52,21.13,,-40,,Rod,MTT,BMSCs,Rat,Bone,48 h,300,64.0945
,article,27141266,Metal,Au,Self-synthesized,20.52,21.13,,-40,,Rod,MTT,BMSCs,Rat,Bone,48 h,400,52.126
,article,26096816,Metal,Au,Self-synthesized,,,,37.3,,,Trypan blue,HFF,Human,Skin,72 h,0.002,11.6847
,article,26096816,Metal,Au,Self-synthesized,,,,37.3,,,Trypan blue,HFF,Human,Skin,48 h,0.002,45.4405
,article,26096816,Metal,Au,Self-synthesized,,,,37.3,,,Trypan blue,HFF,Human,Skin,24 h,0,98.1629
,article,26096816,Metal,Au,Self-synthesized,,,,37.3,,,Trypan blue,HFF,Human,Skin,24 h,0.00025,96.2912
,article,26096816,Metal,Au,Self-synthesized,,,,37.3,,,Trypan blue,HFF,Human,Skin,24 h,0.0005,95.8752
,article,26096816,Metal,Au,Self-synthesized,,,,37.3,,,Trypan blue,HFF,Human,Skin,24 h,0.001,85.8925
,article,26096816,Metal,Au,Self-synthesized,,,,37.3,,,Trypan blue,HFF,Human,Skin,24 h,0.002,85.8925
,article,26096816,Metal,Au,Self-synthesized,,,,37.3,,,Trypan blue,HFF,Human,Skin,24 h,0.004,71.1265
,article,26096816,Metal,Au,Self-synthesized,,,,37.3,,,Trypan blue,L-02,Human,Liver,24 h,0,98.1629
,article,26096816,Metal,Au,Self-synthesized,,,,37.3,,,Trypan blue,L-02,Human,Liver,24 h,0.00025,97.123
,article,26096816,Metal,Au,Self-synthesized,,,,37.3,,,Trypan blue,L-02,Human,Liver,24 h,0.0005,95.8752
,article,26096816,Metal,Au,Self-synthesized,,,,37.3,,,Trypan blue,L-02,Human,Liver,24 h,0.001,85.8925
,article,26096816,Metal,Au,Self-synthesized,,,,37.3,,,Trypan blue,L-02,Human,Liver,24 h,0.002,81.7331
,article,26096816,Metal,Au,Self-synthesized,,,,37.3,,,Trypan blue,L-02,Human,Liver,24 h,0.004,76.3258
,article,26096816,Metal,Au,Self-synthesized,,,,37.3,,,Trypan blue,HEK-293T,Human,Kidney,24 h,0,98.9948
,article,26096816,Metal,Au,Self-synthesized,,,,37.3,,,Trypan blue,HEK-293T,Human,Kidney,24 h,0.00025,97.123
,article,26096816,Metal,Au,Self-synthesized,,,,37.3,,,Trypan blue,HEK-293T,Human,Kidney,24 h,0.0005,95.0433
,article,26096816,Metal,Au,Self-synthesized,,,,37.3,,,Trypan blue,HEK-293T,Human,Kidney,24 h,0.001,95.8752
,article,26096816,Metal,Au,Self-synthesized,,,,37.3,,,Trypan blue,HEK-293T,Human,Kidney,24 h,0.002,89.844
,article,26096816,Metal,Au,Self-synthesized,,,,37.3,,,Trypan blue,HEK-293T,Human,Kidney,24 h,0.004,72.3743
,article,26096816,Metal,Au,Self-synthesized,,,,37.3,,,Trypan blue,BEL-7402,Human,Liver,72 h,0.002,31.9011
,article,26096816,Metal,Au,Self-synthesized,,,,37.3,,,Trypan blue,BEL-7402,Human,Liver,48 h,0.002,58.4235
,article,26096816,Metal,Au,Self-synthesized,,,,37.3,,,Trypan blue,BEL-7402,Human,Liver,24 h,0,98.5785
,article,26096816,Metal,Au,Self-synthesized,,,,37.3,,,Trypan blue,BEL-7402,Human,Liver,24 h,0.00025,98.7769
,article,26096816,Metal,Au,Self-synthesized,,,,37.3,,,Trypan blue,BEL-7402,Human,Liver,24 h,0.0005,95.6033
,article,26096816,Metal,Au,Self-synthesized,,,,37.3,,,Trypan blue,BEL-7402,Human,Liver,24 h,0.001,85.0909
,article,26096816,Metal,Au,Self-synthesized,,,,37.3,,,Trypan blue,BEL-7402,Human,Liver,24 h,0.002,73.9835
,article,26096816,Metal,Au,Self-synthesized,,,,37.3,,,Trypan blue,BEL-7402,Human,Liver,24 h,0.004,56.7273
,article,26096816,Metal,Au,Self-synthesized,,,,37.3,,,Trypan blue,HeLa,Human,Cervix,24 h,0,95.6033
,article,26096816,Metal,Au,Self-synthesized,,,,37.3,,,Trypan blue,HeLa,Human,Cervix,24 h,0.00025,96.1983
,article,26096816,Metal,Au,Self-synthesized,,,,37.3,,,Trypan blue,HeLa,Human,Cervix,24 h,0.0005,95.405
,article,26096816,Metal,Au,Self-synthesized,,,,37.3,,,Trypan blue,HeLa,Human,Cervix,24 h,0.001,89.6529
,article,26096816,Metal,Au,Self-synthesized,,,,37.3,,,Trypan blue,HeLa,Human,Cervix,24 h,0.002,73.9835
,article,26096816,Metal,Au,Self-synthesized,,,,37.3,,,Trypan blue,HeLa,Human,Cervix,24 h,0.004,59.7025
,article,26096816,Metal,Au,Self-synthesized,,,,37.3,,,Trypan blue,PC-3,Human,Prostate,24 h,0,97.1901
,article,26096816,Metal,Au,Self-synthesized,,,,37.3,,,Trypan blue,PC-3,Human,Prostate,24 h,0.00025,96
,article,26096816,Metal,Au,Self-synthesized,,,,37.3,,,Trypan blue,PC-3,Human,Prostate,24 h,0.0005,95.0083
,article,26096816,Metal,Au,Self-synthesized,,,,37.3,,,Trypan blue,PC-3,Human,Prostate,24 h,0.001,95.2066
,article,26096816,Metal,Au,Self-synthesized,,,,37.3,,,Trypan blue,PC-3,Human,Prostate,24 h,0.002,86.0826
,article,26096816,Metal,Au,Self-synthesized,,,,37.3,,,Trypan blue,PC-3,Human,Prostate,24 h,0.004,71.0083
,article,26096816,Metal,Au,Self-synthesized,,,,37.3,,,Trypan blue,Huh-7,Human,Liver,24 h,0,98.7769
,article,26096816,Metal,Au,Self-synthesized,,,,37.3,,,Trypan blue,Huh-7,Human,Liver,24 h,0.00025,93.8182
,article,26096816,Metal,Au,Self-synthesized,,,,37.3,,,Trypan blue,Huh-7,Human,Liver,24 h,0.0005,90.4463
,article,26096816,Metal,Au,Self-synthesized,,,,37.3,,,Trypan blue,Huh-7,Human,Liver,24 h,0.001,85.6859
,article,26096816,Metal,Au,Self-synthesized,,,,37.3,,,Trypan blue,Huh-7,Human,Liver,24 h,0.002,80.1322
,article,26096816,Metal,Au,Self-synthesized,,,,37.3,,,Trypan blue,Huh-7,Human,Liver,24 h,0.004,53.7521
,article,26096816,Metal,Au,Self-synthesized,,,,37.3,,,Trypan blue,HCT-116,Human,Colon,72 h,0.002,23.1839
,article,26096816,Metal,Au,Self-synthesized,,,,37.3,,,Trypan blue,HCT-116,Human,Colon,48 h,0.002,66.9552
,article,26096816,Metal,Au,Self-synthesized,,,,37.3,,,Trypan blue,HCT-116,Human,Colon,24 h,0,98.7769
,article,26096816,Metal,Au,Self-synthesized,,,,37.3,,,Trypan blue,HCT-116,Human,Colon,24 h,0.00025,98.5785
,article,26096816,Metal,Au,Self-synthesized,,,,37.3,,,Trypan blue,HCT-116,Human,Colon,24 h,0.0005,95.0083
,article,26096816,Metal,Au,Self-synthesized,,,,37.3,,,Trypan blue,HCT-116,Human,Colon,24 h,0.001,95.6033
,article,26096816,Metal,Au,Self-synthesized,,,,37.3,,,Trypan blue,HCT-116,Human,Colon,24 h,0.002,82.1157
,article,26096816,Metal,Au,Self-synthesized,,,,37.3,,,Trypan blue,HCT-116,Human,Colon,24 h,0.004,73.9835
,article,26053238,Metal,Ag,Kurt J. Lesker Company,47,,,-29.3,,Rod,MTS,Detroit 551,Human,Skin,96 h,0.5,126.4721
,article,26053238,Metal,Ag,Kurt J. Lesker Company,47,,,-29.3,,Rod,MTS,Detroit 551,Human,Skin,96 h,1,126.4721
,article,26053238,Metal,Ag,Kurt J. Lesker Company,47,,,-29.3,,Rod,MTS,Detroit 551,Human,Skin,96 h,5,111.8302
,article,26053238,Metal,Ag,Kurt J. Lesker Company,47,,,-29.3,,Rod,MTS,Detroit 551,Human,Skin,96 h,10,113.3156
,article,26053238,Metal,Ag,Kurt J. Lesker Company,47,,,-29.3,,Rod,MTS,Detroit 551,Human,Skin,96 h,15,100.1592
,article,26053238,Metal,Ag,Kurt J. Lesker Company,47,,,-29.3,,Rod,MTS,Detroit 551,Human,Skin,96 h,20,71.2997
,article,26053238,Metal,Ag,Kurt J. Lesker Company,47,,,-29.3,,Rod,MTS,Detroit 551,Human,Skin,96 h,25,40.1061
,article,26053238,Metal,Ag,Kurt J. Lesker Company,47,,,-29.3,,Rod,MTS,Detroit 551,Human,Skin,24 h,0.5,91.4589
,article,26053238,Metal,Ag,Kurt J. Lesker Company,47,,,-29.3,,Rod,MTS,Detroit 551,Human,Skin,24 h,1,93.7931
,article,26053238,Metal,Ag,Kurt J. Lesker Company,47,,,-29.3,,Rod,MTS,Detroit 551,Human,Skin,24 h,5,108.0106
,article,26053238,Metal,Ag,Kurt J. Lesker Company,47,,,-29.3,,Rod,MTS,Detroit 551,Human,Skin,24 h,10,78.939
,article,26053238,Metal,Ag,Kurt J. Lesker Company,47,,,-29.3,,Rod,MTS,Detroit 551,Human,Skin,24 h,15,92.7321
,article,26053238,Metal,Ag,Kurt J. Lesker Company,47,,,-29.3,,Rod,MTS,Detroit 551,Human,Skin,24 h,20,70.0265
,article,26053238,Metal,Ag,Kurt J. Lesker Company,47,,,-29.3,,Rod,MTS,Detroit 551,Human,Skin,24 h,25,62.3873
,article,26053238,Metal,Ag,Kurt J. Lesker Company,47,,,-29.3,,Rod,MTS,Detroit 551,Human,Skin,96 h,0.5,102.3404
,article,26053238,Metal,Ag,Kurt J. Lesker Company,47,,,-29.3,,Rod,MTS,Detroit 551,Human,Skin,96 h,1,101.7021
,article,26053238,Metal,Ag,Kurt J. Lesker Company,47,,,-29.3,,Rod,MTS,Detroit 551,Human,Skin,96 h,5,44.0426
,article,26053238,Metal,Ag,Kurt J. Lesker Company,47,,,-29.3,,Rod,MTS,Detroit 551,Human,Skin,96 h,10,4.2553
,article,26053238,Metal,Ag,Kurt J. Lesker Company,47,,,-29.3,,Rod,MTS,Detroit 551,Human,Skin,24 h,0.5,116.1702
,article,26053238,Metal,Ag,Kurt J. Lesker Company,47,,,-29.3,,Rod,MTS,Detroit 551,Human,Skin,24 h,1,109.3617
,article,26053238,Metal,Ag,Kurt J. Lesker Company,47,,,-29.3,,Rod,MTS,Detroit 551,Human,Skin,24 h,5,109.5745
,article,26053238,Metal,Ag,Kurt J. Lesker Company,47,,,-29.3,,Rod,MTS,Detroit 551,Human,Skin,24 h,10,118.5106
,article,26053238,Metal,Ag,Kurt J. Lesker Company,47,,,-29.3,,Rod,MTS,Detroit 551,Human,Skin,96 h,0.2,77.4074
,article,26053238,Metal,Ag,Kurt J. Lesker Company,47,,,-29.3,,Rod,MTS,Detroit 551,Human,Skin,96 h,0.4,80.3704
,article,26053238,Metal,Ag,Kurt J. Lesker Company,47,,,-29.3,,Rod,MTS,Detroit 551,Human,Skin,96 h,2,83.5185
,article,26053238,Metal,Ag,Kurt J. Lesker Company,47,,,-29.3,,Rod,MTS,Detroit 551,Human,Skin,96 h,4,72.5926
,article,26053238,Metal,Ag,Kurt J. Lesker Company,47,,,-29.3,,Rod,MTS,Detroit 551,Human,Skin,96 h,20,77.4074
,article,26053238,Metal,Ag,Kurt J. Lesker Company,47,,,-29.3,,Rod,MTS,Detroit 551,Human,Skin,96 h,40,77.5926
,article,26053238,Metal,Ag,Kurt J. Lesker Company,47,,,-29.3,,Rod,MTS,Detroit 551,Human,Skin,96 h,200,83.5185
,article,26053238,Metal,Ag,Kurt J. Lesker Company,47,,,-29.3,,Rod,MTS,Detroit 551,Human,Skin,96 h,400,62.2222
,article,26053238,Metal,Ag,Kurt J. Lesker Company,47,,,-29.3,,Rod,MTS,Detroit 551,Human,Skin,24 h,0.2,72.963
,article,26053238,Metal,Ag,Kurt J. Lesker Company,47,,,-29.3,,Rod,MTS,Detroit 551,Human,Skin,24 h,0.4,83.7037
,article,26053238,Metal,Ag,Kurt J. Lesker Company,47,,,-29.3,,Rod,MTS,Detroit 551,Human,Skin,24 h,2,75.7407
,article,26053238,Metal,Ag,Kurt J. Lesker Company,47,,,-29.3,,Rod,MTS,Detroit 551,Human,Skin,24 h,4,89.2593
,article,26053238,Metal,Ag,Kurt J. Lesker Company,47,,,-29.3,,Rod,MTS,Detroit 551,Human,Skin,24 h,20,86.1111
,article,26053238,Metal,Ag,Kurt J. Lesker Company,47,,,-29.3,,Rod,MTS,Detroit 551,Human,Skin,24 h,40,91.1111
,article,26053238,Metal,Ag,Kurt J. Lesker Company,47,,,-29.3,,Rod,MTS,Detroit 551,Human,Skin,24 h,200,83.1481
,article,26053238,Metal,Ag,Kurt J. Lesker Company,47,,,-29.3,,Rod,MTS,Detroit 551,Human,Skin,24 h,400,80
,article,26053238,Metal,Ag,Kurt J. Lesker Company,47,,,-29.3,,Rod,MTS,Detroit 551,Human,Skin,96 h,0.2,90.3467
,article,26053238,Metal,Ag,Kurt J. Lesker Company,47,,,-29.3,,Rod,MTS,Detroit 551,Human,Skin,96 h,0.4,97.2533
,article,26053238,Metal,Ag,Kurt J. Lesker Company,47,,,-29.3,,Rod,MTS,Detroit 551,Human,Skin,96 h,2,112.56
,article,26053238,Metal,Ag,Kurt J. Lesker Company,47,,,-29.3,,Rod,MTS,Detroit 551,Human,Skin,96 h,4,105.0933
,article,26053238,Metal,Ag,Kurt J. Lesker Company,47,,,-29.3,,Rod,MTS,Detroit 551,Human,Skin,96 h,20,103.7867
,article,26053238,Metal,Ag,Kurt J. Lesker Company,47,,,-29.3,,Rod,MTS,Detroit 551,Human,Skin,96 h,40,109.5733
,article,26053238,Metal,Ag,Kurt J. Lesker Company,47,,,-29.3,,Rod,MTS,Detroit 551,Human,Skin,96 h,200,110.5067
,article,26053238,Metal,Ag,Kurt J. Lesker Company,47,,,-29.3,,Rod,MTS,Detroit 551,Human,Skin,96 h,400,46.1067
,article,26053238,Metal,Ag,Kurt J. Lesker Company,47,,,-29.3,,Rod,MTS,Detroit 551,Human,Skin,24 h,0.2,86.6133
,article,26053238,Metal,Ag,Kurt J. Lesker Company,47,,,-29.3,,Rod,MTS,Detroit 551,Human,Skin,24 h,0.4,91.28
,article,26053238,Metal,Ag,Kurt J. Lesker Company,47,,,-29.3,,Rod,MTS,Detroit 551,Human,Skin,24 h,2,89.04
,article,26053238,Metal,Ag,Kurt J. Lesker Company,47,,,-29.3,,Rod,MTS,Detroit 551,Human,Skin,24 h,4,91.4667
,article,26053238,Metal,Ag,Kurt J. Lesker Company,47,,,-29.3,,Rod,MTS,Detroit 551,Human,Skin,24 h,20,89.7867
,article,26053238,Metal,Ag,Kurt J. Lesker Company,47,,,-29.3,,Rod,MTS,Detroit 551,Human,Skin,24 h,40,89.9733
,article,26053238,Metal,Ag,Kurt J. Lesker Company,47,,,-29.3,,Rod,MTS,Detroit 551,Human,Skin,24 h,200,89.4133
,article,26053238,Metal,Ag,Kurt J. Lesker Company,47,,,-29.3,,Rod,MTS,Detroit 551,Human,Skin,24 h,400,69.8133
,article,26040283,Metal,Au,Self-synthesized,36.5,,,-41.9,,Sphere,WST,RAW 264.7,Mouse,Blood,24 h,1,107.3469
,article,26040283,Metal,Au,Self-synthesized,36.5,,,-41.9,,Sphere,WST,RAW 264.7,Mouse,Blood,24 h,10,100.4082
,article,26040283,Metal,Au,Self-synthesized,36.5,,,-41.9,,Sphere,WST,RAW 264.7,Mouse,Blood,24 h,100,57.7551
,article,26040283,Metal,Au,Self-synthesized,36.5,,,-41.9,,Sphere,WST,RAW 264.7,Mouse,Blood,24 h,400,9.3878
,article,26040283,Metal,Au,Self-synthesized,36.5,,,-41.9,,Sphere,WST,RAW 264.7,Mouse,Blood,24 h,1,117.4926
,article,26040283,Metal,Au,Self-synthesized,36.5,,,-41.9,,Sphere,WST,RAW 264.7,Mouse,Blood,24 h,10,122.2419
,article,26040283,Metal,Au,Self-synthesized,36.5,,,-41.9,,Sphere,WST,RAW 264.7,Mouse,Blood,24 h,100,110.6785
,article,26040283,Metal,Au,Self-synthesized,36.5,,,-41.9,,Sphere,WST,RAW 264.7,Mouse,Blood,24 h,400,115.2212
,article,25974150,Metal,Au,Self-synthesized,130,120,,-30,,,MTT,SKBR3,Human,Breast,48 h,0,100
,article,25974150,Metal,Au,Self-synthesized,130,120,,-30,,,MTT,SKBR3,Human,Breast,48 h,0.075,60.7299
,article,25974150,Metal,Au,Self-synthesized,130,120,,-30,,,MTT,SKBR3,Human,Breast,48 h,0.15,67.1533
,article,25974150,Metal,Au,Self-synthesized,130,120,,-30,,,MTT,SKBR3,Human,Breast,48 h,0.225,78.9781
,article,25974150,Metal,Au,Self-synthesized,130,120,,-30,,,MTT,SKBR3,Human,Breast,48 h,0.3,76.4963
,article,25974150,Metal,Au,Self-synthesized,130,120,,-30,,,MTT,SKBR3,Human,Breast,48 h,0.375,74.4526
,article,25974150,Metal,Au,Self-synthesized,130,120,,-30,,,MTT,SKBR3,Human,Breast,48 h,0.45,74.7445
,article,25974150,Metal,Au,Self-synthesized,130,120,,-30,,,MTT,SKBR3,Human,Breast,48 h,0.525,73.2847
,article,25974150,Metal,Au,Self-synthesized,130,120,,-30,,,MTT,SKBR3,Human,Breast,48 h,0.6,69.1971
,article,25974150,Metal,Au,Self-synthesized,130,120,,-30,,,MTT,SKBR3,Human,Breast,48 h,0.675,66.2774
,article,25974150,Metal,Au,Self-synthesized,130,120,,-30,,,MTT,SKBR3,Human,Breast,48 h,0.75,63.6496
,article,25974150,Metal,Au,Self-synthesized,130,120,,-30,,,MTT,SKBR3,Human,Breast,24 h,0,100
,article,25974150,Metal,Au,Self-synthesized,130,120,,-30,,,MTT,SKBR3,Human,Breast,24 h,0.075,66.1314
,article,25974150,Metal,Au,Self-synthesized,130,120,,-30,,,MTT,SKBR3,Human,Breast,24 h,0.15,68.9051
,article,25974150,Metal,Au,Self-synthesized,130,120,,-30,,,MTT,SKBR3,Human,Breast,24 h,0.225,75.4745
,article,25974150,Metal,Au,Self-synthesized,130,120,,-30,,,MTT,SKBR3,Human,Breast,24 h,0.3,76.3504
,article,25974150,Metal,Au,Self-synthesized,130,120,,-30,,,MTT,SKBR3,Human,Breast,24 h,0.375,77.3723
,article,25974150,Metal,Au,Self-synthesized,130,120,,-30,,,MTT,SKBR3,Human,Breast,24 h,0.45,79.562
,article,25974150,Metal,Au,Self-synthesized,130,120,,-30,,,MTT,SKBR3,Human,Breast,24 h,0.525,77.0803
,article,25974150,Metal,Au,Self-synthesized,130,120,,-30,,,MTT,SKBR3,Human,Breast,24 h,0.6,79.2701
,article,25974150,Metal,Au,Self-synthesized,130,120,,-30,,,MTT,SKBR3,Human,Breast,24 h,0.675,73.8686
,article,25974150,Metal,Au,Self-synthesized,130,120,,-30,,,MTT,SKBR3,Human,Breast,24 h,0.75,71.2409
,article,25974150,Metal,Au,Self-synthesized,130,120,,-30,,,MTT,SKBR3,Human,Breast,12 h,0,100
,article,25974150,Metal,Au,Self-synthesized,130,120,,-30,,,MTT,SKBR3,Human,Breast,12 h,0.075,98.3254
,article,25974150,Metal,Au,Self-synthesized,130,120,,-30,,,MTT,SKBR3,Human,Breast,12 h,0.15,99.4737
,article,25974150,Metal,Au,Self-synthesized,130,120,,-30,,,MTT,SKBR3,Human,Breast,12 h,0.225,105.5024
,article,25974150,Metal,Au,Self-synthesized,130,120,,-30,,,MTT,SKBR3,Human,Breast,12 h,0.3,93.7321
,article,25974150,Metal,Au,Self-synthesized,130,120,,-30,,,MTT,SKBR3,Human,Breast,12 h,0.375,92.7273
,article,25974150,Metal,Au,Self-synthesized,130,120,,-30,,,MTT,MCF-10A,Human,Breast,12 h,0,100
,article,25974150,Metal,Au,Self-synthesized,130,120,,-30,,,MTT,MCF-10A,Human,Breast,12 h,0.075,98.3254
,article,25974150,Metal,Au,Self-synthesized,130,120,,-30,,,MTT,MCF-10A,Human,Breast,12 h,0.15,93.0144
,article,25974150,Metal,Au,Self-synthesized,130,120,,-30,,,MTT,MCF-10A,Human,Breast,12 h,0.225,86.9856
,article,25974150,Metal,Au,Self-synthesized,130,120,,-30,,,MTT,MCF-10A,Human,Breast,12 h,0.3,88.7081
,article,25974150,Metal,Au,Self-synthesized,130,120,,-30,,,MTT,MCF-10A,Human,Breast,12 h,0.375,89.4258
,article,25798650,Metal,Ag,Nanogap Subparticles,4.7,,,,,,LDH,HPFs,Human,Lung,72 h,1,89.76
,article,25798650,Metal,Ag,Nanogap Subparticles,4.7,,,,,,LDH,HPFs,Human,Lung,72 h,5,75.52
,article,25798650,Metal,Ag,Nanogap Subparticles,4.7,,,,,,LDH,HPFs,Human,Lung,72 h,10,68
,article,25798650,Metal,Ag,Nanogap Subparticles,4.7,,,,,,LDH,HPFs,Human,Lung,72 h,15,50.24
,article,25798650,Metal,Ag,Nanogap Subparticles,4.7,,,,,,LDH,HPFs,Human,Lung,72 h,25,19.2
,article,25798650,Metal,Ag,Nanogap Subparticles,4.7,,,,,,LDH,HPFs,Human,Lung,48 h,1,90.4
,article,25798650,Metal,Ag,Nanogap Subparticles,4.7,,,,,,LDH,HPFs,Human,Lung,48 h,5,80.32
,article,25798650,Metal,Ag,Nanogap Subparticles,4.7,,,,,,LDH,HPFs,Human,Lung,48 h,10,72
,article,25798650,Metal,Ag,Nanogap Subparticles,4.7,,,,,,LDH,HPFs,Human,Lung,48 h,15,55.52
,article,25798650,Metal,Ag,Nanogap Subparticles,4.7,,,,,,LDH,HPFs,Human,Lung,48 h,25,21.76
,article,25798650,Metal,Ag,Nanogap Subparticles,4.7,,,,,,LDH,HPFs,Human,Lung,24 h,1,91.52
,article,25798650,Metal,Ag,Nanogap Subparticles,4.7,,,,,,LDH,HPFs,Human,Lung,24 h,5,85.6
,article,25798650,Metal,Ag,Nanogap Subparticles,4.7,,,,,,LDH,HPFs,Human,Lung,24 h,10,76.32
,article,25798650,Metal,Ag,Nanogap Subparticles,4.7,,,,,,LDH,HPFs,Human,Lung,24 h,15,67.36
,article,25798650,Metal,Ag,Nanogap Subparticles,4.7,,,,,,LDH,HPFs,Human,Lung,24 h,25,24
,article,25798650,Metal,Ag,Nanogap Subparticles,4.7,,,,,,MTT,HPFs,Human,Lung,72 h,0,99.9251
