Repository: dydtkddl/nanometaloxide

File: 00datacollection/01s2nano_data.csv (part 15 of 75)
Tags,Source,Info #,Material group,Material type,Manufacturer,Core (or Grain) size (nm),Hydrodynamic size (nm),Size distribution,Surface charge (mV),Surface Area (m^2/g),Shape,Assay method,Cell line (or type),Cell line species,IC origin,Exposure time,Dose (ug/ml),Toxicity value (%)
,article,25523186,Metal,Au,Self-synthesized,4.8,5.5,,,,Sphere,Trypan blue,Caco-2,Human,Colon,72 h,300,78.4541
,article,25523186,Metal,Au,Self-synthesized,4.8,5.5,,,,Sphere,Colony Forming,Caco-2,Human,Colon,72 h,0,100
,article,25523186,Metal,Au,Self-synthesized,4.8,5.5,,,,Sphere,Colony Forming,Caco-2,Human,Colon,72 h,10,88.8889
,article,25523186,Metal,Au,Self-synthesized,4.8,5.5,,,,Sphere,Colony Forming,Caco-2,Human,Colon,72 h,50,93.7198
,article,25523186,Metal,Au,Self-synthesized,4.8,5.5,,,,Sphere,Colony Forming,Caco-2,Human,Colon,72 h,100,91.2077
,article,25523186,Metal,Au,Self-synthesized,4.8,5.5,,,,Sphere,Colony Forming,Caco-2,Human,Colon,72 h,200,86.3768
,article,25523186,Metal,Au,Self-synthesized,4.8,5.5,,,,Sphere,Colony Forming,Caco-2,Human,Colon,72 h,300,84.058
,article,25523186,Metal,Au,Self-synthesized,4.8,5.5,,,,Sphere,Trypan blue,Caco-2,Human,Colon,24 h,0,100
,article,25523186,Metal,Au,Self-synthesized,4.8,5.5,,,,Sphere,Trypan blue,Caco-2,Human,Colon,24 h,50,90.1463
,article,25523186,Metal,Au,Self-synthesized,4.8,5.5,,,,Sphere,Trypan blue,Caco-2,Human,Colon,24 h,100,95.4146
,article,25523186,Metal,Au,Self-synthesized,4.8,5.5,,,,Sphere,Trypan blue,Caco-2,Human,Colon,24 h,300,99.1219
,article,25523186,Metal,Au,Self-synthesized,4.8,5.5,,,,Sphere,Colony Forming,Caco-2,Human,Colon,24 h,0,100
,article,25523186,Metal,Au,Self-synthesized,4.8,5.5,,,,Sphere,Colony Forming,Caco-2,Human,Colon,24 h,10,97.9798
,article,25523186,Metal,Au,Self-synthesized,4.8,5.5,,,,Sphere,Colony Forming,Caco-2,Human,Colon,24 h,50,90.7071
,article,25523186,Metal,Au,Self-synthesized,4.8,5.5,,,,Sphere,Colony Forming,Caco-2,Human,Colon,24 h,100,106.8687
,article,25523186,Metal,Au,Self-synthesized,4.8,5.5,,,,Sphere,Colony Forming,Caco-2,Human,Colon,24 h,200,99.596
,article,25523186,Metal,Au,Self-synthesized,4.8,5.5,,,,Sphere,Colony Forming,Caco-2,Human,Colon,24 h,300,92.3232
,article,25523186,Metal,Au,Self-synthesized,4.8,5.5,,,,Sphere,Trypan blue,Caco-2,Human,Colon,72 h,0,100
,article,25523186,Metal,Au,Self-synthesized,4.8,5.5,,,,Sphere,Trypan blue,Caco-2,Human,Colon,72 h,50,100.6763
,article,25523186,Metal,Au,Self-synthesized,4.8,5.5,,,,Sphere,Trypan blue,Caco-2,Human,Colon,72 h,100,82.3188
,article,25523186,Metal,Au,Self-synthesized,4.8,5.5,,,,Sphere,Trypan blue,Caco-2,Human,Colon,72 h,300,74.0097
,article,25523186,Metal,Au,Self-synthesized,4.8,5.5,,,,Sphere,Colony Forming,Caco-2,Human,Colon,72 h,0,100
,article,25523186,Metal,Au,Self-synthesized,4.8,5.5,,,,Sphere,Colony Forming,Caco-2,Human,Colon,72 h,10,82.1256
,article,25523186,Metal,Au,Self-synthesized,4.8,5.5,,,,Sphere,Colony Forming,Caco-2,Human,Colon,72 h,50,79.6135
,article,25523186,Metal,Au,Self-synthesized,4.8,5.5,,,,Sphere,Colony Forming,Caco-2,Human,Colon,72 h,100,78.6473
,article,25523186,Metal,Au,Self-synthesized,4.8,5.5,,,,Sphere,Colony Forming,Caco-2,Human,Colon,72 h,200,69.5652
,article,25523186,Metal,Au,Self-synthesized,4.8,5.5,,,,Sphere,Colony Forming,Caco-2,Human,Colon,72 h,300,54.8792
,article,25523186,Metal,Au,Self-synthesized,4.8,5.5,,,,Sphere,Trypan blue,Caco-2,Human,Colon,24 h,0,100
,article,25523186,Metal,Au,Self-synthesized,4.8,5.5,,,,Sphere,Trypan blue,Caco-2,Human,Colon,24 h,50,111.4146
,article,25523186,Metal,Au,Self-synthesized,4.8,5.5,,,,Sphere,Trypan blue,Caco-2,Human,Colon,24 h,100,76.4878
,article,25523186,Metal,Au,Self-synthesized,4.8,5.5,,,,Sphere,Trypan blue,Caco-2,Human,Colon,24 h,300,90.9268
,article,25523186,Metal,Au,Self-synthesized,4.8,5.5,,,,Sphere,Colony Forming,Caco-2,Human,Colon,24 h,0,100
,article,25523186,Metal,Au,Self-synthesized,4.8,5.5,,,,Sphere,Colony Forming,Caco-2,Human,Colon,24 h,10,82.2222
,article,25523186,Metal,Au,Self-synthesized,4.8,5.5,,,,Sphere,Colony Forming,Caco-2,Human,Colon,24 h,50,76.7677
,article,25523186,Metal,Au,Self-synthesized,4.8,5.5,,,,Sphere,Colony Forming,Caco-2,Human,Colon,24 h,100,83.8384
,article,25523186,Metal,Au,Self-synthesized,4.8,5.5,,,,Sphere,Colony Forming,Caco-2,Human,Colon,24 h,200,81.6162
,article,25523186,Metal,Au,Self-synthesized,4.8,5.5,,,,Sphere,Colony Forming,Caco-2,Human,Colon,24 h,300,72.5253
,article,24901215,Metal,Au,Self-synthesized,,,,,,Sphere,WST,95D,Human,Lung,72 h,0,100
,article,24901215,Metal,Au,Self-synthesized,,,,,,Sphere,WST,95D,Human,Lung,72 h,50,106.0606
,article,24901215,Metal,Au,Self-synthesized,,,,,,Sphere,WST,95D,Human,Lung,48 h,0,100
,article,24901215,Metal,Au,Self-synthesized,,,,,,Sphere,WST,95D,Human,Lung,48 h,50,106.9264
,article,24901215,Metal,Au,Self-synthesized,,,,,,Sphere,WST,95D,Human,Lung,24 h,0,100
,article,24901215,Metal,Au,Self-synthesized,,,,,,Sphere,WST,95D,Human,Lung,24 h,50,109.3074
,article,24901215,Metal,Au,Self-synthesized,,,,,,Sphere,WST,A549,Human,Lung,72 h,0,100
,article,24901215,Metal,Au,Self-synthesized,,,,,,Sphere,WST,A549,Human,Lung,72 h,50,117.9525
,article,24901215,Metal,Au,Self-synthesized,,,,,,Sphere,WST,A549,Human,Lung,48 h,0,100
,article,24901215,Metal,Au,Self-synthesized,,,,,,Sphere,WST,A549,Human,Lung,48 h,50,112.3887
,article,24901215,Metal,Au,Self-synthesized,,,,,,Sphere,WST,A549,Human,Lung,24 h,0,100
,article,24901215,Metal,Au,Self-synthesized,,,,,,Sphere,WST,A549,Human,Lung,24 h,50,113.724
,article,24901215,Metal,Au,Self-synthesized,,,,,,Sphere,WST,95D,Human,Lung,72 h,0,100
,article,24901215,Metal,Au,Self-synthesized,,,,,,Sphere,WST,95D,Human,Lung,72 h,50,103.4632
,article,24901215,Metal,Au,Self-synthesized,,,,,,Sphere,WST,95D,Human,Lung,48 h,0,100
,article,24901215,Metal,Au,Self-synthesized,,,,,,Sphere,WST,95D,Human,Lung,48 h,50,108.8745
,article,24901215,Metal,Au,Self-synthesized,,,,,,Sphere,WST,95D,Human,Lung,24 h,0,100
,article,24901215,Metal,Au,Self-synthesized,,,,,,Sphere,WST,95D,Human,Lung,24 h,50,109.3074
,article,24901215,Metal,Au,Self-synthesized,,,,,,Sphere,WST,A549,Human,Lung,72 h,0,100
,article,24901215,Metal,Au,Self-synthesized,,,,,,Sphere,WST,A549,Human,Lung,72 h,50,107.7151
,article,24901215,Metal,Au,Self-synthesized,,,,,,Sphere,WST,A549,Human,Lung,48 h,0,100
,article,24901215,Metal,Au,Self-synthesized,,,,,,Sphere,WST,A549,Human,Lung,48 h,50,105.2671
,article,24901215,Metal,Au,Self-synthesized,,,,,,Sphere,WST,A549,Human,Lung,24 h,0,100
,article,24901215,Metal,Au,Self-synthesized,,,,,,Sphere,WST,A549,Human,Lung,24 h,50,108.1602
,article,24901215,Metal,Au,Self-synthesized,,,,,,Sphere,WST,95D,Human,Lung,72 h,0,100
,article,24901215,Metal,Au,Self-synthesized,,,,,,Sphere,WST,95D,Human,Lung,72 h,50,100.2164
,article,24901215,Metal,Au,Self-synthesized,,,,,,Sphere,WST,95D,Human,Lung,48 h,0,100
,article,24901215,Metal,Au,Self-synthesized,,,,,,Sphere,WST,95D,Human,Lung,48 h,50,103.2468
,article,24901215,Metal,Au,Self-synthesized,,,,,,Sphere,WST,95D,Human,Lung,24 h,0,100
,article,24901215,Metal,Au,Self-synthesized,,,,,,Sphere,WST,95D,Human,Lung,24 h,50,106.71
,article,24901215,Metal,Au,Self-synthesized,,,,,,Sphere,WST,A549,Human,Lung,72 h,0,100
,article,24901215,Metal,Au,Self-synthesized,,,,,,Sphere,WST,A549,Human,Lung,72 h,50,101.0386
,article,24901215,Metal,Au,Self-synthesized,,,,,,Sphere,WST,A549,Human,Lung,48 h,0,100
,article,24901215,Metal,Au,Self-synthesized,,,,,,Sphere,WST,A549,Human,Lung,48 h,50,102.3739
,article,24901215,Metal,Au,Self-synthesized,,,,,,Sphere,WST,A549,Human,Lung,24 h,0,100
,article,24901215,Metal,Au,Self-synthesized,,,,,,Sphere,WST,A549,Human,Lung,24 h,50,102.1513
,article,24901215,Metal,Au,Self-synthesized,,,,,,Sphere,WST,95D,Human,Lung,72 h,0,100
,article,24901215,Metal,Au,Self-synthesized,,,,,,Sphere,WST,95D,Human,Lung,72 h,50,66.2338
,article,24901215,Metal,Au,Self-synthesized,,,,,,Sphere,WST,95D,Human,Lung,48 h,0,100
,article,24901215,Metal,Au,Self-synthesized,,,,,,Sphere,WST,95D,Human,Lung,48 h,50,63.6364
,article,24901215,Metal,Au,Self-synthesized,,,,,,Sphere,WST,95D,Human,Lung,24 h,0,100
,article,24901215,Metal,Au,Self-synthesized,,,,,,Sphere,WST,95D,Human,Lung,24 h,50,63.2035
,article,24901215,Metal,Au,Self-synthesized,,,,,,Sphere,WST,A549,Human,Lung,72 h,0,100
,article,24901215,Metal,Au,Self-synthesized,,,,,,Sphere,WST,A549,Human,Lung,72 h,50,70.7715
,article,24901215,Metal,Au,Self-synthesized,,,,,,Sphere,WST,A549,Human,Lung,48 h,0,100
,article,24901215,Metal,Au,Self-synthesized,,,,,,Sphere,WST,A549,Human,Lung,48 h,50,86.1276
,article,24901215,Metal,Au,Self-synthesized,,,,,,Sphere,WST,A549,Human,Lung,24 h,0,100
,article,24901215,Metal,Au,Self-synthesized,,,,,,Sphere,WST,A549,Human,Lung,24 h,50,100
,article,24855356,Metal,Au,Self-synthesized,3.3,7.1,,-26,,,MTT,RAW 264.7,Mouse,Blood,24 h,0,100
,article,24855356,Metal,Au,Self-synthesized,3.3,7.1,,-26,,,MTT,RAW 264.7,Mouse,Blood,24 h,0.1,100
,article,24855356,Metal,Au,Self-synthesized,3.3,7.1,,-26,,,MTT,RAW 264.7,Mouse,Blood,24 h,1,93.7778
,article,24855356,Metal,Au,Self-synthesized,3.3,7.1,,-26,,,MTT,RAW 264.7,Mouse,Blood,24 h,10,75.1111
,article,24855356,Metal,Au,Self-synthesized,3.3,7.1,,-26,,,MTT,RAW 264.7,Mouse,Blood,24 h,100,66.0741
,article,24855356,Metal,Au,Self-synthesized,3.3,7.1,,-26,,,MTT,RAW 264.7,Mouse,Blood,2 h,0,100
,article,24855356,Metal,Au,Self-synthesized,3.3,7.1,,-26,,,MTT,RAW 264.7,Mouse,Blood,2 h,0.1,93.1487
,article,24855356,Metal,Au,Self-synthesized,3.3,7.1,,-26,,,MTT,RAW 264.7,Mouse,Blood,2 h,1,97.6676
,article,24855356,Metal,Au,Self-synthesized,3.3,7.1,,-26,,,MTT,RAW 264.7,Mouse,Blood,2 h,10,97.0845
,article,24855356,Metal,Au,Self-synthesized,3.3,7.1,,-26,,,MTT,RAW 264.7,Mouse,Blood,2 h,100,86.1516
,article,24855356,Metal,Au,Self-synthesized,3.3,7.1,,-26,,,MTT,RAW 264.7,Mouse,Blood,24 h,0,100
,article,24855356,Metal,Au,Self-synthesized,3.3,7.1,,-26,,,MTT,RAW 264.7,Mouse,Blood,24 h,0.1,84.2963
,article,24855356,Metal,Au,Self-synthesized,3.3,7.1,,-26,,,MTT,RAW 264.7,Mouse,Blood,24 h,1,81.037
,article,24855356,Metal,Au,Self-synthesized,3.3,7.1,,-26,,,MTT,RAW 264.7,Mouse,Blood,24 h,10,82.0741
,article,24855356,Metal,Au,Self-synthesized,3.3,7.1,,-26,,,MTT,RAW 264.7,Mouse,Blood,24 h,100,70.8148
,article,24855356,Metal,Au,Self-synthesized,3.3,7.1,,-26,,,MTT,RAW 264.7,Mouse,Blood,2 h,0,100
,article,24855356,Metal,Au,Self-synthesized,3.3,7.1,,-26,,,MTT,RAW 264.7,Mouse,Blood,2 h,0.1,98.105
,article,24855356,Metal,Au,Self-synthesized,3.3,7.1,,-26,,,MTT,RAW 264.7,Mouse,Blood,2 h,1,94.3149
,article,24855356,Metal,Au,Self-synthesized,3.3,7.1,,-26,,,MTT,RAW 264.7,Mouse,Blood,2 h,10,88.484
,article,24855356,Metal,Au,Self-synthesized,3.3,7.1,,-26,,,MTT,RAW 264.7,Mouse,Blood,2 h,100,66.1808
,article,24855356,Metal,Au,Self-synthesized,3.3,7.1,,-26,,,MTT,Lymphocyte,Human,Blood,24 h,0,100
,article,24855356,Metal,Au,Self-synthesized,3.3,7.1,,-26,,,MTT,Lymphocyte,Human,Blood,24 h,0.1,85.9259
,article,24855356,Metal,Au,Self-synthesized,3.3,7.1,,-26,,,MTT,Lymphocyte,Human,Blood,24 h,1,77.6296
,article,24855356,Metal,Au,Self-synthesized,3.3,7.1,,-26,,,MTT,Lymphocyte,Human,Blood,24 h,10,71.1111
,article,24855356,Metal,Au,Self-synthesized,3.3,7.1,,-26,,,MTT,Lymphocyte,Human,Blood,24 h,100,68.7407
,article,24855356,Metal,Au,Self-synthesized,3.3,7.1,,-26,,,MTT,Lymphocyte,Human,Blood,2 h,0,100
,article,24855356,Metal,Au,Self-synthesized,3.3,7.1,,-26,,,MTT,Lymphocyte,Human,Blood,2 h,0.1,100
,article,24855356,Metal,Au,Self-synthesized,3.3,7.1,,-26,,,MTT,Lymphocyte,Human,Blood,2 h,1,97.6676
,article,24855356,Metal,Au,Self-synthesized,3.3,7.1,,-26,,,MTT,Lymphocyte,Human,Blood,2 h,10,102.1866
,article,24855356,Metal,Au,Self-synthesized,3.3,7.1,,-26,,,MTT,Lymphocyte,Human,Blood,2 h,100,97.0845
,article,24855356,Metal,Au,Self-synthesized,3.3,7.1,,-26,,,MTT,Lymphocyte,Human,Blood,24 h,0,100
,article,24855356,Metal,Au,Self-synthesized,3.3,7.1,,-26,,,MTT,Lymphocyte,Human,Blood,24 h,0.1,79.7037
,article,24855356,Metal,Au,Self-synthesized,3.3,7.1,,-26,,,MTT,Lymphocyte,Human,Blood,24 h,1,81.7778
,article,24855356,Metal,Au,Self-synthesized,3.3,7.1,,-26,,,MTT,Lymphocyte,Human,Blood,24 h,10,83.2593
,article,24855356,Metal,Au,Self-synthesized,3.3,7.1,,-26,,,MTT,Lymphocyte,Human,Blood,24 h,100,77.7778
,article,24855356,Metal,Au,Self-synthesized,3.3,7.1,,-26,,,MTT,Lymphocyte,Human,Blood,2 h,0,100
,article,24855356,Metal,Au,Self-synthesized,3.3,7.1,,-26,,,MTT,Lymphocyte,Human,Blood,2 h,0.1,93.0029
,article,24855356,Metal,Au,Self-synthesized,3.3,7.1,,-26,,,MTT,Lymphocyte,Human,Blood,2 h,1,92.2741
,article,24855356,Metal,Au,Self-synthesized,3.3,7.1,,-26,,,MTT,Lymphocyte,Human,Blood,2 h,10,89.5044
,article,24855356,Metal,Au,Self-synthesized,3.3,7.1,,-26,,,MTT,Lymphocyte,Human,Blood,2 h,100,77.6968
,article,24316248,Metal,Au,Sigma Aldrich,25,,,,,Rod,Colony Forming,Vero,Monkey,Kidney,336 h,0,100
,article,24316248,Metal,Au,Sigma Aldrich,25,,,,,Rod,Colony Forming,Vero,Monkey,Kidney,336 h,0.036,49.9644
,article,24316248,Metal,Au,Sigma Aldrich,25,,,,,Rod,Colony Forming,Vero,Monkey,Kidney,336 h,0.072,30.1068
,article,24316248,Metal,Au,Sigma Aldrich,25,,,,,Rod,Colony Forming,Vero,Monkey,Kidney,336 h,0.18,9.6085
,article,24316248,Metal,Au,Sigma Aldrich,25,,,,,Rod,Colony Forming,NIH/3T3,Mouse,Embryo,336 h,0,100
,article,24316248,Metal,Au,Sigma Aldrich,25,,,,,Rod,Colony Forming,NIH/3T3,Mouse,Embryo,336 h,0.036,98.6995
,article,24316248,Metal,Au,Sigma Aldrich,25,,,,,Rod,Colony Forming,NIH/3T3,Mouse,Embryo,336 h,0.072,93.638
,article,24316248,Metal,Au,Sigma Aldrich,25,,,,,Rod,Colony Forming,NIH/3T3,Mouse,Embryo,336 h,0.18,80.3515
,article,24316248,Metal,Au,Sigma Aldrich,25,,,,,Rod,xCellLigence (Real-Time cell analyzer),Vero,Monkey,Kidney,72 h,,
,article,24316248,Metal,Au,Sigma Aldrich,25,,,,,Rod,xCellLigence (Real-Time cell analyzer),PK-15,Pig,Kidney,72 h,,
,article,24316248,Metal,Au,Sigma Aldrich,25,,,,,Rod,xCellLigence (Real-Time cell analyzer),NIH/3T3,Mouse,Embryo,72 h,,
,article,24316248,Metal,Au,Sigma Aldrich,25,,,,,Rod,xCellLigence (Real-Time cell analyzer),MRC-5,Human,Lung,72 h,,
,article,24316248,Metal,Au,Sigma Aldrich,25,,,,,Rod,MTS,Vero,Monkey,Kidney,72 h,0,100
,article,24316248,Metal,Au,Sigma Aldrich,25,,,,,Rod,MTS,Vero,Monkey,Kidney,72 h,0.036,101.755
,article,24316248,Metal,Au,Sigma Aldrich,25,,,,,Rod,MTS,Vero,Monkey,Kidney,72 h,0.072,92.0199
,article,24316248,Metal,Au,Sigma Aldrich,25,,,,,Rod,MTS,Vero,Monkey,Kidney,72 h,0.18,67.9139
,article,24316248,Metal,Au,Sigma Aldrich,25,,,,,Rod,MTS,Vero,Monkey,Kidney,72 h,0.36,41.2583
,article,24316248,Metal,Au,Sigma Aldrich,25,,,,,Rod,MTS,Vero,Monkey,Kidney,72 h,0.72,27.8146
,article,24316248,Metal,Au,Sigma Aldrich,25,,,,,Rod,MTS,Vero,Monkey,Kidney,72 h,1,28.2781
,article,24316248,Metal,Au,Sigma Aldrich,25,,,,,Rod,MTS,PK-15,Pig,Kidney,72 h,0,100
,article,24316248,Metal,Au,Sigma Aldrich,25,,,,,Rod,MTS,PK-15,Pig,Kidney,72 h,0.036,109.2683
,article,24316248,Metal,Au,Sigma Aldrich,25,,,,,Rod,MTS,PK-15,Pig,Kidney,72 h,0.072,106.0813
,article,24316248,Metal,Au,Sigma Aldrich,25,,,,,Rod,MTS,PK-15,Pig,Kidney,72 h,0.18,102.439
,article,24316248,Metal,Au,Sigma Aldrich,25,,,,,Rod,MTS,PK-15,Pig,Kidney,72 h,0.36,89.9187
,article,24316248,Metal,Au,Sigma Aldrich,25,,,,,Rod,MTS,PK-15,Pig,Kidney,72 h,0.72,63.5122
,article,24316248,Metal,Au,Sigma Aldrich,25,,,,,Rod,MTS,PK-15,Pig,Kidney,72 h,1,47.3496
,article,24316248,Metal,Au,Sigma Aldrich,25,,,,,Rod,MTS,NIH/3T3,Mouse,Embryo,72 h,0,100
,article,24316248,Metal,Au,Sigma Aldrich,25,,,,,Rod,MTS,NIH/3T3,Mouse,Embryo,72 h,0.036,80.2051
,article,24316248,Metal,Au,Sigma Aldrich,25,,,,,Rod,MTS,NIH/3T3,Mouse,Embryo,72 h,0.072,72.6154
,article,24316248,Metal,Au,Sigma Aldrich,25,,,,,Rod,MTS,NIH/3T3,Mouse,Embryo,72 h,0.18,56.8205
,article,24316248,Metal,Au,Sigma Aldrich,25,,,,,Rod,MTS,NIH/3T3,Mouse,Embryo,72 h,0.36,49.2308
,article,24316248,Metal,Au,Sigma Aldrich,25,,,,,Rod,MTS,NIH/3T3,Mouse,Embryo,72 h,0.72,42.0513
,article,24316248,Metal,Au,Sigma Aldrich,25,,,,,Rod,MTS,NIH/3T3,Mouse,Embryo,72 h,1,41.8462
,article,23811345,Metal,Au,Sigma Aldrich,10,,,,,Rod,Colony Forming,A549,Human,Lung,336 h,0,100
,article,23811345,Metal,Au,Sigma Aldrich,10,,,,,Rod,Colony Forming,A549,Human,Lung,336 h,0.036,81.3462
,article,23811345,Metal,Au,Sigma Aldrich,10,,,,,Rod,Colony Forming,A549,Human,Lung,336 h,0.072,66.5385
,article,23811345,Metal,Au,Sigma Aldrich,10,,,,,Rod,Colony Forming,A549,Human,Lung,336 h,0.18,32.5
,article,23811345,Metal,Au,Sigma Aldrich,10,,,,,Rod,Colony Forming,AGS,Human,Stomach,336 h,0,100
,article,23811345,Metal,Au,Sigma Aldrich,10,,,,,Rod,Colony Forming,AGS,Human,Stomach,336 h,0.036,45.0909
,article,23811345,Metal,Au,Sigma Aldrich,10,,,,,Rod,Colony Forming,AGS,Human,Stomach,336 h,0.072,4.9091
,article,23811345,Metal,Au,Sigma Aldrich,10,,,,,Rod,Colony Forming,AGS,Human,Stomach,336 h,0.18,0
,article,24274460,Metal,Au,CymitQuimica,48.5,83.1,,,,Sphere,LDH,HepG2,Human,Liver,72 h,1,89.7436
,article,24274460,Metal,Au,CymitQuimica,48.5,83.1,,,,Sphere,LDH,HepG2,Human,Liver,72 h,5,88.7179
,article,24274460,Metal,Au,CymitQuimica,48.5,83.1,,,,Sphere,LDH,HepG2,Human,Liver,72 h,10,82.1245
,article,24274460,Metal,Au,CymitQuimica,48.5,83.1,,,,Sphere,LDH,HepG2,Human,Liver,72 h,15,80.9524
,article,24274460,Metal,Au,CymitQuimica,48.5,83.1,,,,Sphere,LDH,HepG2,Human,Liver,72 h,25,31.4286
,article,24274460,Metal,Au,CymitQuimica,48.5,83.1,,,,Sphere,LDH,HepG2,Human,Liver,48 h,1,93.5531
,article,24274460,Metal,Au,CymitQuimica,48.5,83.1,,,,Sphere,LDH,HepG2,Human,Liver,48 h,5,88.7179
,article,24274460,Metal,Au,CymitQuimica,48.5,83.1,,,,Sphere,LDH,HepG2,Human,Liver,48 h,10,83.2967
,article,24274460,Metal,Au,CymitQuimica,48.5,83.1,,,,Sphere,LDH,HepG2,Human,Liver,48 h,15,82.2711
,article,24274460,Metal,Au,CymitQuimica,48.5,83.1,,,,Sphere,LDH,HepG2,Human,Liver,48 h,25,32.4542
,article,24274460,Metal,Au,CymitQuimica,48.5,83.1,,,,Sphere,LDH,HepG2,Human,Liver,24 h,1,95.8974
,article,24274460,Metal,Au,CymitQuimica,48.5,83.1,,,,Sphere,LDH,HepG2,Human,Liver,24 h,5,88.7179
,article,24274460,Metal,Au,CymitQuimica,48.5,83.1,,,,Sphere,LDH,HepG2,Human,Liver,24 h,10,85.348
,article,24274460,Metal,Au,CymitQuimica,48.5,83.1,,,,Sphere,LDH,HepG2,Human,Liver,24 h,15,83.5897
,article,24274460,Metal,Au,CymitQuimica,48.5,83.1,,,,Sphere,LDH,HepG2,Human,Liver,24 h,25,37.5824
,article,24274460,Metal,Au,CymitQuimica,48.5,83.1,,,,Sphere,MTT,HepG2,Human,Liver,72 h,0,100
,article,24274460,Metal,Au,CymitQuimica,48.5,83.1,,,,Sphere,MTT,HepG2,Human,Liver,72 h,1,92.7139
,article,24274460,Metal,Au,CymitQuimica,48.5,83.1,,,,Sphere,MTT,HepG2,Human,Liver,72 h,5,88.6064
,article,24274460,Metal,Au,CymitQuimica,48.5,83.1,,,,Sphere,MTT,HepG2,Human,Liver,72 h,10,84.3521
,article,24274460,Metal,Au,CymitQuimica,48.5,83.1,,,,Sphere,MTT,HepG2,Human,Liver,72 h,15,81.7115
,article,24274460,Metal,Au,CymitQuimica,48.5,83.1,,,,Sphere,MTT,HepG2,Human,Liver,72 h,25,29.6332
,article,24274460,Metal,Au,CymitQuimica,48.5,83.1,,,,Sphere,MTT,HepG2,Human,Liver,48 h,0,100
,article,24274460,Metal,Au,CymitQuimica,48.5,83.1,,,,Sphere,MTT,HepG2,Human,Liver,48 h,1,93.154
,article,24274460,Metal,Au,CymitQuimica,48.5,83.1,,,,Sphere,MTT,HepG2,Human,Liver,48 h,5,88.6064
,article,24274460,Metal,Au,CymitQuimica,48.5,83.1,,,,Sphere,MTT,HepG2,Human,Liver,48 h,10,84.3521
,article,24274460,Metal,Au,CymitQuimica,48.5,83.1,,,,Sphere,MTT,HepG2,Human,Liver,48 h,15,82.0049
,article,24274460,Metal,Au,CymitQuimica,48.5,83.1,,,,Sphere,MTT,HepG2,Human,Liver,48 h,25,33.7408
,article,24274460,Metal,Au,CymitQuimica,48.5,83.1,,,,Sphere,MTT,HepG2,Human,Liver,24 h,0,100
,article,24274460,Metal,Au,CymitQuimica,48.5,83.1,,,,Sphere,MTT,HepG2,Human,Liver,24 h,1,95.2078
,article,24274460,Metal,Au,CymitQuimica,48.5,83.1,,,,Sphere,MTT,HepG2,Human,Liver,24 h,5,90.0733
,article,24274460,Metal,Au,CymitQuimica,48.5,83.1,,,,Sphere,MTT,HepG2,Human,Liver,24 h,10,85.5257
,article,24274460,Metal,Au,CymitQuimica,48.5,83.1,,,,Sphere,MTT,HepG2,Human,Liver,24 h,15,82.8851
,article,24274460,Metal,Au,CymitQuimica,48.5,83.1,,,,Sphere,MTT,HepG2,Human,Liver,24 h,25,37.555
,article,24274460,Metal,Au,CymitQuimica,42.1,108.4,,,,Sphere,LDH,HL-60,Human,Blood,72 h,1,95.4023
,article,24274460,Metal,Au,CymitQuimica,42.1,108.4,,,,Sphere,LDH,HL-60,Human,Blood,72 h,5,89.4253
,article,24274460,Metal,Au,CymitQuimica,42.1,108.4,,,,Sphere,LDH,HL-60,Human,Blood,72 h,10,73.7931
,article,24274460,Metal,Au,CymitQuimica,42.1,108.4,,,,Sphere,LDH,HL-60,Human,Blood,72 h,15,54.636
,article,24274460,Metal,Au,CymitQuimica,42.1,108.4,,,,Sphere,LDH,HL-60,Human,Blood,72 h,25,3.1418
,article,24274460,Metal,Au,CymitQuimica,42.1,108.4,,,,Sphere,LDH,HL-60,Human,Blood,48 h,1,96.7816
,article,24274460,Metal,Au,CymitQuimica,42.1,108.4,,,,Sphere,LDH,HL-60,Human,Blood,48 h,5,89.4253
,article,24274460,Metal,Au,CymitQuimica,42.1,108.4,,,,Sphere,LDH,HL-60,Human,Blood,48 h,10,73.7931
,article,24274460,Metal,Au,CymitQuimica,42.1,108.4,,,,Sphere,LDH,HL-60,Human,Blood,48 h,15,56.0153
,article,24274460,Metal,Au,CymitQuimica,42.1,108.4,,,,Sphere,LDH,HL-60,Human,Blood,48 h,25,5.9004
,article,24274460,Metal,Au,CymitQuimica,42.1,108.4,,,,Sphere,LDH,HL-60,Human,Blood,24 h,1,96.6284
,article,24274460,Metal,Au,CymitQuimica,42.1,108.4,,,,Sphere,LDH,HL-60,Human,Blood,24 h,5,90.0383
,article,24274460,Metal,Au,CymitQuimica,42.1,108.4,,,,Sphere,LDH,HL-60,Human,Blood,24 h,10,77.7778
,article,24274460,Metal,Au,CymitQuimica,42.1,108.4,,,,Sphere,LDH,HL-60,Human,Blood,24 h,15,65.5172
,article,24274460,Metal,Au,CymitQuimica,42.1,108.4,,,,Sphere,LDH,HL-60,Human,Blood,24 h,25,6.5134
,article,24274460,Metal,Au,CymitQuimica,42.1,108.4,,,,Sphere,MTT,HL-60,Human,Blood,72 h,0,100
,article,24274460,Metal,Au,CymitQuimica,42.1,108.4,,,,Sphere,MTT,HL-60,Human,Blood,72 h,1,93.7778
,article,24274460,Metal,Au,CymitQuimica,42.1,108.4,,,,Sphere,MTT,HL-60,Human,Blood,72 h,5,91.8519
,article,24274460,Metal,Au,CymitQuimica,42.1,108.4,,,,Sphere,MTT,HL-60,Human,Blood,72 h,10,80.2963
,article,24274460,Metal,Au,CymitQuimica,42.1,108.4,,,,Sphere,MTT,HL-60,Human,Blood,72 h,15,55.8519
,article,24274460,Metal,Au,CymitQuimica,42.1,108.4,,,,Sphere,MTT,HL-60,Human,Blood,72 h,25,5.6296
,article,24274460,Metal,Au,CymitQuimica,42.1,108.4,,,,Sphere,MTT,HL-60,Human,Blood,48 h,0,100
,article,24274460,Metal,Au,CymitQuimica,42.1,108.4,,,,Sphere,MTT,HL-60,Human,Blood,48 h,1,97.6296
,article,24274460,Metal,Au,CymitQuimica,42.1,108.4,,,,Sphere,MTT,HL-60,Human,Blood,48 h,5,93.3333
,article,24274460,Metal,Au,CymitQuimica,42.1,108.4,,,,Sphere,MTT,HL-60,Human,Blood,48 h,10,83.8519
,article,24274460,Metal,Au,CymitQuimica,42.1,108.4,,,,Sphere,MTT,HL-60,Human,Blood,48 h,15,58.963
,article,24274460,Metal,Au,CymitQuimica,42.1,108.4,,,,Sphere,MTT,HL-60,Human,Blood,48 h,25,5.6296
,article,24274460,Metal,Au,CymitQuimica,42.1,108.4,,,,Sphere,MTT,HL-60,Human,Blood,24 h,0,100
,article,24274460,Metal,Au,CymitQuimica,42.1,108.4,,,,Sphere,MTT,HL-60,Human,Blood,24 h,1,97.6296
,article,24274460,Metal,Au,CymitQuimica,42.1,108.4,,,,Sphere,MTT,HL-60,Human,Blood,24 h,5,96.4444
,article,24274460,Metal,Au,CymitQuimica,42.1,108.4,,,,Sphere,MTT,HL-60,Human,Blood,24 h,10,91.8519
,article,24274460,Metal,Au,CymitQuimica,42.1,108.4,,,,Sphere,MTT,HL-60,Human,Blood,24 h,15,70.5185
,article,24274460,Metal,Au,CymitQuimica,42.1,108.4,,,,Sphere,MTT,HL-60,Human,Blood,24 h,25,6.2222
,article,24274460,Metal,Au,CymitQuimica,48.5,83.1,,,,Sphere,LDH,HepG2,Human,Liver,72 h,1,85.8313
,article,24274460,Metal,Au,CymitQuimica,48.5,83.1,,,,Sphere,LDH,HepG2,Human,Liver,72 h,5,85.253
,article,24274460,Metal,Au,CymitQuimica,48.5,83.1,,,,Sphere,LDH,HepG2,Human,Liver,72 h,10,81.3494
,article,24274460,Metal,Au,CymitQuimica,48.5,83.1,,,,Sphere,LDH,HepG2,Human,Liver,72 h,15,76.7229
,article,24274460,Metal,Au,CymitQuimica,48.5,83.1,,,,Sphere,LDH,HepG2,Human,Liver,72 h,25,15.4217
,article,24274460,Metal,Au,CymitQuimica,48.5,83.1,,,,Sphere,LDH,HepG2,Human,Liver,48 h,1,92.0482
,article,24274460,Metal,Au,CymitQuimica,48.5,83.1,,,,Sphere,LDH,HepG2,Human,Liver,48 h,5,85.253
,article,24274460,Metal,Au,CymitQuimica,48.5,83.1,,,,Sphere,LDH,HepG2,Human,Liver,48 h,10,83.8072
,article,24274460,Metal,Au,CymitQuimica,48.5,83.1,,,,Sphere,LDH,HepG2,Human,Liver,48 h,15,79.3253
,article,24274460,Metal,Au,CymitQuimica,48.5,83.1,,,,Sphere,LDH,HepG2,Human,Liver,48 h,25,16.5783
,article,24274460,Metal,Au,CymitQuimica,48.5,83.1,,,,Sphere,LDH,HepG2,Human,Liver,24 h,1,93.0602
,article,24274460,Metal,Au,CymitQuimica,48.5,83.1,,,,Sphere,LDH,HepG2,Human,Liver,24 h,5,88.4337
,article,24274460,Metal,Au,CymitQuimica,48.5,83.1,,,,Sphere,LDH,HepG2,Human,Liver,24 h,10,84.9639
,article,24274460,Metal,Au,CymitQuimica,48.5,83.1,,,,Sphere,LDH,HepG2,Human,Liver,24 h,15,80.4819
,article,24274460,Metal,Au,CymitQuimica,48.5,83.1,,,,Sphere,LDH,HepG2,Human,Liver,24 h,25,19.4699
,article,24274460,Metal,Au,CymitQuimica,48.5,83.1,,,,Sphere,MTT,HepG2,Human,Liver,72 h,0,100
,article,24274460,Metal,Au,CymitQuimica,48.5,83.1,,,,Sphere,MTT,HepG2,Human,Liver,72 h,1,92.5756
,article,24274460,Metal,Au,CymitQuimica,48.5,83.1,,,,Sphere,MTT,HepG2,Human,Liver,72 h,5,85.9008
,article,24274460,Metal,Au,CymitQuimica,48.5,83.1,,,,Sphere,MTT,HepG2,Human,Liver,72 h,10,82.5635
,article,24274460,Metal,Au,CymitQuimica,48.5,83.1,,,,Sphere,MTT,HepG2,Human,Liver,72 h,15,81.1125
,article,24274460,Metal,Au,CymitQuimica,48.5,83.1,,,,Sphere,MTT,HepG2,Human,Liver,72 h,25,12.6239
,article,24274460,Metal,Au,CymitQuimica,48.5,83.1,,,,Sphere,MTT,HepG2,Human,Liver,48 h,0,100
,article,24274460,Metal,Au,CymitQuimica,48.5,83.1,,,,Sphere,MTT,HepG2,Human,Liver,48 h,1,93.3011
,article,24274460,Metal,Au,CymitQuimica,48.5,83.1,,,,Sphere,MTT,HepG2,Human,Liver,48 h,5,86.4813
,article,24274460,Metal,Au,CymitQuimica,48.5,83.1,,,,Sphere,MTT,HepG2,Human,Liver,48 h,10,83.5792
,article,24274460,Metal,Au,CymitQuimica,48.5,83.1,,,,Sphere,MTT,HepG2,Human,Liver,48 h,15,81.6929
,article,24274460,Metal,Au,CymitQuimica,48.5,83.1,,,,Sphere,MTT,HepG2,Human,Liver,48 h,25,13.3495
,article,24274460,Metal,Au,CymitQuimica,48.5,83.1,,,,Sphere,MTT,HepG2,Human,Liver,24 h,0,100
,article,24274460,Metal,Au,CymitQuimica,48.5,83.1,,,,Sphere,MTT,HepG2,Human,Liver,24 h,1,94.0266
,article,24274460,Metal,Au,CymitQuimica,48.5,83.1,,,,Sphere,MTT,HepG2,Human,Liver,24 h,5,86.9166
,article,24274460,Metal,Au,CymitQuimica,48.5,83.1,,,,Sphere,MTT,HepG2,Human,Liver,24 h,10,85.7557
,article,24274460,Metal,Au,CymitQuimica,48.5,83.1,,,,Sphere,MTT,HepG2,Human,Liver,24 h,15,82.4184
,article,24274460,Metal,Au,CymitQuimica,48.5,83.1,,,,Sphere,MTT,HepG2,Human,Liver,24 h,25,20.6046
,article,24274460,Metal,Au,CymitQuimica,42.1,108.4,,,,Sphere,LDH,HL-60,Human,Blood,72 h,1,91.8491
,article,24274460,Metal,Au,CymitQuimica,42.1,108.4,,,,Sphere,LDH,HL-60,Human,Blood,72 h,5,86.717
,article,24274460,Metal,Au,CymitQuimica,42.1,108.4,,,,Sphere,LDH,HL-60,Human,Blood,72 h,10,75.6981
,article,24274460,Metal,Au,CymitQuimica,42.1,108.4,,,,Sphere,LDH,HL-60,Human,Blood,72 h,15,51.6981
,article,24274460,Metal,Au,CymitQuimica,42.1,108.4,,,,Sphere,LDH,HL-60,Human,Blood,72 h,25,3.2453
,article,24274460,Metal,Au,CymitQuimica,42.1,108.4,,,,Sphere,LDH,HL-60,Human,Blood,48 h,1,95.1698
,article,24274460,Metal,Au,CymitQuimica,42.1,108.4,,,,Sphere,LDH,HL-60,Human,Blood,48 h,5,88.6792
,article,24274460,Metal,Au,CymitQuimica,42.1,108.4,,,,Sphere,LDH,HL-60,Human,Blood,48 h,10,80.5283
,article,24274460,Metal,Au,CymitQuimica,42.1,108.4,,,,Sphere,LDH,HL-60,Human,Blood,48 h,15,57.5849
,article,24274460,Metal,Au,CymitQuimica,42.1,108.4,,,,Sphere,LDH,HL-60,Human,Blood,48 h,25,3.8491
,article,24274460,Metal,Au,CymitQuimica,42.1,108.4,,,,Sphere,LDH,HL-60,Human,Blood,24 h,1,97.5849
,article,24274460,Metal,Au,CymitQuimica,42.1,108.4,,,,Sphere,LDH,HL-60,Human,Blood,24 h,5,92.9057
,article,24274460,Metal,Au,CymitQuimica,42.1,108.4,,,,Sphere,LDH,HL-60,Human,Blood,24 h,10,86.717
,article,24274460,Metal,Au,CymitQuimica,42.1,108.4,,,,Sphere,LDH,HL-60,Human,Blood,24 h,15,57.434
,article,24274460,Metal,Au,CymitQuimica,42.1,108.4,,,,Sphere,LDH,HL-60,Human,Blood,24 h,25,5.8113
,article,24274460,Metal,Au,CymitQuimica,42.1,108.4,,,,Sphere,MTT,HL-60,Human,Blood,72 h,0,100
,article,24274460,Metal,Au,CymitQuimica,42.1,108.4,,,,Sphere,MTT,HL-60,Human,Blood,72 h,1,95.0886
,article,24274460,Metal,Au,CymitQuimica,42.1,108.4,,,,Sphere,MTT,HL-60,Human,Blood,72 h,5,89.9241
,article,24274460,Metal,Au,CymitQuimica,42.1,108.4,,,,Sphere,MTT,HL-60,Human,Blood,72 h,10,72.4557
,article,24274460,Metal,Au,CymitQuimica,42.1,108.4,,,,Sphere,MTT,HL-60,Human,Blood,72 h,15,48.7595
,article,24274460,Metal,Au,CymitQuimica,42.1,108.4,,,,Sphere,MTT,HL-60,Human,Blood,72 h,25,3.038
,article,24274460,Metal,Au,CymitQuimica,42.1,108.4,,,,Sphere,MTT,HL-60,Human,Blood,48 h,0,100
,article,24274460,Metal,Au,CymitQuimica,42.1,108.4,,,,Sphere,MTT,HL-60,Human,Blood,48 h,1,97.9747
,article,24274460,Metal,Au,CymitQuimica,42.1,108.4,,,,Sphere,MTT,HL-60,Human,Blood,48 h,5,91.7468
,article,24274460,Metal,Au,CymitQuimica,42.1,108.4,,,,Sphere,MTT,HL-60,Human,Blood,48 h,10,80.2025
,article,24274460,Metal,Au,CymitQuimica,42.1,108.4,,,,Sphere,MTT,HL-60,Human,Blood,48 h,15,59.5443
,article,24274460,Metal,Au,CymitQuimica,42.1,108.4,,,,Sphere,MTT,HL-60,Human,Blood,48 h,25,3.6456
,article,24274460,Metal,Au,CymitQuimica,42.1,108.4,,,,Sphere,MTT,HL-60,Human,Blood,24 h,0,100
,article,24274460,Metal,Au,CymitQuimica,42.1,108.4,,,,Sphere,MTT,HL-60,Human,Blood,24 h,1,98.4304
,article,24274460,Metal,Au,CymitQuimica,42.1,108.4,,,,Sphere,MTT,HL-60,Human,Blood,24 h,5,92.0506
,article,24274460,Metal,Au,CymitQuimica,42.1,108.4,,,,Sphere,MTT,HL-60,Human,Blood,24 h,10,86.8861
,article,24274460,Metal,Au,CymitQuimica,42.1,108.4,,,,Sphere,MTT,HL-60,Human,Blood,24 h,15,61.2152
,article,24274460,Metal,Au,CymitQuimica,42.1,108.4,,,,Sphere,MTT,HL-60,Human,Blood,24 h,25,4.2532
,article,24274460,Metal,Au,CymitQuimica,48.5,83.1,,,,Sphere,LDH,HepG2,Human,Liver,72 h,1,84.284
,article,24274460,Metal,Au,CymitQuimica,48.5,83.1,,,,Sphere,LDH,HepG2,Human,Liver,72 h,5,83.1089
,article,24274460,Metal,Au,CymitQuimica,48.5,83.1,,,,Sphere,LDH,HepG2,Human,Liver,72 h,10,71.0649
,article,24274460,Metal,Au,CymitQuimica,48.5,83.1,,,,Sphere,LDH,HepG2,Human,Liver,72 h,15,53.2925
,article,24274460,Metal,Au,CymitQuimica,48.5,83.1,,,,Sphere,LDH,HepG2,Human,Liver,72 h,25,9.3758
,article,24274460,Metal,Au,CymitQuimica,48.5,83.1,,,,Sphere,LDH,HepG2,Human,Liver,48 h,1,84.8715
,article,24274460,Metal,Au,CymitQuimica,48.5,83.1,,,,Sphere,LDH,HepG2,Human,Liver,48 h,5,83.5496
,article,24274460,Metal,Au,CymitQuimica,48.5,83.1,,,,Sphere,LDH,HepG2,Human,Liver,48 h,10,80.612
,article,24274460,Metal,Au,CymitQuimica,48.5,83.1,,,,Sphere,LDH,HepG2,Human,Liver,48 h,15,69.1554
,article,24274460,Metal,Au,CymitQuimica,48.5,83.1,,,,Sphere,LDH,HepG2,Human,Liver,48 h,25,12.1665
,article,24274460,Metal,Au,CymitQuimica,48.5,83.1,,,,Sphere,LDH,HepG2,Human,Liver,24 h,1,92.2154
,article,24274460,Metal,Au,CymitQuimica,48.5,83.1,,,,Sphere,LDH,HepG2,Human,Liver,24 h,5,89.7185
,article,24274460,Metal,Au,CymitQuimica,48.5,83.1,,,,Sphere,LDH,HepG2,Human,Liver,24 h,10,81.6401
,article,24274460,Metal,Au,CymitQuimica,48.5,83.1,,,,Sphere,LDH,HepG2,Human,Liver,24 h,15,75.765
,article,24274460,Metal,Au,CymitQuimica,48.5,83.1,,,,Sphere,LDH,HepG2,Human,Liver,24 h,25,13.4884
,article,24274460,Metal,Au,CymitQuimica,48.5,83.1,,,,Sphere,MTT,HepG2,Human,Liver,72 h,0,100
,article,24274460,Metal,Au,CymitQuimica,48.5,83.1,,,,Sphere,MTT,HepG2,Human,Liver,72 h,1,85.2515
,article,24274460,Metal,Au,CymitQuimica,48.5,83.1,,,,Sphere,MTT,HepG2,Human,Liver,72 h,5,84.3681
,article,24274460,Metal,Au,CymitQuimica,48.5,83.1,,,,Sphere,MTT,HepG2,Human,Liver,72 h,10,72.589
,article,24274460,Metal,Au,CymitQuimica,48.5,83.1,,,,Sphere,MTT,HepG2,Human,Liver,72 h,15,58.454
,article,24274460,Metal,Au,CymitQuimica,48.5,83.1,,,,Sphere,MTT,HepG2,Human,Liver,72 h,25,6.0368
,article,24274460,Metal,Au,CymitQuimica,48.5,83.1,,,,Sphere,MTT,HepG2,Human,Liver,48 h,0,100
,article,24274460,Metal,Au,CymitQuimica,48.5,83.1,,,,Sphere,MTT,HepG2,Human,Liver,48 h,1,85.2515
,article,24274460,Metal,Au,CymitQuimica,48.5,83.1,,,,Sphere,MTT,HepG2,Human,Liver,48 h,5,84.3681
,article,24274460,Metal,Au,CymitQuimica,48.5,83.1,,,,Sphere,MTT,HepG2,Human,Liver,48 h,10,82.454
,article,24274460,Metal,Au,CymitQuimica,48.5,83.1,,,,Sphere,MTT,HepG2,Human,Liver,48 h,15,77.4479
,article,24274460,Metal,Au,CymitQuimica,48.5,83.1,,,,Sphere,MTT,HepG2,Human,Liver,48 h,25,8.3926
,article,24274460,Metal,Au,CymitQuimica,48.5,83.1,,,,Sphere,MTT,HepG2,Human,Liver,24 h,0,100
,article,24274460,Metal,Au,CymitQuimica,48.5,83.1,,,,Sphere,MTT,HepG2,Human,Liver,24 h,1,91.4356
,article,24274460,Metal,Au,CymitQuimica,48.5,83.1,,,,Sphere,MTT,HepG2,Human,Liver,24 h,5,86.2822
,article,24274460,Metal,Au,CymitQuimica,48.5,83.1,,,,Sphere,MTT,HepG2,Human,Liver,24 h,10,82.3067
,article,24274460,Metal,Au,CymitQuimica,48.5,83.1,,,,Sphere,MTT,HepG2,Human,Liver,24 h,15,78.6258
,article,24274460,Metal,Au,CymitQuimica,48.5,83.1,,,,Sphere,MTT,HepG2,Human,Liver,24 h,25,12.8098
,article,24274460,Metal,Au,CymitQuimica,42.1,108.4,,,,Sphere,LDH,HL-60,Human,Blood,72 h,1,79.1105
,article,24274460,Metal,Au,CymitQuimica,42.1,108.4,,,,Sphere,LDH,HL-60,Human,Blood,72 h,5,72.4015
,article,24274460,Metal,Au,CymitQuimica,42.1,108.4,,,,Sphere,LDH,HL-60,Human,Blood,72 h,10,57.1537
,article,24274460,Metal,Au,CymitQuimica,42.1,108.4,,,,Sphere,LDH,HL-60,Human,Blood,72 h,15,35.8069
,article,24274460,Metal,Au,CymitQuimica,42.1,108.4,,,,Sphere,LDH,HL-60,Human,Blood,72 h,25,2.2618
,article,24274460,Metal,Au,CymitQuimica,42.1,108.4,,,,Sphere,LDH,HL-60,Human,Blood,48 h,1,79.1105
,article,24274460,Metal,Au,CymitQuimica,42.1,108.4,,,,Sphere,LDH,HL-60,Human,Blood,48 h,5,76.5184
,article,24274460,Metal,Au,CymitQuimica,42.1,108.4,,,,Sphere,LDH,HL-60,Human,Blood,48 h,10,66.3024
,article,24274460,Metal,Au,CymitQuimica,42.1,108.4,,,,Sphere,LDH,HL-60,Human,Blood,48 h,15,42.8208
,article,24274460,Metal,Au,CymitQuimica,42.1,108.4,,,,Sphere,LDH,HL-60,Human,Blood,48 h,25,2.8717
,article,24274460,Metal,Au,CymitQuimica,42.1,108.4,,,,Sphere,LDH,HL-60,Human,Blood,24 h,1,93.9009
,article,24274460,Metal,Au,CymitQuimica,42.1,108.4,,,,Sphere,LDH,HL-60,Human,Blood,24 h,5,83.5324
,article,24274460,Metal,Au,CymitQuimica,42.1,108.4,,,,Sphere,LDH,HL-60,Human,Blood,24 h,10,67.5222
,article,24274460,Metal,Au,CymitQuimica,42.1,108.4,,,,Sphere,LDH,HL-60,Human,Blood,24 h,15,48.4625
,article,24274460,Metal,Au,CymitQuimica,42.1,108.4,,,,Sphere,LDH,HL-60,Human,Blood,24 h,25,3.0241
,article,24274460,Metal,Au,CymitQuimica,42.1,108.4,,,,Sphere,MTT,HL-60,Human,Blood,72 h,0,100
,article,24274460,Metal,Au,CymitQuimica,42.1,108.4,,,,Sphere,MTT,HL-60,Human,Blood,72 h,1,78.9122
,article,24274460,Metal,Au,CymitQuimica,42.1,108.4,,,,Sphere,MTT,HL-60,Human,Blood,72 h,5,73.1273
,article,24274460,Metal,Au,CymitQuimica,42.1,108.4,,,,Sphere,MTT,HL-60,Human,Blood,72 h,10,60.6675
,article,24274460,Metal,Au,CymitQuimica,42.1,108.4,,,,Sphere,MTT,HL-60,Human,Blood,72 h,15,32.7812
,article,24274460,Metal,Au,CymitQuimica,42.1,108.4,,,,Sphere,MTT,HL-60,Human,Blood,72 h,25,1.9283
,article,24274460,Metal,Au,CymitQuimica,42.1,108.4,,,,Sphere,MTT,HL-60,Human,Blood,48 h,0,100
,article,24274460,Metal,Au,CymitQuimica,42.1,108.4,,,,Sphere,MTT,HL-60,Human,Blood,48 h,1,81.2855
,article,24274460,Metal,Au,CymitQuimica,42.1,108.4,,,,Sphere,MTT,HL-60,Human,Blood,48 h,5,79.8022
,article,24274460,Metal,Au,CymitQuimica,42.1,108.4,,,,Sphere,MTT,HL-60,Human,Blood,48 h,10,70.0124
,article,24274460,Metal,Au,CymitQuimica,42.1,108.4,,,,Sphere,MTT,HL-60,Human,Blood,48 h,15,42.7194
,article,24274460,Metal,Au,CymitQuimica,42.1,108.4,,,,Sphere,MTT,HL-60,Human,Blood,48 h,25,1.9283
,article,24274460,Metal,Au,CymitQuimica,42.1,108.4,,,,Sphere,MTT,HL-60,Human,Blood,24 h,0,100
,article,24274460,Metal,Au,CymitQuimica,42.1,108.4,,,,Sphere,MTT,HL-60,Human,Blood,24 h,1,92.4104
,article,24274460,Metal,Au,CymitQuimica,42.1,108.4,,,,Sphere,MTT,HL-60,Human,Blood,24 h,5,84.2522
,article,24274460,Metal,Au,CymitQuimica,42.1,108.4,,,,Sphere,MTT,HL-60,Human,Blood,24 h,10,72.8307
,article,24274460,Metal,Au,CymitQuimica,42.1,108.4,,,,Sphere,MTT,HL-60,Human,Blood,24 h,15,53.3993
,article,24274460,Metal,Au,CymitQuimica,42.1,108.4,,,,Sphere,MTT,HL-60,Human,Blood,24 h,25,3.115
,article,24126012,Metal,Ag,Sigma Aldrich,,,,,,Sphere,Trypan blue,Caco-2,Human,Colon,24 h,5,102.5
,article,24126012,Metal,Ag,Sigma Aldrich,,,,,,Sphere,Trypan blue,Caco-2,Human,Colon,24 h,10,94.5
,article,24126012,Metal,Ag,Sigma Aldrich,,,,,,Sphere,Trypan blue,Caco-2,Human,Colon,24 h,20,105.6667
,article,24126012,Metal,Ag,Sigma Aldrich,,,,,,Sphere,Trypan blue,Caco-2,Human,Colon,24 h,40,93.3333
,article,24126012,Metal,Ag,Sigma Aldrich,,,,,,Sphere,Trypan blue,Caco-2,Human,Colon,24 h,80,98.8333
,article,24126012,Metal,Ag,Sigma Aldrich,,,,,,Sphere,Trypan blue,Caco-2,Human,Colon,24 h,125,86.6667
,article,24126012,Metal,Ag,Sigma Aldrich,,,,,,Sphere,Trypan blue,Caco-2,Human,Colon,24 h,250,90.8333
,article,24126012,Metal,Ag,Sigma Aldrich,,,,,,Sphere,Trypan blue,Caco-2,Human,Colon,24 h,500,91.5
,article,24126012,Metal,Ag,Sigma Aldrich,,,,,,Sphere,Trypan blue,Caco-2,Human,Colon,24 h,1000,80
,article,24126012,Metal,Ag,Sigma Aldrich,,,,,,Sphere,MTT,Caco-2,Human,Colon,24 h,5,105.641
,article,24126012,Metal,Ag,Sigma Aldrich,,,,,,Sphere,MTT,Caco-2,Human,Colon,24 h,10,101.0256
,article,24126012,Metal,Ag,Sigma Aldrich,,,,,,Sphere,MTT,Caco-2,Human,Colon,24 h,20,95.7265
,article,24126012,Metal,Ag,Sigma Aldrich,,,,,,Sphere,MTT,Caco-2,Human,Colon,24 h,40,94.7009
,article,24126012,Metal,Ag,Sigma Aldrich,,,,,,Sphere,MTT,Caco-2,Human,Colon,24 h,80,90.9402
,article,24126012,Metal,Ag,Sigma Aldrich,,,,,,Sphere,MTT,Caco-2,Human,Colon,24 h,125,86.8376
,article,24126012,Metal,Ag,Sigma Aldrich,,,,,,Sphere,MTT,Caco-2,Human,Colon,24 h,250,81.1966
,article,24126012,Metal,Ag,Sigma Aldrich,,,,,,Sphere,MTT,Caco-2,Human,Colon,24 h,500,75.0427
,article,24126012,Metal,Ag,Sigma Aldrich,,,,,,Sphere,MTT,Caco-2,Human,Colon,24 h,1000,65.9829
,article,24126012,Metal,Ag,Sigma Aldrich,,,,,,Sphere,Trypan blue,Caco-2,Human,Colon,24 h,5,96.7976
,article,24126012,Metal,Ag,Sigma Aldrich,,,,,,Sphere,Trypan blue,Caco-2,Human,Colon,24 h,10,76.4955
,article,24126012,Metal,Ag,Sigma Aldrich,,,,,,Sphere,Trypan blue,Caco-2,Human,Colon,24 h,20,39.1541
,article,24126012,Metal,Ag,Sigma Aldrich,,,,,,Sphere,Trypan blue,Caco-2,Human,Colon,24 h,40,26.284
,article,24126012,Metal,Ag,Sigma Aldrich,,,,,,Sphere,Trypan blue,Caco-2,Human,Colon,24 h,80,32.9909
,article,24126012,Metal,Ag,Sigma Aldrich,,,,,,Sphere,Trypan blue,Caco-2,Human,Colon,24 h,125,19.7583
,article,24126012,Metal,Ag,Sigma Aldrich,,,,,,Sphere,Trypan blue,Caco-2,Human,Colon,24 h,250,9.0634
,article,24126012,Metal,Ag,Sigma Aldrich,,,,,,Sphere,Trypan blue,Caco-2,Human,Colon,24 h,500,3.9879
,article,24126012,Metal,Ag,Sigma Aldrich,,,,,,Sphere,Trypan blue,Caco-2,Human,Colon,24 h,1000,0.1813
,article,24126012,Metal,Ag,Sigma Aldrich,,,,,,Sphere,MTT,Caco-2,Human,Colon,24 h,5,91.4977
,article,24126012,Metal,Ag,Sigma Aldrich,,,,,,Sphere,MTT,Caco-2,Human,Colon,24 h,10,81.8759
,article,24126012,Metal,Ag,Sigma Aldrich,,,,,,Sphere,MTT,Caco-2,Human,Colon,24 h,20,57.0045
,article,24126012,Metal,Ag,Sigma Aldrich,,,,,,Sphere,MTT,Caco-2,Human,Colon,24 h,40,25.9607
,article,24126012,Metal,Ag,Sigma Aldrich,,,,,,Sphere,MTT,Caco-2,Human,Colon,24 h,80,22.6929
,article,24126012,Metal,Ag,Sigma Aldrich,,,,,,Sphere,MTT,Caco-2,Human,Colon,24 h,125,20.3328
,article,24126012,Metal,Ag,Sigma Aldrich,,,,,,Sphere,MTT,Caco-2,Human,Colon,24 h,250,13.7973
,article,24126012,Metal,Ag,Sigma Aldrich,,,,,,Sphere,MTT,Caco-2,Human,Colon,24 h,500,7.2617
,article,24126012,Metal,Ag,Sigma Aldrich,,,,,,Sphere,MTT,Caco-2,Human,Colon,24 h,1000,2.3601
,article,23811345,Metal,Au,Sigma Aldrich,10,,,,,Rod,xCellLigence (Real-Time cell analyzer),A549,Human,Lung,72 h,,
,article,23811345,Metal,Au,Sigma Aldrich,10,,,,,Rod,xCellLigence (Real-Time cell analyzer),AGS,Human,Stomach,72 h,,
,article,23811345,Metal,Au,Sigma Aldrich,10,,,,,Rod,MTS,A549,Human,Lung,72 h,0,100
,article,23811345,Metal,Au,Sigma Aldrich,10,,,,,Rod,MTS,A549,Human,Lung,72 h,0.0036,96.2205
,article,23811345,Metal,Au,Sigma Aldrich,10,,,,,Rod,MTS,A549,Human,Lung,72 h,0.0072,96.063
,article,23811345,Metal,Au,Sigma Aldrich,10,,,,,Rod,MTS,A549,Human,Lung,72 h,0.018,96.8504
,article,23811345,Metal,Au,Sigma Aldrich,10,,,,,Rod,MTS,A549,Human,Lung,72 h,0.036,96.063
,article,23811345,Metal,Au,Sigma Aldrich,10,,,,,Rod,MTS,A549,Human,Lung,72 h,0.072,84.4095
