Repository: dydtkddl/nanometaloxide

File: 00datacollection/01s2nano_data.csv (part 16 of 75)
Tags,Source,Info #,Material group,Material type,Manufacturer,Core (or Grain) size (nm),Hydrodynamic size (nm),Size distribution,Surface charge (mV),Surface Area (m^2/g),Shape,Assay method,Cell line (or type),Cell line species,IC origin,Exposure time,Dose (ug/ml),Toxicity value (%)
,article,23811345,Metal,Au,Sigma Aldrich,10,,,,,Rod,MTS,A549,Human,Lung,72 h,0.18,50.0787
,article,23811345,Metal,Au,Sigma Aldrich,10,,,,,Rod,MTS,A549,Human,Lung,72 h,0.36,30.0787
,article,23811345,Metal,Au,Sigma Aldrich,10,,,,,Rod,MTS,AGS,Human,Stomach,72 h,0,100
,article,23811345,Metal,Au,Sigma Aldrich,10,,,,,Rod,MTS,AGS,Human,Stomach,72 h,0.0036,103.1361
,article,23811345,Metal,Au,Sigma Aldrich,10,,,,,Rod,MTS,AGS,Human,Stomach,72 h,0.0072,105.7988
,article,23811345,Metal,Au,Sigma Aldrich,10,,,,,Rod,MTS,AGS,Human,Stomach,72 h,0.018,105.7988
,article,23811345,Metal,Au,Sigma Aldrich,10,,,,,Rod,MTS,AGS,Human,Stomach,72 h,0.036,101.716
,article,23811345,Metal,Au,Sigma Aldrich,10,,,,,Rod,MTS,AGS,Human,Stomach,72 h,0.072,84.3195
,article,23811345,Metal,Au,Sigma Aldrich,10,,,,,Rod,MTS,AGS,Human,Stomach,72 h,0.18,55.9172
,article,23811345,Metal,Au,Sigma Aldrich,10,,,,,Rod,MTS,AGS,Human,Stomach,72 h,0.36,32.3077
,article,23811345,Metal,Au,Sigma Aldrich,10,,,,,Rod,xCellLigence (Real-Time cell analyzer),MRC-5,Human,Lung,72 h,,
,article,23811345,Metal,Au,Sigma Aldrich,10,,,,,Rod,xCellLigence (Real-Time cell analyzer),A549,Human,Lung,72 h,,
,article,23811345,Metal,Au,Sigma Aldrich,10,,,,,Rod,xCellLigence (Real-Time cell analyzer),AGS,Human,Stomach,72 h,,
,article,23811345,Metal,Au,Sigma Aldrich,10,,,,,Rod,MTS,A549,Human,Lung,72 h,0,100
,article,23811345,Metal,Au,Sigma Aldrich,10,,,,,Rod,MTS,A549,Human,Lung,72 h,0.036,97.712
,article,23811345,Metal,Au,Sigma Aldrich,10,,,,,Rod,MTS,A549,Human,Lung,72 h,0.072,96.2584
,article,23811345,Metal,Au,Sigma Aldrich,10,,,,,Rod,MTS,A549,Human,Lung,72 h,0.18,92.2207
,article,23811345,Metal,Au,Sigma Aldrich,10,,,,,Rod,MTS,A549,Human,Lung,72 h,0.36,83.8223
,article,23811345,Metal,Au,Sigma Aldrich,10,,,,,Rod,MTS,A549,Human,Lung,72 h,0.72,58.1427
,article,23811345,Metal,Au,Sigma Aldrich,10,,,,,Rod,MTS,A549,Human,Lung,72 h,1,39.5693
,article,23811345,Metal,Au,Sigma Aldrich,10,,,,,Rod,MTS,AGS,Human,Stomach,72 h,0,100
,article,23811345,Metal,Au,Sigma Aldrich,10,,,,,Rod,MTS,AGS,Human,Stomach,72 h,0.036,99.7027
,article,23811345,Metal,Au,Sigma Aldrich,10,,,,,Rod,MTS,AGS,Human,Stomach,72 h,0.072,94.7838
,article,23811345,Metal,Au,Sigma Aldrich,10,,,,,Rod,MTS,AGS,Human,Stomach,72 h,0.18,71.8919
,article,23811345,Metal,Au,Sigma Aldrich,10,,,,,Rod,MTS,AGS,Human,Stomach,72 h,0.36,44.6487
,article,23811345,Metal,Au,Sigma Aldrich,10,,,,,Rod,MTS,AGS,Human,Stomach,72 h,0.72,30.0811
,article,23811345,Metal,Au,Sigma Aldrich,10,,,,,Rod,MTS,AGS,Human,Stomach,72 h,1,22.8919
,article,23811345,Metal,Au,Sigma Aldrich,10,,,,,Rod,xCellLigence (Real-Time cell analyzer),A549,Human,Lung,72 h,,
,article,23811345,Metal,Au,Sigma Aldrich,10,,,,,Rod,xCellLigence (Real-Time cell analyzer),AGS,Human,Stomach,72 h,,
,article,23811345,Metal,Au,Sigma Aldrich,10,,,,,Rod,MTS,A549,Human,Lung,72 h,0,100
,article,23811345,Metal,Au,Sigma Aldrich,10,,,,,Rod,MTS,A549,Human,Lung,72 h,0.0036,81.7439
,article,23811345,Metal,Au,Sigma Aldrich,10,,,,,Rod,MTS,A549,Human,Lung,72 h,0.0072,80.9264
,article,23811345,Metal,Au,Sigma Aldrich,10,,,,,Rod,MTS,A549,Human,Lung,72 h,0.018,65.2316
,article,23811345,Metal,Au,Sigma Aldrich,10,,,,,Rod,MTS,A549,Human,Lung,72 h,0.036,59.0191
,article,23811345,Metal,Au,Sigma Aldrich,10,,,,,Rod,MTS,A549,Human,Lung,72 h,0.072,51.3351
,article,23811345,Metal,Au,Sigma Aldrich,10,,,,,Rod,MTS,AGS,Human,Stomach,72 h,0,100
,article,23811345,Metal,Au,Sigma Aldrich,10,,,,,Rod,MTS,AGS,Human,Stomach,72 h,0.0036,88.4469
,article,23811345,Metal,Au,Sigma Aldrich,10,,,,,Rod,MTS,AGS,Human,Stomach,72 h,0.0072,85.6676
,article,23811345,Metal,Au,Sigma Aldrich,10,,,,,Rod,MTS,AGS,Human,Stomach,72 h,0.018,62.6158
,article,23811345,Metal,Au,Sigma Aldrich,10,,,,,Rod,MTS,AGS,Human,Stomach,72 h,0.036,55.0954
,article,23811345,Metal,Au,Sigma Aldrich,10,,,,,Rod,MTS,AGS,Human,Stomach,72 h,0.072,48.2289
,article,23784947,Metal,Au,Self-synthesized,15.7,,,,,,LDH,RAW 264.7,Mouse,Blood,24 h,0,100
,article,23784947,Metal,Au,Self-synthesized,15.7,,,,,,LDH,RAW 264.7,Mouse,Blood,24 h,0.5,90.0188
,article,23784947,Metal,Au,Self-synthesized,15.7,,,,,,LDH,RAW 264.7,Mouse,Blood,24 h,5,90.3955
,article,23784947,Metal,Au,Self-synthesized,15.7,,,,,,LDH,RAW 264.7,Mouse,Blood,24 h,50,81.3559
,article,23784947,Metal,Au,Self-synthesized,15.7,,,,,,LDH,RAW 264.7,Mouse,Blood,24 h,500,-7.5329
,article,23784947,Metal,Au,Self-synthesized,15.7,,,,,,WST,RAW 264.7,Mouse,Blood,24 h,0,100
,article,23784947,Metal,Au,Self-synthesized,15.7,,,,,,WST,RAW 264.7,Mouse,Blood,24 h,0.5,89.9042
,article,23784947,Metal,Au,Self-synthesized,15.7,,,,,,WST,RAW 264.7,Mouse,Blood,24 h,5,104.4728
,article,23784947,Metal,Au,Self-synthesized,15.7,,,,,,WST,RAW 264.7,Mouse,Blood,24 h,50,105.2396
,article,23784947,Metal,Au,Self-synthesized,15.7,,,,,,WST,RAW 264.7,Mouse,Blood,24 h,500,5.9425
,article,23784947,Metal,Au,Self-synthesized,15.7,,,,,,LDH,RAW 264.7,Mouse,Blood,24 h,0,100
,article,23784947,Metal,Au,Self-synthesized,15.7,,,,,,LDH,RAW 264.7,Mouse,Blood,24 h,0.5,91.6667
,article,23784947,Metal,Au,Self-synthesized,15.7,,,,,,LDH,RAW 264.7,Mouse,Blood,24 h,5,93.5606
,article,23784947,Metal,Au,Self-synthesized,15.7,,,,,,LDH,RAW 264.7,Mouse,Blood,24 h,50,86.7424
,article,23784947,Metal,Au,Self-synthesized,15.7,,,,,,LDH,RAW 264.7,Mouse,Blood,24 h,500,56.8182
,article,23784947,Metal,Au,Self-synthesized,15.7,,,,,,WST,RAW 264.7,Mouse,Blood,24 h,0,100
,article,23784947,Metal,Au,Self-synthesized,15.7,,,,,,WST,RAW 264.7,Mouse,Blood,24 h,0.5,85.9873
,article,23784947,Metal,Au,Self-synthesized,15.7,,,,,,WST,RAW 264.7,Mouse,Blood,24 h,5,86.3694
,article,23784947,Metal,Au,Self-synthesized,15.7,,,,,,WST,RAW 264.7,Mouse,Blood,24 h,50,93.6306
,article,23784947,Metal,Au,Self-synthesized,15.7,,,,,,WST,RAW 264.7,Mouse,Blood,24 h,500,105.0955
,article,22799377,Metal,Au,,,,,,,,MTT,MCF-7,Human,Breast,24 h,0,100
,article,22799377,Metal,Au,,,,,,,,MTT,MCF-7,Human,Breast,24 h,25,83.1273
,article,22799377,Metal,Au,,,,,,,,MTT,MCF-7,Human,Breast,24 h,50,76.3636
,article,22799377,Metal,Au,,,,,,,,MTT,MCF-7,Human,Breast,24 h,100,69.1636
,article,22799377,Metal,Au,,,,,,,,MTT,MCF-7,Human,Breast,24 h,200,52.3636
,article,22659047,Metal,Au,Self-synthesized,4,13.9,,-27.6,,,LDH,C17-2,Mouse,Cerebellum,24 h,0.001,97.784
,article,22659047,Metal,Au,Self-synthesized,4,13.9,,-27.6,,,LDH,C17-2,Mouse,Cerebellum,24 h,0.002,96.7742
,article,22659047,Metal,Au,Self-synthesized,4,13.9,,-27.6,,,LDH,C17-2,Mouse,Cerebellum,24 h,0.003,95.7644
,article,22659047,Metal,Au,Self-synthesized,4,13.9,,-27.6,,,LDH,C17-2,Mouse,Cerebellum,24 h,0.01,96.9425
,article,22659047,Metal,Au,Self-synthesized,4,13.9,,-27.6,,,LDH,C17-2,Mouse,Cerebellum,24 h,0.02,95.5961
,article,22659047,Metal,Au,Self-synthesized,4,13.9,,-27.6,,,LDH,C17-2,Mouse,Cerebellum,24 h,0.05,97.6157
,article,22659047,Metal,Au,Self-synthesized,4,13.9,,-27.6,,,LDH,C17-2,Mouse,Cerebellum,24 h,0.1,99.1304
,article,22659047,Metal,Au,Self-synthesized,4,13.9,,-27.6,,,LDH,C17-2,Mouse,Cerebellum,24 h,0.2,81.2903
,article,22659047,Metal,Au,Self-synthesized,4,13.9,,-27.6,,,LDH,C17-2,Mouse,Cerebellum,24 h,0.5,52.1739
,article,22659047,Metal,Au,Self-synthesized,4,13.9,,-27.6,,,LDH,C17-2,Mouse,Cerebellum,4 h,0.001,93.7447
,article,22659047,Metal,Au,Self-synthesized,4,13.9,,-27.6,,,LDH,C17-2,Mouse,Cerebellum,4 h,0.002,95.5961
,article,22659047,Metal,Au,Self-synthesized,4,13.9,,-27.6,,,LDH,C17-2,Mouse,Cerebellum,4 h,0.003,97.784
,article,22659047,Metal,Au,Self-synthesized,4,13.9,,-27.6,,,LDH,C17-2,Mouse,Cerebellum,4 h,0.01,94.7546
,article,22659047,Metal,Au,Self-synthesized,4,13.9,,-27.6,,,LDH,C17-2,Mouse,Cerebellum,4 h,0.02,98.7938
,article,22659047,Metal,Au,Self-synthesized,4,13.9,,-27.6,,,LDH,C17-2,Mouse,Cerebellum,4 h,0.05,98.7938
,article,22659047,Metal,Au,Self-synthesized,4,13.9,,-27.6,,,LDH,C17-2,Mouse,Cerebellum,4 h,0.1,93.4081
,article,22659047,Metal,Au,Self-synthesized,4,13.9,,-27.6,,,LDH,C17-2,Mouse,Cerebellum,4 h,0.2,89.2006
,article,22659047,Metal,Au,Self-synthesized,4,13.9,,-27.6,,,LDH,C17-2,Mouse,Cerebellum,4 h,0.5,61.4306
,article,26277219,Metal,Au,BBI solutions,100,,,,,,MTT,Neural precursor cell,Human,Spinal cord,18 h,0,347.5559
,article,26277219,Metal,Au,BBI solutions,100,,,,,,MTT,Neural precursor cell,Human,Spinal cord,18 h,0.004,165.7123
,article,26277219,Metal,Au,BBI solutions,100,,,,,,MTT,Neural precursor cell,Human,Spinal cord,18 h,0.04,192.1089
,article,26277219,Metal,Au,BBI solutions,100,,,,,,MTT,Neural precursor cell,Human,Spinal cord,18 h,0.4,211.662
,article,26277219,Metal,Au,BBI solutions,100,,,,,,MTT,Neural precursor cell,Human,Spinal cord,18 h,4,169.1341
,article,26277219,Metal,Au,BBI solutions,100,,,,,,MTT,Neural precursor cell,Human,Spinal cord,18 h,40,119.2737
,article,26277219,Metal,Au,BBI solutions,100,,,,,,MTT,Neural precursor cell,Human,Spinal cord,18 h,400,106.5642
,article,26277219,Metal,Au,BBI solutions,100,,,,,,MTT,Neural precursor cell,Human,Spinal cord,18 h,4000,104.1201
,article,26277219,Metal,Au,BBI solutions,100,,,,,,MTT,Neural precursor cell,Human,Spinal cord,18 h,0,313.0045
,article,26277219,Metal,Au,BBI solutions,100,,,,,,MTT,Neural precursor cell,Human,Spinal cord,18 h,0.2,239.4619
,article,26277219,Metal,Au,BBI solutions,100,,,,,,MTT,Neural precursor cell,Human,Spinal cord,18 h,2,209.417
,article,26277219,Metal,Au,BBI solutions,100,,,,,,MTT,Neural precursor cell,Human,Spinal cord,18 h,20,226.4574
,article,26277219,Metal,Au,BBI solutions,100,,,,,,MTT,Neural precursor cell,Human,Spinal cord,18 h,200,235.8744
,article,26277219,Metal,Au,BBI solutions,100,,,,,,MTT,Neural precursor cell,Human,Spinal cord,18 h,2000,231.3901
,article,26277219,Metal,Au,BBI solutions,100,,,,,,MTT,Neural precursor cell,Human,Spinal cord,18 h,20000,148.8789
,article,26277219,Metal,Au,BBI solutions,100,,,,,,MTT,Neural precursor cell,Human,Spinal cord,18 h,200000,137.6682
,article,26282184,Metal,Au,Self-synthesized,14.7,,,-42.4,,,WST,RAW 264.7,Mouse,Blood,24 h,1,102.0029
,article,26282184,Metal,Au,Self-synthesized,14.7,,,-42.4,,,WST,RAW 264.7,Mouse,Blood,24 h,10,94.688
,article,26282184,Metal,Au,Self-synthesized,14.7,,,-42.4,,,WST,RAW 264.7,Mouse,Blood,24 h,100,70.1016
,article,26282184,Metal,Au,Self-synthesized,14.7,,,-42.4,,,WST,RAW 264.7,Mouse,Blood,24 h,400,2.2351
,article,26282184,Metal,Au,Self-synthesized,14.7,,,-42.4,,,WST,L929,Mouse,Subcutaneous connective tissue,24 h,1,116.1176
,article,26282184,Metal,Au,Self-synthesized,14.7,,,-42.4,,,WST,L929,Mouse,Subcutaneous connective tissue,24 h,10,100.8824
,article,26282184,Metal,Au,Self-synthesized,14.7,,,-42.4,,,WST,L929,Mouse,Subcutaneous connective tissue,24 h,100,39.5294
,article,26282184,Metal,Au,Self-synthesized,14.7,,,-42.4,,,WST,L929,Mouse,Subcutaneous connective tissue,24 h,400,23.8824
,article,26282184,Metal,Au,Self-synthesized,14.7,,,-42.4,,,WST,RAW 264.7,Mouse,Blood,24 h,1,95.2975
,article,26282184,Metal,Au,Self-synthesized,14.7,,,-42.4,,,WST,RAW 264.7,Mouse,Blood,24 h,10,103.0189
,article,26282184,Metal,Au,Self-synthesized,14.7,,,-42.4,,,WST,RAW 264.7,Mouse,Blood,24 h,100,112.9753
,article,26282184,Metal,Au,Self-synthesized,14.7,,,-42.4,,,WST,RAW 264.7,Mouse,Blood,24 h,400,115.0073
,article,26282184,Metal,Au,Self-synthesized,14.7,,,-42.4,,,WST,L929,Mouse,Subcutaneous connective tissue,24 h,1,109.5294
,article,26282184,Metal,Au,Self-synthesized,14.7,,,-42.4,,,WST,L929,Mouse,Subcutaneous connective tissue,24 h,10,105
,article,26282184,Metal,Au,Self-synthesized,14.7,,,-42.4,,,WST,L929,Mouse,Subcutaneous connective tissue,24 h,100,104.7941
,article,26282184,Metal,Au,Self-synthesized,14.7,,,-42.4,,,WST,L929,Mouse,Subcutaneous connective tissue,24 h,400,99.4412
,article,26282184,Metal,Au,Self-synthesized,14.7,,,-42.4,,,WST,RAW 264.7,Mouse,Blood,24 h,1,112.5689
,article,26282184,Metal,Au,Self-synthesized,14.7,,,-42.4,,,WST,RAW 264.7,Mouse,Blood,24 h,10,105.8636
,article,26282184,Metal,Au,Self-synthesized,14.7,,,-42.4,,,WST,RAW 264.7,Mouse,Blood,24 h,100,101.7997
,article,26282184,Metal,Au,Self-synthesized,14.7,,,-42.4,,,WST,RAW 264.7,Mouse,Blood,24 h,400,94.2816
,article,26282184,Metal,Au,Self-synthesized,14.7,,,-42.4,,,WST,L929,Mouse,Subcutaneous connective tissue,24 h,1,117.5588
,article,26282184,Metal,Au,Self-synthesized,14.7,,,-42.4,,,WST,L929,Mouse,Subcutaneous connective tissue,24 h,10,101.2941
,article,26282184,Metal,Au,Self-synthesized,14.7,,,-42.4,,,WST,L929,Mouse,Subcutaneous connective tissue,24 h,100,107.8823
,article,26282184,Metal,Au,Self-synthesized,14.7,,,-42.4,,,WST,L929,Mouse,Subcutaneous connective tissue,24 h,400,104.1765
,article,26582370,Metal,Au,Self-synthesized,10,,,-45,,,CellTiter-Blue®,THP-1,Human,Blood,48 h,0,100
,article,26582370,Metal,Au,Self-synthesized,10,,,-45,,,CellTiter-Blue®,THP-1,Human,Blood,48 h,0.6,96.4103
,article,26582370,Metal,Au,Self-synthesized,10,,,-45,,,CellTiter-Blue®,THP-1,Human,Blood,48 h,1.3,73.6752
,article,26582370,Metal,Au,Self-synthesized,10,,,-45,,,CellTiter-Blue®,THP-1,Human,Blood,48 h,2.5,44.9573
,article,26582370,Metal,Au,Self-synthesized,10,,,-45,,,CellTiter-Blue®,THP-1,Human,Blood,24 h,0,100
,article,26582370,Metal,Au,Self-synthesized,10,,,-45,,,CellTiter-Blue®,THP-1,Human,Blood,24 h,0.6,90.9402
,article,26582370,Metal,Au,Self-synthesized,10,,,-45,,,CellTiter-Blue®,THP-1,Human,Blood,24 h,1.3,81.0256
,article,26582370,Metal,Au,Self-synthesized,10,,,-45,,,CellTiter-Blue®,THP-1,Human,Blood,24 h,2.5,57.7778
,article,26582370,Metal,Au,Self-synthesized,10,,,-45,,,CellTiter-Blue®,THP-1,Human,Blood,4 h,0,100
,article,26582370,Metal,Au,Self-synthesized,10,,,-45,,,CellTiter-Blue®,THP-1,Human,Blood,4 h,0.6,87.0085
,article,26582370,Metal,Au,Self-synthesized,10,,,-45,,,CellTiter-Blue®,THP-1,Human,Blood,4 h,1.3,92.3077
,article,26582370,Metal,Au,Self-synthesized,10,,,-45,,,CellTiter-Blue®,THP-1,Human,Blood,4 h,2.5,93.1624
,article,26582370,Metal,Au,Self-synthesized,10,,,-45,,,CellTiter-Blue®,THP-1,Human,Blood,48 h,0,100
,article,26582370,Metal,Au,Self-synthesized,10,,,-45,,,CellTiter-Blue®,THP-1,Human,Blood,48 h,0.6,46.4055
,article,26582370,Metal,Au,Self-synthesized,10,,,-45,,,CellTiter-Blue®,THP-1,Human,Blood,48 h,1.3,44.5315
,article,26582370,Metal,Au,Self-synthesized,10,,,-45,,,CellTiter-Blue®,THP-1,Human,Blood,48 h,2.5,39.9319
,article,26582370,Metal,Au,Self-synthesized,10,,,-45,,,CellTiter-Blue®,THP-1,Human,Blood,24 h,0,100
,article,26582370,Metal,Au,Self-synthesized,10,,,-45,,,CellTiter-Blue®,THP-1,Human,Blood,24 h,0.6,69.9148
,article,26582370,Metal,Au,Self-synthesized,10,,,-45,,,CellTiter-Blue®,THP-1,Human,Blood,24 h,1.3,71.7888
,article,26582370,Metal,Au,Self-synthesized,10,,,-45,,,CellTiter-Blue®,THP-1,Human,Blood,24 h,2.5,68.0409
,article,26582370,Metal,Au,Self-synthesized,10,,,-45,,,CellTiter-Blue®,THP-1,Human,Blood,4 h,0,100
,article,26582370,Metal,Au,Self-synthesized,10,,,-45,,,CellTiter-Blue®,THP-1,Human,Blood,4 h,0.6,85.7581
,article,26582370,Metal,Au,Self-synthesized,10,,,-45,,,CellTiter-Blue®,THP-1,Human,Blood,4 h,1.3,86.9506
,article,26582370,Metal,Au,Self-synthesized,10,,,-45,,,CellTiter-Blue®,THP-1,Human,Blood,4 h,2.5,82.5213
,article,26582370,Metal,Au,Self-synthesized,10,,,-45,,,CellTiter-Blue®,THP-1,Human,Blood,48 h,0,100
,article,26582370,Metal,Au,Self-synthesized,10,,,-45,,,CellTiter-Blue®,THP-1,Human,Blood,48 h,0.8,108.1239
,article,26582370,Metal,Au,Self-synthesized,10,,,-45,,,CellTiter-Blue®,THP-1,Human,Blood,48 h,1.6,107.9518
,article,26582370,Metal,Au,Self-synthesized,10,,,-45,,,CellTiter-Blue®,THP-1,Human,Blood,48 h,3.2,112.0826
,article,26582370,Metal,Au,Self-synthesized,10,,,-45,,,CellTiter-Blue®,THP-1,Human,Blood,24 h,0,100
,article,26582370,Metal,Au,Self-synthesized,10,,,-45,,,CellTiter-Blue®,THP-1,Human,Blood,24 h,0.8,97.969
,article,26582370,Metal,Au,Self-synthesized,10,,,-45,,,CellTiter-Blue®,THP-1,Human,Blood,24 h,1.6,97.2806
,article,26582370,Metal,Au,Self-synthesized,10,,,-45,,,CellTiter-Blue®,THP-1,Human,Blood,24 h,3.2,98.6575
,article,26582370,Metal,Au,Self-synthesized,10,,,-45,,,CellTiter-Blue®,THP-1,Human,Blood,4 h,0,100
,article,26582370,Metal,Au,Self-synthesized,10,,,-45,,,CellTiter-Blue®,THP-1,Human,Blood,4 h,0.8,90.0516
,article,26582370,Metal,Au,Self-synthesized,10,,,-45,,,CellTiter-Blue®,THP-1,Human,Blood,4 h,1.6,91.9449
,article,26582370,Metal,Au,Self-synthesized,10,,,-45,,,CellTiter-Blue®,THP-1,Human,Blood,4 h,3.2,95.043
,article,26715398,Metal,Au,Self-synthesized,36.3,,,-38.2,,,WST,L929,Mouse,Subcutaneous connective tissue,24 h,1,105.0727
,article,26715398,Metal,Au,Self-synthesized,36.3,,,-38.2,,,WST,L929,Mouse,Subcutaneous connective tissue,24 h,10,91.6963
,article,26715398,Metal,Au,Self-synthesized,36.3,,,-38.2,,,WST,L929,Mouse,Subcutaneous connective tissue,24 h,100,80.8401
,article,26715398,Metal,Au,Self-synthesized,36.3,,,-38.2,,,WST,L929,Mouse,Subcutaneous connective tissue,24 h,400,45.9451
,article,26715398,Metal,Au,Self-synthesized,36.3,,,-38.2,,,WST,L929,Mouse,Subcutaneous connective tissue,24 h,1,104.5545
,article,26715398,Metal,Au,Self-synthesized,36.3,,,-38.2,,,WST,L929,Mouse,Subcutaneous connective tissue,24 h,10,91.6832
,article,26715398,Metal,Au,Self-synthesized,36.3,,,-38.2,,,WST,L929,Mouse,Subcutaneous connective tissue,24 h,100,103.5644
,article,26715398,Metal,Au,Self-synthesized,36.3,,,-38.2,,,WST,L929,Mouse,Subcutaneous connective tissue,24 h,400,95.0495
,experiment,INFO-0010463,Metal,Ag,NanoComposix,,30.8,,-7.4,,,CellTiter-Glo®,A549,Human,Lung,24 h,0,100
,experiment,INFO-0010463,Metal,Ag,NanoComposix,,30.8,,-7.4,,,CellTiter-Glo®,A549,Human,Lung,24 h,1.56,94.9
,experiment,INFO-0010463,Metal,Ag,NanoComposix,,30.8,,-7.4,,,CellTiter-Glo®,A549,Human,Lung,24 h,3.13,95.8
,experiment,INFO-0010463,Metal,Ag,NanoComposix,,30.8,,-7.4,,,CellTiter-Glo®,A549,Human,Lung,24 h,6.25,97.4
,experiment,INFO-0010463,Metal,Ag,NanoComposix,,30.8,,-7.4,,,CellTiter-Glo®,A549,Human,Lung,24 h,12.5,92
,experiment,INFO-0010463,Metal,Ag,NanoComposix,,30.8,,-7.4,,,CellTiter-Glo®,A549,Human,Lung,24 h,25,50.6
,experiment,INFO-0010463,Metal,Ag,NanoComposix,,30.8,,-7.4,,,MTT,A549,Human,Lung,24 h,0,100
,experiment,INFO-0010463,Metal,Ag,NanoComposix,,30.8,,-7.4,,,MTT,A549,Human,Lung,24 h,1.56,94.1
,experiment,INFO-0010463,Metal,Ag,NanoComposix,,30.8,,-7.4,,,MTT,A549,Human,Lung,24 h,3.13,91.4
,experiment,INFO-0010463,Metal,Ag,NanoComposix,,30.8,,-7.4,,,MTT,A549,Human,Lung,24 h,6.25,84.8
,experiment,INFO-0010463,Metal,Ag,NanoComposix,,30.8,,-7.4,,,MTT,A549,Human,Lung,24 h,12.5,85.4
,experiment,INFO-0010463,Metal,Ag,NanoComposix,,30.8,,-7.4,,,MTT,A549,Human,Lung,24 h,25,67.9
,experiment,INFO-0010463,Metal,Ag,NanoComposix,,30.8,,-7.4,,,WST,A549,Human,Lung,24 h,0,100
,experiment,INFO-0010463,Metal,Ag,NanoComposix,,30.8,,-7.4,,,WST,A549,Human,Lung,24 h,1.56,103
,experiment,INFO-0010463,Metal,Ag,NanoComposix,,30.8,,-7.4,,,WST,A549,Human,Lung,24 h,3.13,103.8
,experiment,INFO-0010463,Metal,Ag,NanoComposix,,30.8,,-7.4,,,WST,A549,Human,Lung,24 h,6.25,101.4
,experiment,INFO-0010463,Metal,Ag,NanoComposix,,30.8,,-7.4,,,WST,A549,Human,Lung,24 h,12.5,109.1
,experiment,INFO-0010463,Metal,Ag,NanoComposix,,30.8,,-7.4,,,WST,A549,Human,Lung,24 h,25,42.8
,experiment,INFO-0010463,Metal,Ag,NanoComposix,,30.8,,-7.4,,,CellTiter-Glo®,A549,Human,Lung,24 h,0,100
,experiment,INFO-0010463,Metal,Ag,NanoComposix,,30.8,,-7.4,,,CellTiter-Glo®,A549,Human,Lung,24 h,6.25,99.4
,experiment,INFO-0010463,Metal,Ag,NanoComposix,,30.8,,-7.4,,,CellTiter-Glo®,A549,Human,Lung,24 h,12.5,98.5
,experiment,INFO-0010463,Metal,Ag,NanoComposix,,30.8,,-7.4,,,CellTiter-Glo®,A549,Human,Lung,24 h,25,98.5
,experiment,INFO-0010463,Metal,Ag,NanoComposix,,30.8,,-7.4,,,CellTiter-Glo®,A549,Human,Lung,24 h,50,97.1
,experiment,INFO-0010463,Metal,Ag,NanoComposix,,30.8,,-7.4,,,CellTiter-Glo®,A549,Human,Lung,24 h,100,100.2
,experiment,INFO-0010463,Metal,Ag,NanoComposix,,30.8,,-7.4,,,MTT,A549,Human,Lung,24 h,0,100
,experiment,INFO-0010463,Metal,Ag,NanoComposix,,30.8,,-7.4,,,MTT,A549,Human,Lung,24 h,6.25,99.3
,experiment,INFO-0010463,Metal,Ag,NanoComposix,,30.8,,-7.4,,,MTT,A549,Human,Lung,24 h,12.5,95.8
,experiment,INFO-0010463,Metal,Ag,NanoComposix,,30.8,,-7.4,,,MTT,A549,Human,Lung,24 h,25,97.6
,experiment,INFO-0010463,Metal,Ag,NanoComposix,,30.8,,-7.4,,,MTT,A549,Human,Lung,24 h,50,98
,experiment,INFO-0010463,Metal,Ag,NanoComposix,,30.8,,-7.4,,,MTT,A549,Human,Lung,24 h,100,94.5
,experiment,INFO-0010463,Metal,Ag,NanoComposix,,30.8,,-7.4,,,WST,A549,Human,Lung,24 h,0,100
,experiment,INFO-0010463,Metal,Ag,NanoComposix,,30.8,,-7.4,,,WST,A549,Human,Lung,24 h,6.25,98.1
,experiment,INFO-0010463,Metal,Ag,NanoComposix,,30.8,,-7.4,,,WST,A549,Human,Lung,24 h,12.5,97.3
,experiment,INFO-0010463,Metal,Ag,NanoComposix,,30.8,,-7.4,,,WST,A549,Human,Lung,24 h,25,101.6
,experiment,INFO-0010463,Metal,Ag,NanoComposix,,30.8,,-7.4,,,WST,A549,Human,Lung,24 h,50,96.8
,experiment,INFO-0010463,Metal,Ag,NanoComposix,,30.8,,-7.4,,,WST,A549,Human,Lung,24 h,100,98.4
,experiment,INFO-0010463,Metal,Ag,NanoComposix,,30.8,,-7.4,,,CellTiter-Glo®,A549,Human,Lung,24 h,0,100
,experiment,INFO-0010463,Metal,Ag,NanoComposix,,30.8,,-7.4,,,CellTiter-Glo®,A549,Human,Lung,24 h,6.25,83
,experiment,INFO-0010463,Metal,Ag,NanoComposix,,30.8,,-7.4,,,CellTiter-Glo®,A549,Human,Lung,24 h,12.5,73.6
,experiment,INFO-0010463,Metal,Ag,NanoComposix,,30.8,,-7.4,,,CellTiter-Glo®,A549,Human,Lung,24 h,25,55.6
,experiment,INFO-0010463,Metal,Ag,NanoComposix,,30.8,,-7.4,,,CellTiter-Glo®,A549,Human,Lung,24 h,50,37.4
,experiment,INFO-0010463,Metal,Ag,NanoComposix,,30.8,,-7.4,,,CellTiter-Glo®,A549,Human,Lung,24 h,100,28.3
,experiment,INFO-0010463,Metal,Ag,NanoComposix,,30.8,,-7.4,,,MTT,A549,Human,Lung,24 h,0,100
,experiment,INFO-0010463,Metal,Ag,NanoComposix,,30.8,,-7.4,,,MTT,A549,Human,Lung,24 h,6.25,90.7
,experiment,INFO-0010463,Metal,Ag,NanoComposix,,30.8,,-7.4,,,MTT,A549,Human,Lung,24 h,12.5,90
,experiment,INFO-0010463,Metal,Ag,NanoComposix,,30.8,,-7.4,,,MTT,A549,Human,Lung,24 h,25,92.8
,experiment,INFO-0010463,Metal,Ag,NanoComposix,,30.8,,-7.4,,,MTT,A549,Human,Lung,24 h,50,96.7
,experiment,INFO-0010463,Metal,Ag,NanoComposix,,30.8,,-7.4,,,MTT,A549,Human,Lung,24 h,100,98.1
,experiment,INFO-0010463,Metal,Ag,NanoComposix,,30.8,,-7.4,,,WST,A549,Human,Lung,24 h,0,100
,experiment,INFO-0010463,Metal,Ag,NanoComposix,,30.8,,-7.4,,,WST,A549,Human,Lung,24 h,6.25,103.8
,experiment,INFO-0010463,Metal,Ag,NanoComposix,,30.8,,-7.4,,,WST,A549,Human,Lung,24 h,12.5,109.2
,experiment,INFO-0010463,Metal,Ag,NanoComposix,,30.8,,-7.4,,,WST,A549,Human,Lung,24 h,25,116.2
,experiment,INFO-0010463,Metal,Ag,NanoComposix,,30.8,,-7.4,,,WST,A549,Human,Lung,24 h,50,126.5
,experiment,INFO-0010463,Metal,Ag,NanoComposix,,30.8,,-7.4,,,WST,A549,Human,Lung,24 h,100,129.4
,experiment,INFO-0010252,Oxide,CeO2,Sigma Aldrich,,381.5,,-10.5,,,CellTiter-Glo®,A549,Human,Lung,24 h,0,100
,experiment,INFO-0010252,Oxide,CeO2,Sigma Aldrich,,381.5,,-10.5,,,CellTiter-Glo®,A549,Human,Lung,24 h,6.25,101.5
,experiment,INFO-0010252,Oxide,CeO2,Sigma Aldrich,,381.5,,-10.5,,,CellTiter-Glo®,A549,Human,Lung,24 h,12.5,100.2
,experiment,INFO-0010252,Oxide,CeO2,Sigma Aldrich,,381.5,,-10.5,,,CellTiter-Glo®,A549,Human,Lung,24 h,25,101.3
,experiment,INFO-0010252,Oxide,CeO2,Sigma Aldrich,,381.5,,-10.5,,,CellTiter-Glo®,A549,Human,Lung,24 h,50,102
,experiment,INFO-0010252,Oxide,CeO2,Sigma Aldrich,,381.5,,-10.5,,,CellTiter-Glo®,A549,Human,Lung,24 h,100,99.1
,experiment,INFO-0010252,Oxide,CeO2,Sigma Aldrich,,381.5,,-10.5,,,MTT,A549,Human,Lung,24 h,0,100
,experiment,INFO-0010252,Oxide,CeO2,Sigma Aldrich,,381.5,,-10.5,,,MTT,A549,Human,Lung,24 h,6.25,82.5
,experiment,INFO-0010252,Oxide,CeO2,Sigma Aldrich,,381.5,,-10.5,,,MTT,A549,Human,Lung,24 h,12.5,76
,experiment,INFO-0010252,Oxide,CeO2,Sigma Aldrich,,381.5,,-10.5,,,MTT,A549,Human,Lung,24 h,25,74.4
,experiment,INFO-0010252,Oxide,CeO2,Sigma Aldrich,,381.5,,-10.5,,,MTT,A549,Human,Lung,24 h,50,75.8
,experiment,INFO-0010252,Oxide,CeO2,Sigma Aldrich,,381.5,,-10.5,,,MTT,A549,Human,Lung,24 h,100,75.7
,experiment,INFO-0010252,Oxide,CeO2,Sigma Aldrich,,381.5,,-10.5,,,WST,A549,Human,Lung,24 h,0,100
,experiment,INFO-0010252,Oxide,CeO2,Sigma Aldrich,,381.5,,-10.5,,,WST,A549,Human,Lung,24 h,6.25,116.6
,experiment,INFO-0010252,Oxide,CeO2,Sigma Aldrich,,381.5,,-10.5,,,WST,A549,Human,Lung,24 h,12.5,137.5
,experiment,INFO-0010252,Oxide,CeO2,Sigma Aldrich,,381.5,,-10.5,,,WST,A549,Human,Lung,24 h,25,145.6
,experiment,INFO-0010252,Oxide,CeO2,Sigma Aldrich,,381.5,,-10.5,,,WST,A549,Human,Lung,24 h,50,148.9
,experiment,INFO-0010252,Oxide,CeO2,Sigma Aldrich,,381.5,,-10.5,,,WST,A549,Human,Lung,24 h,100,140.4
,experiment,INFO-0010250,Carbon,Graphene,Nanjing XFNANO Materials Tech,,,,-10.9,,,CellTiter-Glo®,A549,Human,Lung,24 h,0,100
,experiment,INFO-0010250,Carbon,Graphene,Nanjing XFNANO Materials Tech,,,,-10.9,,,CellTiter-Glo®,A549,Human,Lung,24 h,6.25,88.5
,experiment,INFO-0010250,Carbon,Graphene,Nanjing XFNANO Materials Tech,,,,-10.9,,,CellTiter-Glo®,A549,Human,Lung,24 h,12.5,89
,experiment,INFO-0010250,Carbon,Graphene,Nanjing XFNANO Materials Tech,,,,-10.9,,,CellTiter-Glo®,A549,Human,Lung,24 h,25,92.8
,experiment,INFO-0010250,Carbon,Graphene,Nanjing XFNANO Materials Tech,,,,-10.9,,,CellTiter-Glo®,A549,Human,Lung,24 h,50,87.3
,experiment,INFO-0010250,Carbon,Graphene,Nanjing XFNANO Materials Tech,,,,-10.9,,,CellTiter-Glo®,A549,Human,Lung,24 h,100,84.6
,experiment,INFO-0010250,Carbon,Graphene,Nanjing XFNANO Materials Tech,,,,-10.9,,,MTT,A549,Human,Lung,24 h,0,100
,experiment,INFO-0010250,Carbon,Graphene,Nanjing XFNANO Materials Tech,,,,-10.9,,,MTT,A549,Human,Lung,24 h,6.25,79.8
,experiment,INFO-0010250,Carbon,Graphene,Nanjing XFNANO Materials Tech,,,,-10.9,,,MTT,A549,Human,Lung,24 h,12.5,83.6
,experiment,INFO-0010250,Carbon,Graphene,Nanjing XFNANO Materials Tech,,,,-10.9,,,MTT,A549,Human,Lung,24 h,25,64.8
,experiment,INFO-0010250,Carbon,Graphene,Nanjing XFNANO Materials Tech,,,,-10.9,,,MTT,A549,Human,Lung,24 h,50,77
,experiment,INFO-0010250,Carbon,Graphene,Nanjing XFNANO Materials Tech,,,,-10.9,,,MTT,A549,Human,Lung,24 h,100,76.8
,experiment,INFO-0010250,Carbon,Graphene,Nanjing XFNANO Materials Tech,,,,-10.9,,,WST,A549,Human,Lung,24 h,0,100
,experiment,INFO-0010250,Carbon,Graphene,Nanjing XFNANO Materials Tech,,,,-10.9,,,WST,A549,Human,Lung,24 h,6.25,91.4
,experiment,INFO-0010250,Carbon,Graphene,Nanjing XFNANO Materials Tech,,,,-10.9,,,WST,A549,Human,Lung,24 h,12.5,91.5
,experiment,INFO-0010250,Carbon,Graphene,Nanjing XFNANO Materials Tech,,,,-10.9,,,WST,A549,Human,Lung,24 h,25,96.4
,experiment,INFO-0010250,Carbon,Graphene,Nanjing XFNANO Materials Tech,,,,-10.9,,,WST,A549,Human,Lung,24 h,50,102.6
,experiment,INFO-0010250,Carbon,Graphene,Nanjing XFNANO Materials Tech,,,,-10.9,,,WST,A549,Human,Lung,24 h,100,108.1
,experiment,INFO-0010249,Carbon,MWCNT,Nanjing XFNANO Materials Tech,,,,-11.6,,,CellTiter-Glo®,A549,Human,Lung,24 h,0,100
,experiment,INFO-0010249,Carbon,MWCNT,Nanjing XFNANO Materials Tech,,,,-11.6,,,CellTiter-Glo®,A549,Human,Lung,24 h,6.25,89.2
,experiment,INFO-0010249,Carbon,MWCNT,Nanjing XFNANO Materials Tech,,,,-11.6,,,CellTiter-Glo®,A549,Human,Lung,24 h,12.5,85.9
,experiment,INFO-0010249,Carbon,MWCNT,Nanjing XFNANO Materials Tech,,,,-11.6,,,CellTiter-Glo®,A549,Human,Lung,24 h,25,76.8
,experiment,INFO-0010249,Carbon,MWCNT,Nanjing XFNANO Materials Tech,,,,-11.6,,,CellTiter-Glo®,A549,Human,Lung,24 h,50,69.4
,experiment,INFO-0010249,Carbon,MWCNT,Nanjing XFNANO Materials Tech,,,,-11.6,,,CellTiter-Glo®,A549,Human,Lung,24 h,100,54.3
,experiment,INFO-0010249,Carbon,MWCNT,Nanjing XFNANO Materials Tech,,,,-11.6,,,MTT,A549,Human,Lung,24 h,0,100
,experiment,INFO-0010249,Carbon,MWCNT,Nanjing XFNANO Materials Tech,,,,-11.6,,,MTT,A549,Human,Lung,24 h,6.25,59
,experiment,INFO-0010249,Carbon,MWCNT,Nanjing XFNANO Materials Tech,,,,-11.6,,,MTT,A549,Human,Lung,24 h,12.5,56.8
,experiment,INFO-0010249,Carbon,MWCNT,Nanjing XFNANO Materials Tech,,,,-11.6,,,MTT,A549,Human,Lung,24 h,25,54.6
,experiment,INFO-0010249,Carbon,MWCNT,Nanjing XFNANO Materials Tech,,,,-11.6,,,MTT,A549,Human,Lung,24 h,50,51.1
,experiment,INFO-0010249,Carbon,MWCNT,Nanjing XFNANO Materials Tech,,,,-11.6,,,MTT,A549,Human,Lung,24 h,100,47.3
,experiment,INFO-0010249,Carbon,MWCNT,Nanjing XFNANO Materials Tech,,,,-11.6,,,WST,A549,Human,Lung,24 h,0,100
,experiment,INFO-0010249,Carbon,MWCNT,Nanjing XFNANO Materials Tech,,,,-11.6,,,WST,A549,Human,Lung,24 h,6.25,99.7
,experiment,INFO-0010249,Carbon,MWCNT,Nanjing XFNANO Materials Tech,,,,-11.6,,,WST,A549,Human,Lung,24 h,12.5,98.5
,experiment,INFO-0010249,Carbon,MWCNT,Nanjing XFNANO Materials Tech,,,,-11.6,,,WST,A549,Human,Lung,24 h,25,94.7
,experiment,INFO-0010249,Carbon,MWCNT,Nanjing XFNANO Materials Tech,,,,-11.6,,,WST,A549,Human,Lung,24 h,50,100.4
,experiment,INFO-0010249,Carbon,MWCNT,Nanjing XFNANO Materials Tech,,,,-11.6,,,WST,A549,Human,Lung,24 h,100,91.7
,experiment,INFO-0010248,Carbon,SWCNT,Nanjing XFNANO Materials Tech,,,,-7.8,,,CellTiter-Glo®,A549,Human,Lung,24 h,0,100
,experiment,INFO-0010248,Carbon,SWCNT,Nanjing XFNANO Materials Tech,,,,-7.8,,,CellTiter-Glo®,A549,Human,Lung,24 h,6.25,66.4
,experiment,INFO-0010248,Carbon,SWCNT,Nanjing XFNANO Materials Tech,,,,-7.8,,,CellTiter-Glo®,A549,Human,Lung,24 h,12.5,51
,experiment,INFO-0010248,Carbon,SWCNT,Nanjing XFNANO Materials Tech,,,,-7.8,,,CellTiter-Glo®,A549,Human,Lung,24 h,25,26.9
,experiment,INFO-0010248,Carbon,SWCNT,Nanjing XFNANO Materials Tech,,,,-7.8,,,CellTiter-Glo®,A549,Human,Lung,24 h,50,22.8
,experiment,INFO-0010248,Carbon,SWCNT,Nanjing XFNANO Materials Tech,,,,-7.8,,,CellTiter-Glo®,A549,Human,Lung,24 h,100,21.9
,experiment,INFO-0010248,Carbon,SWCNT,Nanjing XFNANO Materials Tech,,,,-7.8,,,MTT,A549,Human,Lung,24 h,0,100
,experiment,INFO-0010248,Carbon,SWCNT,Nanjing XFNANO Materials Tech,,,,-7.8,,,MTT,A549,Human,Lung,24 h,6.25,51.4
,experiment,INFO-0010248,Carbon,SWCNT,Nanjing XFNANO Materials Tech,,,,-7.8,,,MTT,A549,Human,Lung,24 h,12.5,45.6
,experiment,INFO-0010248,Carbon,SWCNT,Nanjing XFNANO Materials Tech,,,,-7.8,,,MTT,A549,Human,Lung,24 h,25,41.5
,experiment,INFO-0010248,Carbon,SWCNT,Nanjing XFNANO Materials Tech,,,,-7.8,,,MTT,A549,Human,Lung,24 h,50,37.9
,experiment,INFO-0010248,Carbon,SWCNT,Nanjing XFNANO Materials Tech,,,,-7.8,,,MTT,A549,Human,Lung,24 h,100,34
,experiment,INFO-0010248,Carbon,SWCNT,Nanjing XFNANO Materials Tech,,,,-7.8,,,WST,A549,Human,Lung,24 h,0,100
,experiment,INFO-0010248,Carbon,SWCNT,Nanjing XFNANO Materials Tech,,,,-7.8,,,WST,A549,Human,Lung,24 h,6.25,79.1
,experiment,INFO-0010248,Carbon,SWCNT,Nanjing XFNANO Materials Tech,,,,-7.8,,,WST,A549,Human,Lung,24 h,12.5,64.1
,experiment,INFO-0010248,Carbon,SWCNT,Nanjing XFNANO Materials Tech,,,,-7.8,,,WST,A549,Human,Lung,24 h,25,51.9
,experiment,INFO-0010248,Carbon,SWCNT,Nanjing XFNANO Materials Tech,,,,-7.8,,,WST,A549,Human,Lung,24 h,50,45.7
,experiment,INFO-0010248,Carbon,SWCNT,Nanjing XFNANO Materials Tech,,,,-7.8,,,WST,A549,Human,Lung,24 h,100,44.8
,experiment,INFO-0010247,Carbon,SWCNT,NanoAmor,,,,-8.2,,,CellTiter-Glo®,A549,Human,Lung,24 h,0,100
,experiment,INFO-0010247,Carbon,SWCNT,NanoAmor,,,,-8.2,,,CellTiter-Glo®,A549,Human,Lung,24 h,6.25,26.9
,experiment,INFO-0010247,Carbon,SWCNT,NanoAmor,,,,-8.2,,,CellTiter-Glo®,A549,Human,Lung,24 h,12.5,23.3
,experiment,INFO-0010247,Carbon,SWCNT,NanoAmor,,,,-8.2,,,CellTiter-Glo®,A549,Human,Lung,24 h,25,15.6
,experiment,INFO-0010247,Carbon,SWCNT,NanoAmor,,,,-8.2,,,CellTiter-Glo®,A549,Human,Lung,24 h,50,0.3
,experiment,INFO-0010247,Carbon,SWCNT,NanoAmor,,,,-8.2,,,CellTiter-Glo®,A549,Human,Lung,24 h,100,0.16
,experiment,INFO-0010247,Carbon,SWCNT,NanoAmor,,,,-8.2,,,MTT,A549,Human,Lung,24 h,0,100
,experiment,INFO-0010247,Carbon,SWCNT,NanoAmor,,,,-8.2,,,MTT,A549,Human,Lung,24 h,6.25,36.9
,experiment,INFO-0010247,Carbon,SWCNT,NanoAmor,,,,-8.2,,,MTT,A549,Human,Lung,24 h,12.5,32.9
,experiment,INFO-0010247,Carbon,SWCNT,NanoAmor,,,,-8.2,,,MTT,A549,Human,Lung,24 h,25,26
,experiment,INFO-0010247,Carbon,SWCNT,NanoAmor,,,,-8.2,,,MTT,A549,Human,Lung,24 h,50,0.52
,experiment,INFO-0010247,Carbon,SWCNT,NanoAmor,,,,-8.2,,,MTT,A549,Human,Lung,24 h,100,0
,experiment,INFO-0010247,Carbon,SWCNT,NanoAmor,,,,-8.2,,,WST,A549,Human,Lung,24 h,0,100
,experiment,INFO-0010247,Carbon,SWCNT,NanoAmor,,,,-8.2,,,WST,A549,Human,Lung,24 h,6.25,35.7
,experiment,INFO-0010247,Carbon,SWCNT,NanoAmor,,,,-8.2,,,WST,A549,Human,Lung,24 h,12.5,34.8
,experiment,INFO-0010247,Carbon,SWCNT,NanoAmor,,,,-8.2,,,WST,A549,Human,Lung,24 h,25,30.3
,experiment,INFO-0010247,Carbon,SWCNT,NanoAmor,,,,-8.2,,,WST,A549,Human,Lung,24 h,50,2.2
,experiment,INFO-0010247,Carbon,SWCNT,NanoAmor,,,,-8.2,,,WST,A549,Human,Lung,24 h,100,4.05
,experiment,INFO-0010237,Metal,Ag,NanoComposix,,167.5,,-7.7,,,CellTiter-Glo®,A549,Human,Lung,24 h,0,100
,experiment,INFO-0010237,Metal,Ag,NanoComposix,,167.5,,-7.7,,,CellTiter-Glo®,A549,Human,Lung,24 h,6.25,94.6
,experiment,INFO-0010237,Metal,Ag,NanoComposix,,167.5,,-7.7,,,CellTiter-Glo®,A549,Human,Lung,24 h,12.5,82.3
,experiment,INFO-0010237,Metal,Ag,NanoComposix,,167.5,,-7.7,,,CellTiter-Glo®,A549,Human,Lung,24 h,25,71.3
,experiment,INFO-0010237,Metal,Ag,NanoComposix,,167.5,,-7.7,,,CellTiter-Glo®,A549,Human,Lung,24 h,50,62.9
,experiment,INFO-0010237,Metal,Ag,NanoComposix,,167.5,,-7.7,,,CellTiter-Glo®,A549,Human,Lung,24 h,100,46.6
,experiment,INFO-0010237,Metal,Ag,NanoComposix,,167.5,,-7.7,,,MTT,A549,Human,Lung,24 h,0,100
,experiment,INFO-0010237,Metal,Ag,NanoComposix,,167.5,,-7.7,,,MTT,A549,Human,Lung,24 h,6.25,94.6
,experiment,INFO-0010237,Metal,Ag,NanoComposix,,167.5,,-7.7,,,MTT,A549,Human,Lung,24 h,12.5,94.9
,experiment,INFO-0010237,Metal,Ag,NanoComposix,,167.5,,-7.7,,,MTT,A549,Human,Lung,24 h,25,82.6
,experiment,INFO-0010237,Metal,Ag,NanoComposix,,167.5,,-7.7,,,MTT,A549,Human,Lung,24 h,50,94.5
,experiment,INFO-0010237,Metal,Ag,NanoComposix,,167.5,,-7.7,,,MTT,A549,Human,Lung,24 h,100,92.8
,experiment,INFO-0010237,Metal,Ag,NanoComposix,,167.5,,-7.7,,,WST,A549,Human,Lung,24 h,0,100
,experiment,INFO-0010237,Metal,Ag,NanoComposix,,167.5,,-7.7,,,WST,A549,Human,Lung,24 h,6.25,102.2
,experiment,INFO-0010237,Metal,Ag,NanoComposix,,167.5,,-7.7,,,WST,A549,Human,Lung,24 h,12.5,104.3
,experiment,INFO-0010237,Metal,Ag,NanoComposix,,167.5,,-7.7,,,WST,A549,Human,Lung,24 h,25,113.1
,experiment,INFO-0010237,Metal,Ag,NanoComposix,,167.5,,-7.7,,,WST,A549,Human,Lung,24 h,50,131.7
,experiment,INFO-0010237,Metal,Ag,NanoComposix,,167.5,,-7.7,,,WST,A549,Human,Lung,24 h,100,140.4
,experiment,INFO-0010254,Oxide,Cu2O,NanoComposix,,40.9,,-5.83,,,CellTiter-Glo®,A549,Human,Lung,24 h,0,100
,experiment,INFO-0010254,Oxide,Cu2O,NanoComposix,,40.9,,-5.83,,,CellTiter-Glo®,A549,Human,Lung,24 h,3.13,97.3
,experiment,INFO-0010254,Oxide,Cu2O,NanoComposix,,40.9,,-5.83,,,CellTiter-Glo®,A549,Human,Lung,24 h,6.25,91.1
,experiment,INFO-0010254,Oxide,Cu2O,NanoComposix,,40.9,,-5.83,,,CellTiter-Glo®,A549,Human,Lung,24 h,12.5,74.7
,experiment,INFO-0010254,Oxide,Cu2O,NanoComposix,,40.9,,-5.83,,,CellTiter-Glo®,A549,Human,Lung,24 h,25,55.6
,experiment,INFO-0010254,Oxide,Cu2O,NanoComposix,,40.9,,-5.83,,,CellTiter-Glo®,A549,Human,Lung,24 h,50,54.3
,experiment,INFO-0010254,Oxide,Cu2O,NanoComposix,,40.9,,-5.83,,,MTT,A549,Human,Lung,24 h,0,100
,experiment,INFO-0010254,Oxide,Cu2O,NanoComposix,,40.9,,-5.83,,,MTT,A549,Human,Lung,24 h,3.13,95.4
,experiment,INFO-0010254,Oxide,Cu2O,NanoComposix,,40.9,,-5.83,,,MTT,A549,Human,Lung,24 h,6.25,82.7
,experiment,INFO-0010254,Oxide,Cu2O,NanoComposix,,40.9,,-5.83,,,MTT,A549,Human,Lung,24 h,12.5,69.7
,experiment,INFO-0010254,Oxide,Cu2O,NanoComposix,,40.9,,-5.83,,,MTT,A549,Human,Lung,24 h,25,65
,experiment,INFO-0010254,Oxide,Cu2O,NanoComposix,,40.9,,-5.83,,,MTT,A549,Human,Lung,24 h,50,61.3
,experiment,INFO-0010254,Oxide,Cu2O,NanoComposix,,40.9,,-5.83,,,WST,A549,Human,Lung,24 h,0,100
,experiment,INFO-0010254,Oxide,Cu2O,NanoComposix,,40.9,,-5.83,,,WST,A549,Human,Lung,24 h,3.13,98.6
,experiment,INFO-0010254,Oxide,Cu2O,NanoComposix,,40.9,,-5.83,,,WST,A549,Human,Lung,24 h,6.25,79.9
,experiment,INFO-0010254,Oxide,Cu2O,NanoComposix,,40.9,,-5.83,,,WST,A549,Human,Lung,24 h,12.5,46.9
,experiment,INFO-0010254,Oxide,Cu2O,NanoComposix,,40.9,,-5.83,,,WST,A549,Human,Lung,24 h,25,28.8
,experiment,INFO-0010254,Oxide,Cu2O,NanoComposix,,40.9,,-5.83,,,WST,A549,Human,Lung,24 h,50,17.3
,experiment,INFO-0010242,Oxide,ZnO,Sigma Aldrich,,232,,-7.7,,,CellTiter-Glo®,A549,Human,Lung,24 h,0,100
,experiment,INFO-0010242,Oxide,ZnO,Sigma Aldrich,,232,,-7.7,,,CellTiter-Glo®,A549,Human,Lung,24 h,1.56,98.7
,experiment,INFO-0010242,Oxide,ZnO,Sigma Aldrich,,232,,-7.7,,,CellTiter-Glo®,A549,Human,Lung,24 h,3.13,101.5
,experiment,INFO-0010242,Oxide,ZnO,Sigma Aldrich,,232,,-7.7,,,CellTiter-Glo®,A549,Human,Lung,24 h,6.25,99.3
,experiment,INFO-0010242,Oxide,ZnO,Sigma Aldrich,,232,,-7.7,,,CellTiter-Glo®,A549,Human,Lung,24 h,12.5,92.1
,experiment,INFO-0010242,Oxide,ZnO,Sigma Aldrich,,232,,-7.7,,,CellTiter-Glo®,A549,Human,Lung,24 h,25,51.1
,experiment,INFO-0010242,Oxide,ZnO,Sigma Aldrich,,232,,-7.7,,,MTT,A549,Human,Lung,24 h,0,100
,experiment,INFO-0010242,Oxide,ZnO,Sigma Aldrich,,232,,-7.7,,,MTT,A549,Human,Lung,24 h,1.56,95.4
,experiment,INFO-0010242,Oxide,ZnO,Sigma Aldrich,,232,,-7.7,,,MTT,A549,Human,Lung,24 h,3.13,94
,experiment,INFO-0010242,Oxide,ZnO,Sigma Aldrich,,232,,-7.7,,,MTT,A549,Human,Lung,24 h,6.25,81
,experiment,INFO-0010242,Oxide,ZnO,Sigma Aldrich,,232,,-7.7,,,MTT,A549,Human,Lung,24 h,12.5,81.9
,experiment,INFO-0010242,Oxide,ZnO,Sigma Aldrich,,232,,-7.7,,,MTT,A549,Human,Lung,24 h,25,62.6
,experiment,INFO-0010242,Oxide,ZnO,Sigma Aldrich,,232,,-7.7,,,WST,A549,Human,Lung,24 h,0,100
,experiment,INFO-0010242,Oxide,ZnO,Sigma Aldrich,,232,,-7.7,,,WST,A549,Human,Lung,24 h,1.56,101.2
,experiment,INFO-0010242,Oxide,ZnO,Sigma Aldrich,,232,,-7.7,,,WST,A549,Human,Lung,24 h,3.13,106
,experiment,INFO-0010242,Oxide,ZnO,Sigma Aldrich,,232,,-7.7,,,WST,A549,Human,Lung,24 h,6.25,107.2
,experiment,INFO-0010242,Oxide,ZnO,Sigma Aldrich,,232,,-7.7,,,WST,A549,Human,Lung,24 h,12.5,116
,experiment,INFO-0010242,Oxide,ZnO,Sigma Aldrich,,232,,-7.7,,,WST,A549,Human,Lung,24 h,25,46.1
,experiment,INFO-0010230,Oxide,SiO2,Kisker Biotech,,254.7,,-9.2,,,CellTiter-Glo®,A549,Human,Lung,24 h,0,100
,experiment,INFO-0010230,Oxide,SiO2,Kisker Biotech,,254.7,,-9.2,,,CellTiter-Glo®,A549,Human,Lung,24 h,6.25,102.4
,experiment,INFO-0010230,Oxide,SiO2,Kisker Biotech,,254.7,,-9.2,,,CellTiter-Glo®,A549,Human,Lung,24 h,12.5,100.9
,experiment,INFO-0010230,Oxide,SiO2,Kisker Biotech,,254.7,,-9.2,,,CellTiter-Glo®,A549,Human,Lung,24 h,25,98.3
,experiment,INFO-0010230,Oxide,SiO2,Kisker Biotech,,254.7,,-9.2,,,CellTiter-Glo®,A549,Human,Lung,24 h,50,98.4
,experiment,INFO-0010230,Oxide,SiO2,Kisker Biotech,,254.7,,-9.2,,,CellTiter-Glo®,A549,Human,Lung,24 h,100,99.5
,experiment,INFO-0010230,Oxide,SiO2,Kisker Biotech,,254.7,,-9.2,,,MTT,A549,Human,Lung,24 h,0,100
,experiment,INFO-0010230,Oxide,SiO2,Kisker Biotech,,254.7,,-9.2,,,MTT,A549,Human,Lung,24 h,6.25,103.9
,experiment,INFO-0010230,Oxide,SiO2,Kisker Biotech,,254.7,,-9.2,,,MTT,A549,Human,Lung,24 h,12.5,96.4
,experiment,INFO-0010230,Oxide,SiO2,Kisker Biotech,,254.7,,-9.2,,,MTT,A549,Human,Lung,24 h,25,93.9
,experiment,INFO-0010230,Oxide,SiO2,Kisker Biotech,,254.7,,-9.2,,,MTT,A549,Human,Lung,24 h,50,100.3
,experiment,INFO-0010230,Oxide,SiO2,Kisker Biotech,,254.7,,-9.2,,,MTT,A549,Human,Lung,24 h,100,98.9
,experiment,INFO-0010230,Oxide,SiO2,Kisker Biotech,,254.7,,-9.2,,,WST,A549,Human,Lung,24 h,0,100
,experiment,INFO-0010230,Oxide,SiO2,Kisker Biotech,,254.7,,-9.2,,,WST,A549,Human,Lung,24 h,6.25,100.6
,experiment,INFO-0010230,Oxide,SiO2,Kisker Biotech,,254.7,,-9.2,,,WST,A549,Human,Lung,24 h,12.5,103.1
,experiment,INFO-0010230,Oxide,SiO2,Kisker Biotech,,254.7,,-9.2,,,WST,A549,Human,Lung,24 h,25,99.9
,experiment,INFO-0010230,Oxide,SiO2,Kisker Biotech,,254.7,,-9.2,,,WST,A549,Human,Lung,24 h,50,102.9
,experiment,INFO-0010230,Oxide,SiO2,Kisker Biotech,,254.7,,-9.2,,,WST,A549,Human,Lung,24 h,100,96.8
,experiment,INFO-0010228,Carbon,Polystyrene,Polysciences,,257,,-6.8,,,CellTiter-Glo®,A549,Human,Lung,24 h,0,100
,experiment,INFO-0010228,Carbon,Polystyrene,Polysciences,,257,,-6.8,,,CellTiter-Glo®,A549,Human,Lung,24 h,6.25,99.8
,experiment,INFO-0010228,Carbon,Polystyrene,Polysciences,,257,,-6.8,,,CellTiter-Glo®,A549,Human,Lung,24 h,12.5,100.6
