Repository: dydtkddl/nanometaloxide

File: 00datacollection/01s2nano_data.csv (part 17 of 75)
Tags,Source,Info #,Material group,Material type,Manufacturer,Core (or Grain) size (nm),Hydrodynamic size (nm),Size distribution,Surface charge (mV),Surface Area (m^2/g),Shape,Assay method,Cell line (or type),Cell line species,IC origin,Exposure time,Dose (ug/ml),Toxicity value (%)
,experiment,INFO-0010228,Carbon,Polystyrene,Polysciences,,257,,-6.8,,,CellTiter-Glo®,A549,Human,Lung,24 h,25,100.5
,experiment,INFO-0010228,Carbon,Polystyrene,Polysciences,,257,,-6.8,,,CellTiter-Glo®,A549,Human,Lung,24 h,50,98
,experiment,INFO-0010228,Carbon,Polystyrene,Polysciences,,257,,-6.8,,,CellTiter-Glo®,A549,Human,Lung,24 h,100,100
,experiment,INFO-0010228,Carbon,Polystyrene,Polysciences,,257,,-6.8,,,MTT,A549,Human,Lung,24 h,0,100
,experiment,INFO-0010228,Carbon,Polystyrene,Polysciences,,257,,-6.8,,,MTT,A549,Human,Lung,24 h,6.25,101.9
,experiment,INFO-0010228,Carbon,Polystyrene,Polysciences,,257,,-6.8,,,MTT,A549,Human,Lung,24 h,12.5,102.6
,experiment,INFO-0010228,Carbon,Polystyrene,Polysciences,,257,,-6.8,,,MTT,A549,Human,Lung,24 h,25,96.4
,experiment,INFO-0010228,Carbon,Polystyrene,Polysciences,,257,,-6.8,,,MTT,A549,Human,Lung,24 h,50,98.4
,experiment,INFO-0010228,Carbon,Polystyrene,Polysciences,,257,,-6.8,,,MTT,A549,Human,Lung,24 h,100,100.3
,experiment,INFO-0010228,Carbon,Polystyrene,Polysciences,,257,,-6.8,,,WST,A549,Human,Lung,24 h,0,100
,experiment,INFO-0010228,Carbon,Polystyrene,Polysciences,,257,,-6.8,,,WST,A549,Human,Lung,24 h,6.25,99.1
,experiment,INFO-0010228,Carbon,Polystyrene,Polysciences,,257,,-6.8,,,WST,A549,Human,Lung,24 h,12.5,97.3
,experiment,INFO-0010228,Carbon,Polystyrene,Polysciences,,257,,-6.8,,,WST,A549,Human,Lung,24 h,25,92.6
,experiment,INFO-0010228,Carbon,Polystyrene,Polysciences,,257,,-6.8,,,WST,A549,Human,Lung,24 h,50,95.6
,experiment,INFO-0010228,Carbon,Polystyrene,Polysciences,,257,,-6.8,,,WST,A549,Human,Lung,24 h,100,99
,experiment,INFO-0010207,Metal,Ag,NanoComposix,,27.78,,-8.93,,,CellTiter-Glo®,A549,Human,Lung,24 h,0,100
,experiment,INFO-0010207,Metal,Ag,NanoComposix,,27.78,,-8.93,,,CellTiter-Glo®,A549,Human,Lung,24 h,6.25,85.7
,experiment,INFO-0010207,Metal,Ag,NanoComposix,,27.78,,-8.93,,,CellTiter-Glo®,A549,Human,Lung,24 h,12.5,71.6
,experiment,INFO-0010207,Metal,Ag,NanoComposix,,27.78,,-8.93,,,CellTiter-Glo®,A549,Human,Lung,24 h,25,53.2
,experiment,INFO-0010207,Metal,Ag,NanoComposix,,27.78,,-8.93,,,CellTiter-Glo®,A549,Human,Lung,24 h,50,37.7
,experiment,INFO-0010207,Metal,Ag,NanoComposix,,27.78,,-8.93,,,CellTiter-Glo®,A549,Human,Lung,24 h,100,26.8
,experiment,INFO-0010207,Metal,Ag,NanoComposix,,27.78,,-8.93,,,MTT,A549,Human,Lung,24 h,0,100
,experiment,INFO-0010207,Metal,Ag,NanoComposix,,27.78,,-8.93,,,MTT,A549,Human,Lung,24 h,6.25,89.4
,experiment,INFO-0010207,Metal,Ag,NanoComposix,,27.78,,-8.93,,,MTT,A549,Human,Lung,24 h,12.5,89.2
,experiment,INFO-0010207,Metal,Ag,NanoComposix,,27.78,,-8.93,,,MTT,A549,Human,Lung,24 h,25,93.4
,experiment,INFO-0010207,Metal,Ag,NanoComposix,,27.78,,-8.93,,,MTT,A549,Human,Lung,24 h,50,98.2
,experiment,INFO-0010207,Metal,Ag,NanoComposix,,27.78,,-8.93,,,MTT,A549,Human,Lung,24 h,100,101.6
,experiment,INFO-0010207,Metal,Ag,NanoComposix,,27.78,,-8.93,,,WST,A549,Human,Lung,24 h,0,100
,experiment,INFO-0010207,Metal,Ag,NanoComposix,,27.78,,-8.93,,,WST,A549,Human,Lung,24 h,6.25,97.7
,experiment,INFO-0010207,Metal,Ag,NanoComposix,,27.78,,-8.93,,,WST,A549,Human,Lung,24 h,12.5,100.7
,experiment,INFO-0010207,Metal,Ag,NanoComposix,,27.78,,-8.93,,,WST,A549,Human,Lung,24 h,25,105.7
,experiment,INFO-0010207,Metal,Ag,NanoComposix,,27.78,,-8.93,,,WST,A549,Human,Lung,24 h,50,114.3
,experiment,INFO-0010207,Metal,Ag,NanoComposix,,27.78,,-8.93,,,WST,A549,Human,Lung,24 h,100,130
,article,21651974,Carbon,SWCNT,Sigma Aldrich,1,,,,,,Trypan blue,hCMEC,Human,Umbilical vein,24 h,0,100
,article,21651974,Carbon,SWCNT,Sigma Aldrich,1,,,,,,Trypan blue,hCMEC,Human,Umbilical vein,24 h,12.5,70.8837
,article,21651974,Carbon,SWCNT,Sigma Aldrich,1,,,,,,Trypan blue,hCMEC,Human,Umbilical vein,24 h,25,62.7907
,article,21651974,Carbon,SWCNT,Sigma Aldrich,1,,,,,,Trypan blue,hCMEC,Human,Umbilical vein,24 h,50,60.2791
,article,21651974,Carbon,SWCNT,Sigma Aldrich,1,,,,,,Trypan blue,hCMEC,Human,Umbilical vein,24 h,100,47.1628
,article,21651974,Carbon,SWCNT,Sigma Aldrich,1,,,,,,Trypan blue,hCMEC,Human,Umbilical vein,24 h,200,45.2093
,article,21651974,Carbon,SWCNT,Sigma Aldrich,1,,,,,,Trypan blue,hCMEC,Human,Umbilical vein,24 h,400,17.0233
,article,21651974,Carbon,SWCNT,Sigma Aldrich,1,,,,,,Trypan blue,hCMEC,Human,Umbilical vein,24 h,800,11.7209
,article,21651974,Carbon,SWCNT,Sigma Aldrich,1,,,,,,Trypan blue,HUVECs,Human,Umbilical vein,24 h,0,100
,article,21651974,Carbon,SWCNT,Sigma Aldrich,1,,,,,,Trypan blue,HUVECs,Human,Umbilical vein,24 h,12.5,96.8372
,article,21651974,Carbon,SWCNT,Sigma Aldrich,1,,,,,,Trypan blue,HUVECs,Human,Umbilical vein,24 h,25,78.1395
,article,21651974,Carbon,SWCNT,Sigma Aldrich,1,,,,,,Trypan blue,HUVECs,Human,Umbilical vein,24 h,50,68.6512
,article,21651974,Carbon,SWCNT,Sigma Aldrich,1,,,,,,Trypan blue,HUVECs,Human,Umbilical vein,24 h,100,65.5814
,article,21651974,Carbon,SWCNT,Sigma Aldrich,1,,,,,,Trypan blue,HUVECs,Human,Umbilical vein,24 h,200,40.7442
,article,21651974,Carbon,SWCNT,Sigma Aldrich,1,,,,,,Trypan blue,HUVECs,Human,Umbilical vein,24 h,400,25.1163
,article,21651974,Carbon,SWCNT,Sigma Aldrich,1,,,,,,Trypan blue,HUVECs,Human,Umbilical vein,24 h,800,25.1163
,article,21651974,Carbon,SWCNT,Sigma Aldrich,1,,,,,,MTS,HUVECs,Human,Umbilical vein,48 h,0,100
,article,21651974,Carbon,SWCNT,Sigma Aldrich,1,,,,,,MTS,HUVECs,Human,Umbilical vein,48 h,12.5,92.7778
,article,21651974,Carbon,SWCNT,Sigma Aldrich,1,,,,,,MTS,HUVECs,Human,Umbilical vein,48 h,25,90
,article,21651974,Carbon,SWCNT,Sigma Aldrich,1,,,,,,MTS,HUVECs,Human,Umbilical vein,48 h,50,85.5556
,article,21651974,Carbon,SWCNT,Sigma Aldrich,1,,,,,,MTS,HUVECs,Human,Umbilical vein,48 h,100,73.8889
,article,21651974,Carbon,SWCNT,Sigma Aldrich,1,,,,,,MTS,HUVECs,Human,Umbilical vein,48 h,200,43.8889
,article,21651974,Carbon,SWCNT,Sigma Aldrich,1,,,,,,MTS,HUVECs,Human,Umbilical vein,48 h,400,20.5556
,article,21651974,Carbon,SWCNT,Sigma Aldrich,1,,,,,,MTS,HUVECs,Human,Umbilical vein,48 h,800,19.4444
,article,21651974,Carbon,SWCNT,Sigma Aldrich,1,,,,,,MTS,HUVECs,Human,Umbilical vein,48 h,0,100
,article,21651974,Carbon,SWCNT,Sigma Aldrich,1,,,,,,MTS,HUVECs,Human,Umbilical vein,48 h,12.5,87.3786
,article,21651974,Carbon,SWCNT,Sigma Aldrich,1,,,,,,MTS,HUVECs,Human,Umbilical vein,48 h,25,79.8058
,article,21651974,Carbon,SWCNT,Sigma Aldrich,1,,,,,,MTS,HUVECs,Human,Umbilical vein,48 h,50,68.7379
,article,21651974,Carbon,SWCNT,Sigma Aldrich,1,,,,,,MTS,HUVECs,Human,Umbilical vein,48 h,100,39.6117
,article,21651974,Carbon,SWCNT,Sigma Aldrich,1,,,,,,MTS,HUVECs,Human,Umbilical vein,48 h,200,23.8835
,article,21651974,Carbon,SWCNT,Sigma Aldrich,1,,,,,,MTS,HUVECs,Human,Umbilical vein,48 h,400,22.7184
,article,21651974,Carbon,SWCNT,Sigma Aldrich,1,,,,,,MTS,HUVECs,Human,Umbilical vein,48 h,800,4.0777
,article,21651974,Carbon,SWCNT,Sigma Aldrich,1,,,,,,MTS,HUVECs,Human,Umbilical vein,24 h,0,100
,article,21651974,Carbon,SWCNT,Sigma Aldrich,1,,,,,,MTS,HUVECs,Human,Umbilical vein,24 h,12.5,81.6667
,article,21651974,Carbon,SWCNT,Sigma Aldrich,1,,,,,,MTS,HUVECs,Human,Umbilical vein,24 h,25,81.6667
,article,21651974,Carbon,SWCNT,Sigma Aldrich,1,,,,,,MTS,HUVECs,Human,Umbilical vein,24 h,50,67.7778
,article,21651974,Carbon,SWCNT,Sigma Aldrich,1,,,,,,MTS,HUVECs,Human,Umbilical vein,24 h,100,57.2222
,article,21651974,Carbon,SWCNT,Sigma Aldrich,1,,,,,,MTS,HUVECs,Human,Umbilical vein,24 h,200,25
,article,21651974,Carbon,SWCNT,Sigma Aldrich,1,,,,,,MTS,HUVECs,Human,Umbilical vein,24 h,400,15
,article,21651974,Carbon,SWCNT,Sigma Aldrich,1,,,,,,MTS,HUVECs,Human,Umbilical vein,24 h,800,12.2222
,article,21651974,Carbon,SWCNT,Sigma Aldrich,1,,,,,,NRU,HUVECs,Human,Umbilical vein,48 h,0,100
,article,21651974,Carbon,SWCNT,Sigma Aldrich,1,,,,,,NRU,HUVECs,Human,Umbilical vein,48 h,12.5,82.439
,article,21651974,Carbon,SWCNT,Sigma Aldrich,1,,,,,,NRU,HUVECs,Human,Umbilical vein,48 h,25,49.2683
,article,21651974,Carbon,SWCNT,Sigma Aldrich,1,,,,,,NRU,HUVECs,Human,Umbilical vein,48 h,50,43.4146
,article,21651974,Carbon,SWCNT,Sigma Aldrich,1,,,,,,NRU,HUVECs,Human,Umbilical vein,48 h,100,26.8293
,article,21651974,Carbon,SWCNT,Sigma Aldrich,1,,,,,,NRU,HUVECs,Human,Umbilical vein,48 h,200,15.6098
,article,21651974,Carbon,SWCNT,Sigma Aldrich,1,,,,,,NRU,HUVECs,Human,Umbilical vein,48 h,400,3.4146
,article,21651974,Carbon,SWCNT,Sigma Aldrich,1,,,,,,NRU,HUVECs,Human,Umbilical vein,48 h,800,2.439
,article,21651974,Carbon,SWCNT,Sigma Aldrich,1,,,,,,MTS,HUVECs,Human,Umbilical vein,24 h,0,100
,article,21651974,Carbon,SWCNT,Sigma Aldrich,1,,,,,,MTS,HUVECs,Human,Umbilical vein,24 h,12.5,97.8641
,article,21651974,Carbon,SWCNT,Sigma Aldrich,1,,,,,,MTS,HUVECs,Human,Umbilical vein,24 h,25,105.4369
,article,21651974,Carbon,SWCNT,Sigma Aldrich,1,,,,,,MTS,HUVECs,Human,Umbilical vein,24 h,50,90.8738
,article,21651974,Carbon,SWCNT,Sigma Aldrich,1,,,,,,MTS,HUVECs,Human,Umbilical vein,24 h,100,81.5534
,article,21651974,Carbon,SWCNT,Sigma Aldrich,1,,,,,,MTS,HUVECs,Human,Umbilical vein,24 h,200,62.3301
,article,21651974,Carbon,SWCNT,Sigma Aldrich,1,,,,,,MTS,HUVECs,Human,Umbilical vein,24 h,400,40.1942
,article,21651974,Carbon,SWCNT,Sigma Aldrich,1,,,,,,MTS,HUVECs,Human,Umbilical vein,24 h,800,30.8738
,article,21651974,Carbon,SWCNT,Sigma Aldrich,1,,,,,,NRU,HUVECs,Human,Umbilical vein,48 h,0,100
,article,21651974,Carbon,SWCNT,Sigma Aldrich,1,,,,,,NRU,HUVECs,Human,Umbilical vein,48 h,12.5,87.8049
,article,21651974,Carbon,SWCNT,Sigma Aldrich,1,,,,,,NRU,HUVECs,Human,Umbilical vein,48 h,25,72.6829
,article,21651974,Carbon,SWCNT,Sigma Aldrich,1,,,,,,NRU,HUVECs,Human,Umbilical vein,48 h,50,60.9756
,article,21651974,Carbon,SWCNT,Sigma Aldrich,1,,,,,,NRU,HUVECs,Human,Umbilical vein,48 h,100,53.1707
,article,21651974,Carbon,SWCNT,Sigma Aldrich,1,,,,,,NRU,HUVECs,Human,Umbilical vein,48 h,200,48.2927
,article,21651974,Carbon,SWCNT,Sigma Aldrich,1,,,,,,NRU,HUVECs,Human,Umbilical vein,48 h,400,36.0976
,article,21651974,Carbon,SWCNT,Sigma Aldrich,1,,,,,,NRU,HUVECs,Human,Umbilical vein,48 h,800,27.3171
,article,27371805,Carbon,SWCNT,SES Research,20,,,,,,MTT,HT-22,Mouse,Brain,24 h,0,0.6466
,article,27371805,Carbon,SWCNT,SES Research,20,,,,,,MTT,HT-22,Mouse,Brain,24 h,5,0.8438
,article,27371805,Carbon,SWCNT,SES Research,20,,,,,,MTT,HT-22,Mouse,Brain,0.5 h,0,0.1131
,article,27371805,Carbon,SWCNT,SES Research,20,,,,,,MTT,HT-22,Mouse,Brain,0.5 h,5,0.09052
,article,27371805,Carbon,SWCNT,SES Research,20,,,,,,MTT,HT-22,Mouse,Brain,24 h,0,0.6466
,article,27371805,Carbon,SWCNT,SES Research,20,,,,,,MTT,HT-22,Mouse,Brain,24 h,5,0.9181
,article,27371805,Carbon,SWCNT,SES Research,20,,,,,,MTT,HT-22,Mouse,Brain,0.5 h,0,0.1131
,article,27371805,Carbon,SWCNT,SES Research,20,,,,,,MTT,HT-22,Mouse,Brain,0.5 h,5,0.07435
,article,22125408,Carbon,SWCNT,Sigma Aldrich,1.4,,,,,,LDH,Caco-2,Human,Colon,24 h,0,89.2907
,article,22125408,Carbon,SWCNT,Sigma Aldrich,1.4,,,,,,LDH,Caco-2,Human,Colon,24 h,15.6,89.2907
,article,22125408,Carbon,SWCNT,Sigma Aldrich,1.4,,,,,,LDH,Caco-2,Human,Colon,24 h,31.2,89.2907
,article,22125408,Carbon,SWCNT,Sigma Aldrich,1.4,,,,,,LDH,Caco-2,Human,Colon,24 h,62.5,88.7344
,article,22125408,Carbon,SWCNT,Sigma Aldrich,1.4,,,,,,LDH,Caco-2,Human,Colon,24 h,125,84.5619
,article,22125408,Carbon,SWCNT,Sigma Aldrich,1.4,,,,,,LDH,Caco-2,Human,Colon,24 h,250,87.4826
,article,22125408,Carbon,SWCNT,Sigma Aldrich,1.4,,,,,,LDH,Caco-2,Human,Colon,24 h,500,91.0988
,article,22125408,Carbon,SWCNT,Sigma Aldrich,1.4,,,,,,LDH,Caco-2,Human,Colon,24 h,1000,93.4631
,article,22125408,Carbon,SWCNT,Sigma Aldrich,1.4,,,,,,LDH,Caco-2,Human,Colon,24 h,0,89.2907
,article,22125408,Carbon,SWCNT,Sigma Aldrich,1.4,,,,,,LDH,Caco-2,Human,Colon,24 h,15.6,89.2907
,article,22125408,Carbon,SWCNT,Sigma Aldrich,1.4,,,,,,LDH,Caco-2,Human,Colon,24 h,31.2,87.6217
,article,22125408,Carbon,SWCNT,Sigma Aldrich,1.4,,,,,,LDH,Caco-2,Human,Colon,24 h,62.5,88.178
,article,22125408,Carbon,SWCNT,Sigma Aldrich,1.4,,,,,,LDH,Caco-2,Human,Colon,24 h,125,88.0389
,article,22125408,Carbon,SWCNT,Sigma Aldrich,1.4,,,,,,LDH,Caco-2,Human,Colon,24 h,250,90.9597
,article,22125408,Carbon,SWCNT,Sigma Aldrich,1.4,,,,,,LDH,Caco-2,Human,Colon,24 h,500,93.4631
,article,22125408,Carbon,SWCNT,Sigma Aldrich,1.4,,,,,,LDH,Caco-2,Human,Colon,24 h,1000,94.0195
,article,24929217,Carbon,SWCNT,Unidym,,91.3,,1.8,,,LDH,RAW 264.7,Mouse,Ascites,24 h,0,100
,article,24929217,Carbon,SWCNT,Unidym,,91.3,,1.8,,,LDH,RAW 264.7,Mouse,Ascites,24 h,0.8,97.8237
,article,24929217,Carbon,SWCNT,Unidym,,91.3,,1.8,,,LDH,RAW 264.7,Mouse,Ascites,24 h,1.6,96.8525
,article,24929217,Carbon,SWCNT,Unidym,,91.3,,1.8,,,LDH,RAW 264.7,Mouse,Ascites,24 h,3.3,95.4496
,article,24929217,Carbon,SWCNT,Unidym,,91.3,,1.8,,,LDH,RAW 264.7,Mouse,Ascites,24 h,6.6,92.6439
,article,24929217,Carbon,SWCNT,Unidym,,91.3,,1.8,,,CellTiter-Glo®,RAW 264.7,Mouse,Ascites,24 h,0,100
,article,24929217,Carbon,SWCNT,Unidym,,91.3,,1.8,,,CellTiter-Glo®,RAW 264.7,Mouse,Ascites,24 h,0.8,67.482
,article,24929217,Carbon,SWCNT,Unidym,,91.3,,1.8,,,CellTiter-Glo®,RAW 264.7,Mouse,Ascites,24 h,1.6,52.8058
,article,24929217,Carbon,SWCNT,Unidym,,91.3,,1.8,,,CellTiter-Glo®,RAW 264.7,Mouse,Ascites,24 h,3.3,33.813
,article,24929217,Carbon,SWCNT,Unidym,,91.3,,1.8,,,CellTiter-Glo®,RAW 264.7,Mouse,Ascites,24 h,6.6,19.1367
,article,24929217,Carbon,SWCNT,Unidym,,91.3,,1.8,,,MTT,RAW 264.7,Mouse,Ascites,24 h,0,100
,article,24929217,Carbon,SWCNT,Unidym,,91.3,,1.8,,,MTT,RAW 264.7,Mouse,Ascites,24 h,0.8,92.3702
,article,24929217,Carbon,SWCNT,Unidym,,91.3,,1.8,,,MTT,RAW 264.7,Mouse,Ascites,24 h,1.6,87.2235
,article,24929217,Carbon,SWCNT,Unidym,,91.3,,1.8,,,MTT,RAW 264.7,Mouse,Ascites,24 h,3.3,82.4831
,article,24929217,Carbon,SWCNT,Unidym,,91.3,,1.8,,,MTT,RAW 264.7,Mouse,Ascites,24 h,6.6,71.5124
,article,25580058,Carbon,SWCNT,Sigma Aldrich,4.5,,,,,,ENLITEN ATP assay kit,GM00637,Human,Skin,12 h,5,74.8184
,article,25580058,Carbon,SWCNT,Sigma Aldrich,4.5,,,,,,ENLITEN ATP assay kit,GM00637,Human,Skin,12 h,25,51.937
,article,25580058,Carbon,SWCNT,Sigma Aldrich,4.5,,,,,,ENLITEN ATP assay kit,GM00637,Human,Skin,12 h,50,40.799
,article,26090445,Carbon,MWCNT,Hodogaya Chemical,60,,,,27.5,,Alamar blue,HBEC,Human,Lung,24 h,0,100
,article,26090445,Carbon,MWCNT,Hodogaya Chemical,60,,,,27.5,,Alamar blue,HBEC,Human,Lung,24 h,1,91.2883
,article,26090445,Carbon,MWCNT,Hodogaya Chemical,60,,,,27.5,,Alamar blue,HBEC,Human,Lung,24 h,10,85.2147
,article,26090445,Carbon,MWCNT,Hodogaya Chemical,60,,,,27.5,,Alamar blue,HBEC,Human,Lung,24 h,100,69.2025
,article,24631251,Carbon,MWCNT,Self-synthesized,12.1,,,-7.8,,,LDH,TT1,Human,Lung,24 h,0,100
,article,24631251,Carbon,MWCNT,Self-synthesized,12.1,,,-7.8,,,LDH,TT1,Human,Lung,24 h,1,100
,article,24631251,Carbon,MWCNT,Self-synthesized,12.1,,,-7.8,,,LDH,TT1,Human,Lung,24 h,5,100
,article,24631251,Carbon,MWCNT,Self-synthesized,12.1,,,-7.8,,,LDH,TT1,Human,Lung,24 h,10,100
,article,24631251,Carbon,MWCNT,Self-synthesized,12.1,,,-7.8,,,LDH,TT1,Human,Lung,24 h,25,100
,article,24631251,Carbon,MWCNT,Self-synthesized,12.1,,,-7.8,,,LDH,TT1,Human,Lung,24 h,50,97.2973
,article,24631251,Carbon,MWCNT,Self-synthesized,12.1,,,-7.8,,,MTS,TT1,Human,Lung,24 h,0,100
,article,24631251,Carbon,MWCNT,Self-synthesized,12.1,,,-7.8,,,MTS,TT1,Human,Lung,24 h,1,92.1852
,article,24631251,Carbon,MWCNT,Self-synthesized,12.1,,,-7.8,,,MTS,TT1,Human,Lung,24 h,5,94.2113
,article,24631251,Carbon,MWCNT,Self-synthesized,12.1,,,-7.8,,,MTS,TT1,Human,Lung,24 h,10,94.2113
,article,24631251,Carbon,MWCNT,Self-synthesized,12.1,,,-7.8,,,MTS,TT1,Human,Lung,24 h,25,94.2113
,article,24631251,Carbon,MWCNT,Self-synthesized,12.1,,,-7.8,,,MTS,TT1,Human,Lung,24 h,50,94.6454
,article,24853461,Carbon,MWCNT,Chengdu Organic Chemicals,35,,,,,,WST,CAL-27,Human,Tongue,6 h,0,1
,article,24853461,Carbon,MWCNT,Chengdu Organic Chemicals,35,,,,,,WST,CAL-27,Human,Tongue,6 h,1.67,0.986
,article,24853461,Carbon,MWCNT,Chengdu Organic Chemicals,35,,,,,,WST,CAL-27,Human,Tongue,6 h,3.34,1.016
,article,24853461,Carbon,MWCNT,Chengdu Organic Chemicals,35,,,,,,WST,CAL-27,Human,Tongue,6 h,6.67,1.0056
,article,24853461,Carbon,MWCNT,Chengdu Organic Chemicals,35,,,,,,WST,CAL-27,Human,Tongue,6 h,13.34,0.997
,article,24853461,Carbon,MWCNT,Chengdu Organic Chemicals,35,,,,,,WST,CAL-27,Human,Tongue,6 h,26.67,0.9918
,article,24853461,Carbon,MWCNT,Chengdu Organic Chemicals,35,,,,,,WST,CAL-27,Human,Tongue,6 h,0,1
,article,24853461,Carbon,MWCNT,Chengdu Organic Chemicals,35,,,,,,WST,CAL-27,Human,Tongue,6 h,1.08,0.9918
,article,24853461,Carbon,MWCNT,Chengdu Organic Chemicals,35,,,,,,WST,CAL-27,Human,Tongue,6 h,2.16,0.9895
,article,24853461,Carbon,MWCNT,Chengdu Organic Chemicals,35,,,,,,WST,CAL-27,Human,Tongue,6 h,4.31,0.9999
,article,24853461,Carbon,MWCNT,Chengdu Organic Chemicals,35,,,,,,WST,CAL-27,Human,Tongue,6 h,8.62,0.9947
,article,24853461,Carbon,MWCNT,Chengdu Organic Chemicals,35,,,,,,WST,CAL-27,Human,Tongue,6 h,17.24,0.997
,article,23755279,Carbon,MWCNT,Self-synthesized,24.6,,,-20.2,98,,WST,Primary rat peritoneal macrophages,Rat,Peritoneal cavity,24 h,0,100
,article,23755279,Carbon,MWCNT,Self-synthesized,24.6,,,-20.2,98,,WST,Primary rat peritoneal macrophages,Rat,Peritoneal cavity,24 h,5,95.7724
,article,23755279,Carbon,MWCNT,Self-synthesized,24.6,,,-20.2,98,,WST,Primary rat peritoneal macrophages,Rat,Peritoneal cavity,24 h,25,90.8943
,article,23755279,Carbon,MWCNT,Self-synthesized,24.6,,,-20.2,98,,WST,Primary rat peritoneal macrophages,Rat,Peritoneal cavity,24 h,50,80
,article,23755279,Carbon,MWCNT,Self-synthesized,24.6,,,-20.2,98,,WST,Primary rat peritoneal macrophages,Rat,Peritoneal cavity,24 h,75,60
,article,23755279,Carbon,MWCNT,Self-synthesized,24.6,,,-20.2,98,,WST,Primary rat peritoneal macrophages,Rat,Peritoneal cavity,24 h,100,55.935
,article,23755279,Carbon,MWCNT,Self-synthesized,24.6,,,-20.2,98,,WST,RAW 264.7,Mouse,Ascites,24 h,0,98.4739
,article,23755279,Carbon,MWCNT,Self-synthesized,24.6,,,-20.2,98,,WST,RAW 264.7,Mouse,Ascites,24 h,5,97.8313
,article,23755279,Carbon,MWCNT,Self-synthesized,24.6,,,-20.2,98,,WST,RAW 264.7,Mouse,Ascites,24 h,25,90.9237
,article,23755279,Carbon,MWCNT,Self-synthesized,24.6,,,-20.2,98,,WST,RAW 264.7,Mouse,Ascites,24 h,50,76.3052
,article,23755279,Carbon,MWCNT,Self-synthesized,24.6,,,-20.2,98,,WST,RAW 264.7,Mouse,Ascites,24 h,75,59.759
,article,23755279,Carbon,MWCNT,Self-synthesized,24.6,,,-20.2,98,,WST,RAW 264.7,Mouse,Ascites,24 h,100,44.6586
,article,25463220,Carbon,MWCNT,Shenzhen Nano-Technologies Port,15,,,,,,CellTiter-Glo®,RAW 264.7,Mouse,Ascites,12 h,25,68.2181
,article,25463220,Carbon,MWCNT,Shenzhen Nano-Technologies Port,15,,,,,,CellTiter-Glo®,RAW 264.7,Mouse,Ascites,12 h,50,65.6915
,article,25463220,Carbon,MWCNT,Shenzhen Nano-Technologies Port,15,,,,,,CellTiter-Glo®,RAW 264.7,Mouse,Ascites,12 h,100,60.5053
,article,25463220,Carbon,MWCNT,Shenzhen Nano-Technologies Port,15,,,,,,CellTiter-Glo®,RAW 264.7,Mouse,Ascites,12 h,200,52.1277
,article,25463220,Carbon,MWCNT,Shenzhen Nano-Technologies Port,15,,,,,,CellTiter-Glo®,RAW 264.7,Mouse,Ascites,12 h,25,79.1223
,article,25463220,Carbon,MWCNT,Shenzhen Nano-Technologies Port,15,,,,,,CellTiter-Glo®,RAW 264.7,Mouse,Ascites,12 h,50,70.8777
,article,25463220,Carbon,MWCNT,Shenzhen Nano-Technologies Port,15,,,,,,CellTiter-Glo®,RAW 264.7,Mouse,Ascites,12 h,100,65.2926
,article,25463220,Carbon,MWCNT,Shenzhen Nano-Technologies Port,15,,,,,,CellTiter-Glo®,RAW 264.7,Mouse,Ascites,12 h,200,60.1064
,article,25463220,Carbon,MWCNT,Shenzhen Nano-Technologies Port,15,,,,,,CellTiter-Glo®,RAW 264.7,Mouse,Ascites,12 h,25,59.5745
,article,25463220,Carbon,MWCNT,Shenzhen Nano-Technologies Port,15,,,,,,CellTiter-Glo®,RAW 264.7,Mouse,Ascites,12 h,50,53.3245
,article,25463220,Carbon,MWCNT,Shenzhen Nano-Technologies Port,15,,,,,,CellTiter-Glo®,RAW 264.7,Mouse,Ascites,12 h,100,43.75
,article,25463220,Carbon,MWCNT,Shenzhen Nano-Technologies Port,15,,,,,,CellTiter-Glo®,RAW 264.7,Mouse,Ascites,12 h,200,37.367
,article,22534157,Carbon,MWCNT,Shenzhen Nanotech Port,15,,,-12.1,,,WST,RAW 264.7,Mouse,Ascites,24 h,0,100
,article,22534157,Carbon,MWCNT,Shenzhen Nanotech Port,15,,,-12.1,,,WST,RAW 264.7,Mouse,Ascites,24 h,25,95.2229
,article,22534157,Carbon,MWCNT,Shenzhen Nanotech Port,15,,,-12.1,,,WST,RAW 264.7,Mouse,Ascites,24 h,50,87.2611
,article,22534157,Carbon,MWCNT,Shenzhen Nanotech Port,15,,,-12.1,,,WST,RAW 264.7,Mouse,Ascites,24 h,100,77.2293
,article,22534157,Carbon,MWCNT,Shenzhen Nanotech Port,15,,,-12.1,,,WST,RAW 264.7,Mouse,Ascites,24 h,200,74.0446
,article,22534157,Carbon,MWCNT,Shenzhen Nanotech Port,15,,,-12.1,,,WST,RAW 264.7,Mouse,Ascites,24 h,400,56.8471
,article,22534157,Carbon,MWCNT,Shenzhen Nanotech Port,15,,,-12.1,,,WST,RAW 264.7,Mouse,Ascites,24 h,800,39.3312
,article,22534157,Carbon,MWCNT,Shenzhen Nanotech Port,15,,,-12.1,,,WST,RAW 264.7,Mouse,Ascites,24 h,0,100
,article,22534157,Carbon,MWCNT,Shenzhen Nanotech Port,15,,,-12.1,,,WST,RAW 264.7,Mouse,Ascites,24 h,25,92.0255
,article,22534157,Carbon,MWCNT,Shenzhen Nanotech Port,15,,,-12.1,,,WST,RAW 264.7,Mouse,Ascites,24 h,50,85.327
,article,22534157,Carbon,MWCNT,Shenzhen Nanotech Port,15,,,-12.1,,,WST,RAW 264.7,Mouse,Ascites,24 h,100,82.4561
,article,22534157,Carbon,MWCNT,Shenzhen Nanotech Port,15,,,-12.1,,,WST,RAW 264.7,Mouse,Ascites,24 h,200,72.8868
,article,22534157,Carbon,MWCNT,Shenzhen Nanotech Port,15,,,-12.1,,,WST,RAW 264.7,Mouse,Ascites,24 h,400,46.252
,article,22534157,Carbon,MWCNT,Shenzhen Nanotech Port,15,,,-12.1,,,WST,RAW 264.7,Mouse,Ascites,24 h,800,30.1435
,article,22534157,Carbon,MWCNT,Shenzhen Nanotech Port,15,,,-12.1,,,WST,RAW 264.7,Mouse,Ascites,24 h,0,100
,article,22534157,Carbon,MWCNT,Shenzhen Nanotech Port,15,,,-12.1,,,WST,RAW 264.7,Mouse,Ascites,24 h,25,82.9346
,article,22534157,Carbon,MWCNT,Shenzhen Nanotech Port,15,,,-12.1,,,WST,RAW 264.7,Mouse,Ascites,24 h,50,78.9474
,article,22534157,Carbon,MWCNT,Shenzhen Nanotech Port,15,,,-12.1,,,WST,RAW 264.7,Mouse,Ascites,24 h,100,65.5502
,article,22534157,Carbon,MWCNT,Shenzhen Nanotech Port,15,,,-12.1,,,WST,RAW 264.7,Mouse,Ascites,24 h,200,53.11
,article,22534157,Carbon,MWCNT,Shenzhen Nanotech Port,15,,,-12.1,,,WST,RAW 264.7,Mouse,Ascites,24 h,400,24.0829
,article,22534157,Carbon,MWCNT,Shenzhen Nanotech Port,15,,,-12.1,,,WST,RAW 264.7,Mouse,Ascites,24 h,800,12.7592
,article,26370214,Carbon,MWCNT,"HeJi (Hong Kong, China)",32,,,-10.3,106.7,,WST,BEAS-2B,Human,Lung,24 h,0,100
,article,26370214,Carbon,MWCNT,"HeJi (Hong Kong, China)",32,,,-10.3,106.7,,WST,BEAS-2B,Human,Lung,24 h,1,102.5166
,article,26370214,Carbon,MWCNT,"HeJi (Hong Kong, China)",32,,,-10.3,106.7,,WST,BEAS-2B,Human,Lung,24 h,5,103.1126
,article,26370214,Carbon,MWCNT,"HeJi (Hong Kong, China)",32,,,-10.3,106.7,,WST,BEAS-2B,Human,Lung,24 h,10,101.9205
,article,26370214,Carbon,MWCNT,"HeJi (Hong Kong, China)",32,,,-10.3,106.7,,WST,BEAS-2B,Human,Lung,24 h,20,89.404
,article,26370214,Carbon,MWCNT,"HeJi (Hong Kong, China)",32,,,-10.3,106.7,,WST,BEAS-2B,Human,Lung,24 h,40,86.6225
,article,26370214,Carbon,MWCNT,"HeJi (Hong Kong, China)",32,,,-10.3,106.7,,WST,BEAS-2B,Human,Lung,24 h,100,64.1722
,article,26370214,Carbon,MWCNT,"HeJi (Hong Kong, China)",32,,,-10.3,106.7,,MTT,BEAS-2B,Human,Lung,24 h,0,100
,article,26370214,Carbon,MWCNT,"HeJi (Hong Kong, China)",32,,,-10.3,106.7,,MTT,BEAS-2B,Human,Lung,24 h,1,85.5738
,article,26370214,Carbon,MWCNT,"HeJi (Hong Kong, China)",32,,,-10.3,106.7,,MTT,BEAS-2B,Human,Lung,24 h,5,75.1475
,article,26370214,Carbon,MWCNT,"HeJi (Hong Kong, China)",32,,,-10.3,106.7,,MTT,BEAS-2B,Human,Lung,24 h,10,67.6721
,article,26370214,Carbon,MWCNT,"HeJi (Hong Kong, China)",32,,,-10.3,106.7,,MTT,BEAS-2B,Human,Lung,24 h,20,42.8852
,article,26370214,Carbon,MWCNT,"HeJi (Hong Kong, China)",32,,,-10.3,106.7,,MTT,BEAS-2B,Human,Lung,24 h,40,27.7377
,article,26370214,Carbon,MWCNT,"HeJi (Hong Kong, China)",32,,,-10.3,106.7,,MTT,BEAS-2B,Human,Lung,24 h,100,13.1803
,article,26370214,Carbon,MWCNT,"HeJi (Hong Kong, China)",32,,,-10.3,106.7,,MTT,BEAS-2B,Human,Lung,24 h,0,100
,article,26370214,Carbon,MWCNT,"HeJi (Hong Kong, China)",32,,,-10.3,106.7,,MTT,BEAS-2B,Human,Lung,24 h,1,91.6721
,article,26370214,Carbon,MWCNT,"HeJi (Hong Kong, China)",32,,,-10.3,106.7,,MTT,BEAS-2B,Human,Lung,24 h,5,75.9344
,article,26370214,Carbon,MWCNT,"HeJi (Hong Kong, China)",32,,,-10.3,106.7,,MTT,BEAS-2B,Human,Lung,24 h,10,58.6229
,article,26370214,Carbon,MWCNT,"HeJi (Hong Kong, China)",32,,,-10.3,106.7,,MTT,BEAS-2B,Human,Lung,24 h,20,29.5082
,article,26370214,Carbon,MWCNT,"HeJi (Hong Kong, China)",32,,,-10.3,106.7,,MTT,BEAS-2B,Human,Lung,24 h,40,15.1475
,article,26370214,Carbon,MWCNT,"HeJi (Hong Kong, China)",32,,,-10.3,106.7,,MTT,BEAS-2B,Human,Lung,24 h,100,15.9344
,article,26370214,Carbon,MWCNT,"HeJi (Hong Kong, China)",32,,,-10.3,106.7,,WST,BEAS-2B,Human,Lung,24 h,0,100
,article,26370214,Carbon,MWCNT,"HeJi (Hong Kong, China)",32,,,-10.3,106.7,,WST,BEAS-2B,Human,Lung,24 h,1,92.5926
,article,26370214,Carbon,MWCNT,"HeJi (Hong Kong, China)",32,,,-10.3,106.7,,WST,BEAS-2B,Human,Lung,24 h,5,93.3333
,article,26370214,Carbon,MWCNT,"HeJi (Hong Kong, China)",32,,,-10.3,106.7,,WST,BEAS-2B,Human,Lung,24 h,10,78.1481
,article,26370214,Carbon,MWCNT,"HeJi (Hong Kong, China)",32,,,-10.3,106.7,,WST,BEAS-2B,Human,Lung,24 h,20,56.2963
,article,26370214,Carbon,MWCNT,"HeJi (Hong Kong, China)",32,,,-10.3,106.7,,WST,BEAS-2B,Human,Lung,24 h,40,51.4815
,article,26370214,Carbon,MWCNT,"HeJi (Hong Kong, China)",32,,,-10.3,106.7,,MTT,BEAS-2B,Human,Lung,24 h,0,100
,article,26370214,Carbon,MWCNT,"HeJi (Hong Kong, China)",32,,,-10.3,106.7,,MTT,BEAS-2B,Human,Lung,24 h,1,91.6667
,article,26370214,Carbon,MWCNT,"HeJi (Hong Kong, China)",32,,,-10.3,106.7,,MTT,BEAS-2B,Human,Lung,24 h,5,95.3704
,article,26370214,Carbon,MWCNT,"HeJi (Hong Kong, China)",32,,,-10.3,106.7,,MTT,BEAS-2B,Human,Lung,24 h,10,82.7778
,article,26370214,Carbon,MWCNT,"HeJi (Hong Kong, China)",32,,,-10.3,106.7,,MTT,BEAS-2B,Human,Lung,24 h,20,60
,article,26370214,Carbon,MWCNT,"HeJi (Hong Kong, China)",32,,,-10.3,106.7,,MTT,BEAS-2B,Human,Lung,24 h,40,56.8519
,article,26370214,Carbon,MWCNT,"HeJi (Hong Kong, China)",32,,,-10.3,106.7,,MTT,BEAS-2B,Human,Lung,24 h,0,100
,article,26370214,Carbon,MWCNT,"HeJi (Hong Kong, China)",32,,,-10.3,106.7,,MTT,BEAS-2B,Human,Lung,24 h,1,95.7616
,article,26370214,Carbon,MWCNT,"HeJi (Hong Kong, China)",32,,,-10.3,106.7,,MTT,BEAS-2B,Human,Lung,24 h,5,85.4305
,article,26370214,Carbon,MWCNT,"HeJi (Hong Kong, China)",32,,,-10.3,106.7,,MTT,BEAS-2B,Human,Lung,24 h,10,86.0265
,article,26370214,Carbon,MWCNT,"HeJi (Hong Kong, China)",32,,,-10.3,106.7,,MTT,BEAS-2B,Human,Lung,24 h,20,75.6954
,article,26370214,Carbon,MWCNT,"HeJi (Hong Kong, China)",32,,,-10.3,106.7,,MTT,BEAS-2B,Human,Lung,24 h,40,52.649
,article,26370214,Carbon,MWCNT,"HeJi (Hong Kong, China)",32,,,-10.3,106.7,,MTT,BEAS-2B,Human,Lung,24 h,100,40.7285
,article,23087595,Carbon,MWCNT,NanoAmor,20,,,-24.7,,,ToxiLight BioAssay Kit,RAW 264.7,Mouse,Ascites,72 h,0,100
,article,23087595,Carbon,MWCNT,NanoAmor,20,,,-24.7,,,ToxiLight BioAssay Kit,RAW 264.7,Mouse,Ascites,72 h,38,64.9555
,article,23087595,Carbon,MWCNT,NanoAmor,20,,,-24.7,,,ToxiLight BioAssay Kit,RAW 264.7,Mouse,Ascites,72 h,80,41.7789
,article,23087595,Carbon,MWCNT,NanoAmor,20,,,-24.7,,,ToxiLight BioAssay Kit,RAW 264.7,Mouse,Ascites,72 h,0,100
,article,23087595,Carbon,MWCNT,NanoAmor,20,,,-24.7,,,ToxiLight BioAssay Kit,RAW 264.7,Mouse,Ascites,72 h,38,73.1893
,article,23087595,Carbon,MWCNT,NanoAmor,20,,,-24.7,,,ToxiLight BioAssay Kit,RAW 264.7,Mouse,Ascites,72 h,80,53.5197
,article,23087595,Carbon,MWCNT,NanoAmor,20,,,-24.7,,,ToxiLight BioAssay Kit,RAW 264.7,Mouse,Ascites,72 h,0,100
,article,23087595,Carbon,MWCNT,NanoAmor,20,,,-24.7,,,ToxiLight BioAssay Kit,RAW 264.7,Mouse,Ascites,72 h,38,57.6366
,article,23087595,Carbon,MWCNT,NanoAmor,20,,,-24.7,,,ToxiLight BioAssay Kit,RAW 264.7,Mouse,Ascites,72 h,80,61.7535
,article,23831590,Carbon,MWCNT,"Shenzhen Nano-Technologies Port Co., Ltd.",,,,-25.7,185,,MTT,HeLa,Human,Cervix,24 h,0,100
,article,23831590,Carbon,MWCNT,"Shenzhen Nano-Technologies Port Co., Ltd.",,,,-25.7,185,,MTT,HeLa,Human,Cervix,24 h,15.6,86.8407
,article,23831590,Carbon,MWCNT,"Shenzhen Nano-Technologies Port Co., Ltd.",,,,-25.7,185,,MTT,HeLa,Human,Cervix,24 h,31.3,82.4151
,article,23831590,Carbon,MWCNT,"Shenzhen Nano-Technologies Port Co., Ltd.",,,,-25.7,185,,MTT,HeLa,Human,Cervix,24 h,62.5,77.9896
,article,23831590,Carbon,MWCNT,"Shenzhen Nano-Technologies Port Co., Ltd.",,,,-25.7,185,,MTT,HeLa,Human,Cervix,24 h,125,78.2637
,article,23831590,Carbon,MWCNT,"Shenzhen Nano-Technologies Port Co., Ltd.",,,,-25.7,185,,MTT,HeLa,Human,Cervix,24 h,250,84.8956
,article,23831590,Carbon,MWCNT,"Shenzhen Nano-Technologies Port Co., Ltd.",,,,-25.7,185,,MTT,HeLa,Human,Cervix,24 h,0,100
,article,23831590,Carbon,MWCNT,"Shenzhen Nano-Technologies Port Co., Ltd.",,,,-25.7,185,,MTT,HeLa,Human,Cervix,24 h,15.6,89.8956
,article,23831590,Carbon,MWCNT,"Shenzhen Nano-Technologies Port Co., Ltd.",,,,-25.7,185,,MTT,HeLa,Human,Cervix,24 h,31.3,86.6057
,article,23831590,Carbon,MWCNT,"Shenzhen Nano-Technologies Port Co., Ltd.",,,,-25.7,185,,MTT,HeLa,Human,Cervix,24 h,62.5,83.5117
,article,23831590,Carbon,MWCNT,"Shenzhen Nano-Technologies Port Co., Ltd.",,,,-25.7,185,,MTT,HeLa,Human,Cervix,24 h,125,81.3969
,article,23831590,Carbon,MWCNT,"Shenzhen Nano-Technologies Port Co., Ltd.",,,,-25.7,185,,MTT,HeLa,Human,Cervix,24 h,250,80.3786
,article,23831590,Carbon,MWCNT,"Shenzhen Nano-Technologies Port Co., Ltd.",,,,-25.7,185,,MTT,HeLa,Human,Cervix,24 h,0,100
,article,23831590,Carbon,MWCNT,"Shenzhen Nano-Technologies Port Co., Ltd.",,,,-25.7,185,,MTT,HeLa,Human,Cervix,24 h,15.6,91.7755
,article,23831590,Carbon,MWCNT,"Shenzhen Nano-Technologies Port Co., Ltd.",,,,-25.7,185,,MTT,HeLa,Human,Cervix,24 h,31.3,89.2298
,article,23831590,Carbon,MWCNT,"Shenzhen Nano-Technologies Port Co., Ltd.",,,,-25.7,185,,MTT,HeLa,Human,Cervix,24 h,62.5,87.5065
,article,23831590,Carbon,MWCNT,"Shenzhen Nano-Technologies Port Co., Ltd.",,,,-25.7,185,,MTT,HeLa,Human,Cervix,24 h,125,84.4909
,article,23831590,Carbon,MWCNT,"Shenzhen Nano-Technologies Port Co., Ltd.",,,,-25.7,185,,MTT,HeLa,Human,Cervix,24 h,250,81.0836
,article,23831590,Carbon,MWCNT,"Shenzhen Nano-Technologies Port Co., Ltd.",,,,-25.7,185,,MTT,HeLa,Human,Cervix,24 h,0,100
,article,23831590,Carbon,MWCNT,"Shenzhen Nano-Technologies Port Co., Ltd.",,,,-25.7,185,,MTT,HeLa,Human,Cervix,24 h,15.6,92.4804
,article,23831590,Carbon,MWCNT,"Shenzhen Nano-Technologies Port Co., Ltd.",,,,-25.7,185,,MTT,HeLa,Human,Cervix,24 h,31.3,91.1097
,article,23831590,Carbon,MWCNT,"Shenzhen Nano-Technologies Port Co., Ltd.",,,,-25.7,185,,MTT,HeLa,Human,Cervix,24 h,62.5,91.2663
,article,23831590,Carbon,MWCNT,"Shenzhen Nano-Technologies Port Co., Ltd.",,,,-25.7,185,,MTT,HeLa,Human,Cervix,24 h,125,87.2715
,article,23831590,Carbon,MWCNT,"Shenzhen Nano-Technologies Port Co., Ltd.",,,,-25.7,185,,MTT,HeLa,Human,Cervix,24 h,250,86.5274
,article,23831590,Carbon,MWCNT,"Shenzhen Nano-Technologies Port Co., Ltd.",,,,-25.7,185,,MTT,HeLa,Human,Cervix,24 h,0,100
,article,23831590,Carbon,MWCNT,"Shenzhen Nano-Technologies Port Co., Ltd.",,,,-25.7,185,,MTT,HeLa,Human,Cervix,24 h,6.25,86.9727
,article,23831590,Carbon,MWCNT,"Shenzhen Nano-Technologies Port Co., Ltd.",,,,-25.7,185,,MTT,HeLa,Human,Cervix,24 h,12.5,76.5246
,article,23831590,Carbon,MWCNT,"Shenzhen Nano-Technologies Port Co., Ltd.",,,,-25.7,185,,MTT,HeLa,Human,Cervix,24 h,25,73.4208
,article,23831590,Carbon,MWCNT,"Shenzhen Nano-Technologies Port Co., Ltd.",,,,-25.7,185,,MTT,HeLa,Human,Cervix,24 h,50,69.9235
,article,23831590,Carbon,MWCNT,"Shenzhen Nano-Technologies Port Co., Ltd.",,,,-25.7,185,,MTT,HeLa,Human,Cervix,24 h,100,64.4153
,article,23831590,Carbon,MWCNT,"Shenzhen Nano-Technologies Port Co., Ltd.",,,,-25.7,185,,MTT,HeLa,Human,Cervix,24 h,0,100
,article,23831590,Carbon,MWCNT,"Shenzhen Nano-Technologies Port Co., Ltd.",,,,-25.7,185,,MTT,HeLa,Human,Cervix,24 h,6.25,96.7213
,article,23831590,Carbon,MWCNT,"Shenzhen Nano-Technologies Port Co., Ltd.",,,,-25.7,185,,MTT,HeLa,Human,Cervix,24 h,12.5,80.153
,article,23831590,Carbon,MWCNT,"Shenzhen Nano-Technologies Port Co., Ltd.",,,,-25.7,185,,MTT,HeLa,Human,Cervix,24 h,25,76.3497
,article,23831590,Carbon,MWCNT,"Shenzhen Nano-Technologies Port Co., Ltd.",,,,-25.7,185,,MTT,HeLa,Human,Cervix,24 h,50,70.9727
,article,23831590,Carbon,MWCNT,"Shenzhen Nano-Technologies Port Co., Ltd.",,,,-25.7,185,,MTT,HeLa,Human,Cervix,24 h,100,65.1585
,article,23831590,Carbon,MWCNT,"Shenzhen Nano-Technologies Port Co., Ltd.",,,,-25.7,185,,MTT,HeLa,Human,Cervix,24 h,0,100
,article,23831590,Carbon,MWCNT,"Shenzhen Nano-Technologies Port Co., Ltd.",,,,-25.7,185,,MTT,HeLa,Human,Cervix,24 h,6.25,97.4208
,article,23831590,Carbon,MWCNT,"Shenzhen Nano-Technologies Port Co., Ltd.",,,,-25.7,185,,MTT,HeLa,Human,Cervix,24 h,12.5,88.153
,article,23831590,Carbon,MWCNT,"Shenzhen Nano-Technologies Port Co., Ltd.",,,,-25.7,185,,MTT,HeLa,Human,Cervix,24 h,25,85.7049
,article,23831590,Carbon,MWCNT,"Shenzhen Nano-Technologies Port Co., Ltd.",,,,-25.7,185,,MTT,HeLa,Human,Cervix,24 h,50,78.1421
,article,23831590,Carbon,MWCNT,"Shenzhen Nano-Technologies Port Co., Ltd.",,,,-25.7,185,,MTT,HeLa,Human,Cervix,24 h,100,71.8907
,article,23831590,Carbon,MWCNT,"Shenzhen Nano-Technologies Port Co., Ltd.",,,,-25.7,185,,MTT,HeLa,Human,Cervix,24 h,0,100
,article,23831590,Carbon,MWCNT,"Shenzhen Nano-Technologies Port Co., Ltd.",,,,-25.7,185,,MTT,HeLa,Human,Cervix,24 h,6.25,98.2951
,article,23831590,Carbon,MWCNT,"Shenzhen Nano-Technologies Port Co., Ltd.",,,,-25.7,185,,MTT,HeLa,Human,Cervix,24 h,12.5,91.082
,article,23831590,Carbon,MWCNT,"Shenzhen Nano-Technologies Port Co., Ltd.",,,,-25.7,185,,MTT,HeLa,Human,Cervix,24 h,25,89.2022
,article,23831590,Carbon,MWCNT,"Shenzhen Nano-Technologies Port Co., Ltd.",,,,-25.7,185,,MTT,HeLa,Human,Cervix,24 h,50,82.9508
,article,23831590,Carbon,MWCNT,"Shenzhen Nano-Technologies Port Co., Ltd.",,,,-25.7,185,,MTT,HeLa,Human,Cervix,24 h,100,73.7268
,article,24225053,Carbon,MWCNT,Cheap-tubes Inc.,17.78,568,,-10.27,,,MTS,THP-1,Human,Blood,24 h,0,100
,article,24225053,Carbon,MWCNT,Cheap-tubes Inc.,17.78,568,,-10.27,,,MTS,THP-1,Human,Blood,24 h,6.25,85.6497
,article,24225053,Carbon,MWCNT,Cheap-tubes Inc.,17.78,568,,-10.27,,,MTS,THP-1,Human,Blood,24 h,12.5,84.2938
,article,24225053,Carbon,MWCNT,Cheap-tubes Inc.,17.78,568,,-10.27,,,MTS,THP-1,Human,Blood,24 h,25,87.9096
,article,24225053,Carbon,MWCNT,Cheap-tubes Inc.,17.78,568,,-10.27,,,MTS,THP-1,Human,Blood,24 h,50,92.2034
,article,24225053,Carbon,MWCNT,Cheap-tubes Inc.,17.78,568,,-10.27,,,MTS,THP-1,Human,Blood,24 h,0,100
,article,24225053,Carbon,MWCNT,Cheap-tubes Inc.,17.78,568,,-10.27,,,MTS,THP-1,Human,Blood,24 h,6.25,90.6215
,article,24225053,Carbon,MWCNT,Cheap-tubes Inc.,17.78,568,,-10.27,,,MTS,THP-1,Human,Blood,24 h,12.5,83.3898
,article,24225053,Carbon,MWCNT,Cheap-tubes Inc.,17.78,568,,-10.27,,,MTS,THP-1,Human,Blood,24 h,25,77.5141
,article,24225053,Carbon,MWCNT,Cheap-tubes Inc.,17.78,568,,-10.27,,,MTS,THP-1,Human,Blood,24 h,50,69.8305
,article,24225053,Carbon,MWCNT,Cheap-tubes Inc.,17.78,568,,-10.27,,,MTS,THP-1,Human,Blood,24 h,0,100
,article,24225053,Carbon,MWCNT,Cheap-tubes Inc.,17.78,568,,-10.27,,,MTS,THP-1,Human,Blood,24 h,6.25,90.3955
,article,24225053,Carbon,MWCNT,Cheap-tubes Inc.,17.78,568,,-10.27,,,MTS,THP-1,Human,Blood,24 h,12.5,86.3277
,article,24225053,Carbon,MWCNT,Cheap-tubes Inc.,17.78,568,,-10.27,,,MTS,THP-1,Human,Blood,24 h,25,81.3559
,article,24225053,Carbon,MWCNT,Cheap-tubes Inc.,17.78,568,,-10.27,,,MTS,THP-1,Human,Blood,24 h,50,79.548
,article,24225053,Carbon,MWCNT,Cheap-tubes Inc.,17.78,568,,-10.27,,,MTS,THP-1,Human,Blood,24 h,0,100
,article,24225053,Carbon,MWCNT,Cheap-tubes Inc.,17.78,568,,-10.27,,,MTS,THP-1,Human,Blood,24 h,6.25,82.1053
,article,24225053,Carbon,MWCNT,Cheap-tubes Inc.,17.78,568,,-10.27,,,MTS,THP-1,Human,Blood,24 h,12.5,79.6241
,article,24225053,Carbon,MWCNT,Cheap-tubes Inc.,17.78,568,,-10.27,,,MTS,THP-1,Human,Blood,24 h,25,76.015
,article,24225053,Carbon,MWCNT,Cheap-tubes Inc.,17.78,568,,-10.27,,,MTS,THP-1,Human,Blood,24 h,50,75.3383
,article,24225053,Carbon,MWCNT,Cheap-tubes Inc.,17.78,568,,-10.27,,,MTS,THP-1,Human,Blood,24 h,0,100
,article,24225053,Carbon,MWCNT,Cheap-tubes Inc.,17.78,568,,-10.27,,,MTS,THP-1,Human,Blood,24 h,6.25,82.1053
,article,24225053,Carbon,MWCNT,Cheap-tubes Inc.,17.78,568,,-10.27,,,MTS,THP-1,Human,Blood,24 h,12.5,79.6241
,article,24225053,Carbon,MWCNT,Cheap-tubes Inc.,17.78,568,,-10.27,,,MTS,THP-1,Human,Blood,24 h,25,76.015
,article,24225053,Carbon,MWCNT,Cheap-tubes Inc.,17.78,568,,-10.27,,,MTS,THP-1,Human,Blood,24 h,50,75.3383
,article,24225053,Carbon,MWCNT,Cheap-tubes Inc.,17.78,568,,-10.27,,,MTS,THP-1,Human,Blood,24 h,0,100
,article,24225053,Carbon,MWCNT,Cheap-tubes Inc.,17.78,568,,-10.27,,,MTS,THP-1,Human,Blood,24 h,6.25,87.0677
,article,24225053,Carbon,MWCNT,Cheap-tubes Inc.,17.78,568,,-10.27,,,MTS,THP-1,Human,Blood,24 h,12.5,81.8797
,article,24225053,Carbon,MWCNT,Cheap-tubes Inc.,17.78,568,,-10.27,,,MTS,THP-1,Human,Blood,24 h,25,76.4662
,article,24225053,Carbon,MWCNT,Cheap-tubes Inc.,17.78,568,,-10.27,,,MTS,THP-1,Human,Blood,24 h,50,71.7293
,article,24225053,Carbon,MWCNT,Cheap-tubes Inc.,17.78,568,,-10.27,,,MTS,THP-1,Human,Blood,24 h,0,100
,article,24225053,Carbon,MWCNT,Cheap-tubes Inc.,17.78,568,,-10.27,,,MTS,THP-1,Human,Blood,24 h,6.25,90.0599
,article,24225053,Carbon,MWCNT,Cheap-tubes Inc.,17.78,568,,-10.27,,,MTS,THP-1,Human,Blood,24 h,12.5,90.9497
,article,24225053,Carbon,MWCNT,Cheap-tubes Inc.,17.78,568,,-10.27,,,MTS,THP-1,Human,Blood,24 h,25,91.3966
,article,24225053,Carbon,MWCNT,Cheap-tubes Inc.,17.78,568,,-10.27,,,MTS,THP-1,Human,Blood,24 h,50,88.4916
,article,24225053,Carbon,MWCNT,Cheap-tubes Inc.,17.78,568,,-10.27,,,MTS,THP-1,Human,Blood,24 h,0,100
,article,24225053,Carbon,MWCNT,Cheap-tubes Inc.,17.78,568,,-10.27,,,MTS,THP-1,Human,Blood,24 h,6.25,95.1955
,article,24225053,Carbon,MWCNT,Cheap-tubes Inc.,17.78,568,,-10.27,,,MTS,THP-1,Human,Blood,24 h,12.5,91.1732
,article,24225053,Carbon,MWCNT,Cheap-tubes Inc.,17.78,568,,-10.27,,,MTS,THP-1,Human,Blood,24 h,25,86.9274
,article,24225053,Carbon,MWCNT,Cheap-tubes Inc.,17.78,568,,-10.27,,,MTS,THP-1,Human,Blood,24 h,50,85.5866
,article,24225053,Carbon,MWCNT,Cheap-tubes Inc.,17.78,568,,-10.27,,,MTS,THP-1,Human,Blood,24 h,0,100
,article,24225053,Carbon,MWCNT,Cheap-tubes Inc.,17.78,568,,-10.27,,,MTS,THP-1,Human,Blood,24 h,6.25,93.1844
,article,24225053,Carbon,MWCNT,Cheap-tubes Inc.,17.78,568,,-10.27,,,MTS,THP-1,Human,Blood,24 h,12.5,90.5028
,article,24225053,Carbon,MWCNT,Cheap-tubes Inc.,17.78,568,,-10.27,,,MTS,THP-1,Human,Blood,24 h,25,84.9162
,article,24225053,Carbon,MWCNT,Cheap-tubes Inc.,17.78,568,,-10.27,,,MTS,THP-1,Human,Blood,24 h,50,82.6816
,article,23670910,Metal,Au,Ted Pella,100,,,,,,Calcein-AM/EthD-1,Fibroblast,Dog,Skin,168 h,,
,article,21896977,Metal,Au,Self-synthesized,4.7,,,-45.9,,,MTT,SAS,Human,Oral,48 h,0,100
,article,21896977,Metal,Au,Self-synthesized,4.7,,,-45.9,,,MTT,SAS,Human,Oral,48 h,0.2,103.6139
,article,21896977,Metal,Au,Self-synthesized,4.7,,,-45.9,,,MTT,SAS,Human,Oral,48 h,2,99.4554
,article,21896977,Metal,Au,Self-synthesized,4.7,,,-45.9,,,MTT,SAS,Human,Oral,48 h,20,89.0594
,article,21896977,Metal,Au,Self-synthesized,4.7,,,-45.9,,,MTT,S-G,Human,Gingiva,48 h,0,100
,article,21896977,Metal,Au,Self-synthesized,4.7,,,-45.9,,,MTT,S-G,Human,Gingiva,48 h,0.2,97.3762
,article,21896977,Metal,Au,Self-synthesized,4.7,,,-45.9,,,MTT,S-G,Human,Gingiva,48 h,2,104.6535
,article,21896977,Metal,Au,Self-synthesized,4.7,,,-45.9,,,MTT,S-G,Human,Gingiva,48 h,20,90.7921
,article,21896977,Metal,Au,Self-synthesized,4.7,,,-45.9,,,MTT,SAS,Human,Oral,48 h,0,100
,article,21896977,Metal,Au,Self-synthesized,4.7,,,-45.9,,,MTT,SAS,Human,Oral,48 h,0.2,94.9505
,article,21896977,Metal,Au,Self-synthesized,4.7,,,-45.9,,,MTT,SAS,Human,Oral,48 h,2,99.4554
,article,21896977,Metal,Au,Self-synthesized,4.7,,,-45.9,,,MTT,SAS,Human,Oral,48 h,20,93.5644
,article,21896977,Metal,Au,Self-synthesized,4.7,,,-45.9,,,MTT,S-G,Human,Gingiva,48 h,0,100
,article,21896977,Metal,Au,Self-synthesized,4.7,,,-45.9,,,MTT,S-G,Human,Gingiva,48 h,0.2,97.3762
,article,21896977,Metal,Au,Self-synthesized,4.7,,,-45.9,,,MTT,S-G,Human,Gingiva,48 h,2,99.1089
