Repository: dydtkddl/nanometaloxide

File: 00datacollection/01s2nano_data.csv (part 19 of 75)
Tags,Source,Info #,Material group,Material type,Manufacturer,Core (or Grain) size (nm),Hydrodynamic size (nm),Size distribution,Surface charge (mV),Surface Area (m^2/g),Shape,Assay method,Cell line (or type),Cell line species,IC origin,Exposure time,Dose (ug/ml),Toxicity value (%)
,article,23617821,QD,QD,"Invitrogen, Inc. (Hayward, CA, USA)",10,33,,,,Sphere,LDH,RAG,Mouse,Kidney,6 h,0,0.198423
,article,23617821,QD,QD,"Invitrogen, Inc. (Hayward, CA, USA)",10,33,,,,Sphere,LDH,RAG,Mouse,Kidney,6 h,0.01,0.2
,article,23617821,QD,QD,"Invitrogen, Inc. (Hayward, CA, USA)",10,33,,,,Sphere,LDH,RAG,Mouse,Kidney,6 h,0.02,0.2
,article,26275419,QD,QD,Invitrogen,7,358.4,,-9.64,,,RPD(Relative population doubling),TK6,Human,Spleen,24 h,0,100
,article,26275419,QD,QD,Invitrogen,7,358.4,,-9.64,,,RPD(Relative population doubling),TK6,Human,Spleen,24 h,0.0025,112.9635
,article,26275419,QD,QD,Invitrogen,7,358.4,,-9.64,,,RPD(Relative population doubling),TK6,Human,Spleen,24 h,0.005,111.8225
,article,26275419,QD,QD,Invitrogen,7,358.4,,-9.64,,,RPD(Relative population doubling),TK6,Human,Spleen,24 h,0.0075,115.0555
,article,26275419,QD,QD,Invitrogen,7,358.4,,-9.64,,,RPD(Relative population doubling),TK6,Human,Spleen,24 h,0.01,12.7417
,article,26275419,QD,QD,Invitrogen,7,358.4,,-9.64,,,RPD(Relative population doubling),TK6,Human,Spleen,24 h,0,100
,article,26275419,QD,QD,Invitrogen,7,358.4,,-9.64,,,RPD(Relative population doubling),TK6,Human,Spleen,24 h,0.0025,98.147
,article,26275419,QD,QD,Invitrogen,7,358.4,,-9.64,,,RPD(Relative population doubling),TK6,Human,Spleen,24 h,0.005,98.9137
,article,26275419,QD,QD,Invitrogen,7,358.4,,-9.64,,,RPD(Relative population doubling),TK6,Human,Spleen,24 h,0.0075,98.9137
,article,26275419,QD,QD,Invitrogen,7,358.4,,-9.64,,,RPD(Relative population doubling),TK6,Human,Spleen,24 h,0.01,101.4057
,article,26275419,QD,QD,Invitrogen,7,358.4,,-9.64,,,RPD(Relative population doubling),TK6,Human,Spleen,24 h,0.015,98.3387
,article,26275419,QD,QD,Invitrogen,7,358.4,,-9.64,,,RPD(Relative population doubling),TK6,Human,Spleen,24 h,0,100
,article,26275419,QD,QD,Invitrogen,7,358.4,,-9.64,,,RPD(Relative population doubling),TK6,Human,Spleen,24 h,0.0025,100
,article,26275419,QD,QD,Invitrogen,7,358.4,,-9.64,,,RPD(Relative population doubling),TK6,Human,Spleen,24 h,0.005,85.6013
,article,26275419,QD,QD,Invitrogen,7,358.4,,-9.64,,,RPD(Relative population doubling),TK6,Human,Spleen,24 h,0.0075,92.916
,article,26275419,QD,QD,Invitrogen,7,358.4,,-9.64,,,RPD(Relative population doubling),TK6,Human,Spleen,24 h,0.01,74.3328
,article,26275419,QD,QD,Invitrogen,7,358.4,,-9.64,,,RPD(Relative population doubling),TK6,Human,Spleen,24 h,0.015,81.6474
,article,26846666,QD,QD,Invitrogen,,8,,,,,WST,Lymphocyte,Mouse,Spleen,48 h,0,100
,article,26846666,QD,QD,Invitrogen,,8,,,,,WST,Lymphocyte,Mouse,Spleen,48 h,0.00125,112.9959
,article,26846666,QD,QD,Invitrogen,,8,,,,,WST,Lymphocyte,Mouse,Spleen,48 h,0.0025,112.0041
,article,26846666,QD,QD,Invitrogen,,8,,,,,WST,Lymphocyte,Mouse,Spleen,24 h,0,100
,article,26846666,QD,QD,Invitrogen,,8,,,,,WST,Lymphocyte,Mouse,Spleen,24 h,0.00125,105.7438
,article,26846666,QD,QD,Invitrogen,,8,,,,,WST,Lymphocyte,Mouse,Spleen,24 h,0.0025,112.438
,article,22752843,Metal,Au,Self-synthesized,17.5,,,,,,WST,MRC-5,Human,Lung,72 h,0,100
,article,22752843,Metal,Au,Self-synthesized,17.5,,,,,,WST,MRC-5,Human,Lung,72 h,51,91.2
,article,22752843,Metal,Au,Self-synthesized,17.5,,,,,,WST,MRC-5,Human,Lung,72 h,128,83.9
,article,22752843,Metal,Au,Self-synthesized,17.5,,,,,,WST,MRC-5,Human,Lung,72 h,320,80.7
,article,22752843,Metal,Au,Self-synthesized,17.5,,,,,,WST,MRC-5,Human,Lung,72 h,800,78.2
,article,22752843,Metal,Au,Self-synthesized,17.5,,,,,,WST,MRC-5,Human,Lung,72 h,2000,70.8
,article,22752843,Metal,Au,Self-synthesized,17.5,,,,,,WST,MRC-5,Human,Lung,72 h,5000,71.3
,article,22752843,Metal,Au,Self-synthesized,17.5,,,,,,WST,MRC-5,Human,Lung,72 h,0,100
,article,22752843,Metal,Au,Self-synthesized,17.5,,,,,,WST,MRC-5,Human,Lung,72 h,51,98.4
,article,22752843,Metal,Au,Self-synthesized,17.5,,,,,,WST,MRC-5,Human,Lung,72 h,128,96.1
,article,22752843,Metal,Au,Self-synthesized,17.5,,,,,,WST,MRC-5,Human,Lung,72 h,320,90.2
,article,22752843,Metal,Au,Self-synthesized,17.5,,,,,,WST,MRC-5,Human,Lung,72 h,800,84.1
,article,22752843,Metal,Au,Self-synthesized,17.5,,,,,,WST,MRC-5,Human,Lung,72 h,2000,79.7
,article,22752843,Metal,Au,Self-synthesized,17.5,,,,,,WST,MRC-5,Human,Lung,72 h,5000,77.5
,article,22752843,Metal,Au,Self-synthesized,17.5,,,,,,WST,MRC-5,Human,Lung,72 h,0,100
,article,22752843,Metal,Au,Self-synthesized,17.5,,,,,,WST,MRC-5,Human,Lung,72 h,51,93.9
,article,22752843,Metal,Au,Self-synthesized,17.5,,,,,,WST,MRC-5,Human,Lung,72 h,128,89.5
,article,22752843,Metal,Au,Self-synthesized,17.5,,,,,,WST,MRC-5,Human,Lung,72 h,320,84.3
,article,22752843,Metal,Au,Self-synthesized,17.5,,,,,,WST,MRC-5,Human,Lung,72 h,800,81.9
,article,22752843,Metal,Au,Self-synthesized,17.5,,,,,,WST,MRC-5,Human,Lung,72 h,2000,77
,article,22752843,Metal,Au,Self-synthesized,17.5,,,,,,WST,MRC-5,Human,Lung,72 h,5000,77.2
,article,27198164,QD,QD,,,,,,,,,,,,,,
,article,27198164,QD,QD,,,,,,,,,,,,,,
,article,24894644,QD,QD,Mesolight LLC,5.2,117,,-34,,,Alamar blue,HUVECs,Human,Umbilical vein,96 h,0.03,94.6154
,article,24894644,QD,QD,Mesolight LLC,5.2,117,,-34,,,Alamar blue,HUVECs,Human,Umbilical vein,96 h,0.04,82.1538
,article,24894644,QD,QD,Mesolight LLC,5.2,117,,-34,,,Alamar blue,HUVECs,Human,Umbilical vein,96 h,0.05,63.4615
,article,24894644,QD,QD,Mesolight LLC,5.2,117,,-34,,,Alamar blue,HUVECs,Human,Umbilical vein,72 h,0.03,92.7692
,article,24894644,QD,QD,Mesolight LLC,5.2,117,,-34,,,Alamar blue,HUVECs,Human,Umbilical vein,72 h,0.04,84.4615
,article,24894644,QD,QD,Mesolight LLC,5.2,117,,-34,,,Alamar blue,HUVECs,Human,Umbilical vein,72 h,0.05,66.4615
,article,24894644,QD,QD,Mesolight LLC,5.2,117,,-34,,,Alamar blue,HUVECs,Human,Umbilical vein,48 h,0.03,96.4615
,article,24894644,QD,QD,Mesolight LLC,5.2,117,,-34,,,Alamar blue,HUVECs,Human,Umbilical vein,48 h,0.04,87.9231
,article,24894644,QD,QD,Mesolight LLC,5.2,117,,-34,,,Alamar blue,HUVECs,Human,Umbilical vein,48 h,0.05,69.4615
,article,24894644,QD,QD,Mesolight LLC,5.2,117,,-34,,,Alamar blue,HUVECs,Human,Umbilical vein,24 h,0.03,92.3077
,article,24894644,QD,QD,Mesolight LLC,5.2,117,,-34,,,Alamar blue,HUVECs,Human,Umbilical vein,24 h,0.04,86.3077
,article,24894644,QD,QD,Mesolight LLC,5.2,117,,-34,,,Alamar blue,HUVECs,Human,Umbilical vein,24 h,0.05,73.6154
,article,24894644,QD,QD,Mesolight LLC,5.2,117,,-34,,,Alamar blue,HUVECs,Human,Umbilical vein,96 h,0.03,93.2308
,article,24894644,QD,QD,Mesolight LLC,5.2,117,,-34,,,Alamar blue,HUVECs,Human,Umbilical vein,96 h,0.04,83.5385
,article,24894644,QD,QD,Mesolight LLC,5.2,117,,-34,,,Alamar blue,HUVECs,Human,Umbilical vein,96 h,0.05,69.4615
,article,24894644,QD,QD,Mesolight LLC,5.2,117,,-34,,,Alamar blue,HUVECs,Human,Umbilical vein,72 h,0.03,91.6154
,article,24894644,QD,QD,Mesolight LLC,5.2,117,,-34,,,Alamar blue,HUVECs,Human,Umbilical vein,72 h,0.04,86.3077
,article,24894644,QD,QD,Mesolight LLC,5.2,117,,-34,,,Alamar blue,HUVECs,Human,Umbilical vein,72 h,0.05,68.3077
,article,24894644,QD,QD,Mesolight LLC,5.2,117,,-34,,,Alamar blue,HUVECs,Human,Umbilical vein,48 h,0.03,95.5385
,article,24894644,QD,QD,Mesolight LLC,5.2,117,,-34,,,Alamar blue,HUVECs,Human,Umbilical vein,48 h,0.04,90.9231
,article,24894644,QD,QD,Mesolight LLC,5.2,117,,-34,,,Alamar blue,HUVECs,Human,Umbilical vein,48 h,0.05,70.3846
,article,24894644,QD,QD,Mesolight LLC,5.2,117,,-34,,,Alamar blue,HUVECs,Human,Umbilical vein,24 h,0.03,97.8462
,article,24894644,QD,QD,Mesolight LLC,5.2,117,,-34,,,Alamar blue,HUVECs,Human,Umbilical vein,24 h,0.04,90.9231
,article,24894644,QD,QD,Mesolight LLC,5.2,117,,-34,,,Alamar blue,HUVECs,Human,Umbilical vein,24 h,0.05,76.6154
,article,22734787,Metal,Au,Self-synthesized,3,,,,,,MTT,PRKC,Mouse,Kidney,72 h,0,100
,article,22734787,Metal,Au,Self-synthesized,3,,,,,,MTT,PRKC,Mouse,Kidney,72 h,1000,61.4
,article,22734787,Metal,Au,Self-synthesized,3,,,,,,MTT,PRKC,Mouse,Kidney,72 h,2000,60.8
,article,22734787,Metal,Au,Self-synthesized,3,,,,,,MTT,PRKC,Mouse,Kidney,72 h,4000,60
,article,22734787,Metal,Au,Self-synthesized,3,,,,,,MTT,PRKC,Mouse,Kidney,48 h,0,100
,article,22734787,Metal,Au,Self-synthesized,3,,,,,,MTT,PRKC,Mouse,Kidney,48 h,1000,72.9
,article,22734787,Metal,Au,Self-synthesized,3,,,,,,MTT,PRKC,Mouse,Kidney,48 h,2000,74
,article,22734787,Metal,Au,Self-synthesized,3,,,,,,MTT,PRKC,Mouse,Kidney,48 h,4000,72.3
,article,22734787,Metal,Au,Self-synthesized,3,,,,,,MTT,PRKC,Mouse,Kidney,24 h,0,100
,article,22734787,Metal,Au,Self-synthesized,3,,,,,,MTT,PRKC,Mouse,Kidney,24 h,1000,85
,article,22734787,Metal,Au,Self-synthesized,3,,,,,,MTT,PRKC,Mouse,Kidney,24 h,2000,77.1
,article,22734787,Metal,Au,Self-synthesized,3,,,,,,MTT,PRKC,Mouse,Kidney,24 h,4000,81.6
,article,22734787,Metal,Au,Self-synthesized,3,,,,,,Trypan blue,PRKC,Mouse,Kidney,72 h,0,100
,article,22734787,Metal,Au,Self-synthesized,3,,,,,,Trypan blue,PRKC,Mouse,Kidney,72 h,1000,81.3
,article,22734787,Metal,Au,Self-synthesized,3,,,,,,Trypan blue,PRKC,Mouse,Kidney,72 h,2000,80.9
,article,22734787,Metal,Au,Self-synthesized,3,,,,,,Trypan blue,PRKC,Mouse,Kidney,72 h,4000,74.7
,article,22734787,Metal,Au,Self-synthesized,3,,,,,,Trypan blue,PRKC,Mouse,Kidney,48 h,0,100
,article,22734787,Metal,Au,Self-synthesized,3,,,,,,Trypan blue,PRKC,Mouse,Kidney,48 h,1000,92.2
,article,22734787,Metal,Au,Self-synthesized,3,,,,,,Trypan blue,PRKC,Mouse,Kidney,48 h,2000,82.1
,article,22734787,Metal,Au,Self-synthesized,3,,,,,,Trypan blue,PRKC,Mouse,Kidney,48 h,4000,81.3
,article,22734787,Metal,Au,Self-synthesized,3,,,,,,Trypan blue,PRKC,Mouse,Kidney,24 h,0,100
,article,22734787,Metal,Au,Self-synthesized,3,,,,,,Trypan blue,PRKC,Mouse,Kidney,24 h,1000,90.6
,article,22734787,Metal,Au,Self-synthesized,3,,,,,,Trypan blue,PRKC,Mouse,Kidney,24 h,2000,84.8
,article,22734787,Metal,Au,Self-synthesized,3,,,,,,Trypan blue,PRKC,Mouse,Kidney,24 h,4000,82.4
,article,22734787,Metal,Au,Self-synthesized,4,,,,,,MTT,PRKC,Mouse,Kidney,72 h,0,100
,article,22734787,Metal,Au,Self-synthesized,4,,,,,,MTT,PRKC,Mouse,Kidney,72 h,1000,80.5
,article,22734787,Metal,Au,Self-synthesized,4,,,,,,MTT,PRKC,Mouse,Kidney,72 h,2000,79.2
,article,22734787,Metal,Au,Self-synthesized,4,,,,,,MTT,PRKC,Mouse,Kidney,72 h,4000,75.5
,article,22734787,Metal,Au,Self-synthesized,4,,,,,,MTT,PRKC,Mouse,Kidney,48 h,0,100
,article,22734787,Metal,Au,Self-synthesized,4,,,,,,MTT,PRKC,Mouse,Kidney,48 h,1000,84.5
,article,22734787,Metal,Au,Self-synthesized,4,,,,,,MTT,PRKC,Mouse,Kidney,48 h,2000,80.5
,article,22734787,Metal,Au,Self-synthesized,4,,,,,,MTT,PRKC,Mouse,Kidney,48 h,4000,78.1
,article,22734787,Metal,Au,Self-synthesized,4,,,,,,MTT,PRKC,Mouse,Kidney,24 h,0,100
,article,22734787,Metal,Au,Self-synthesized,4,,,,,,MTT,PRKC,Mouse,Kidney,24 h,1000,95.2
,article,22734787,Metal,Au,Self-synthesized,4,,,,,,MTT,PRKC,Mouse,Kidney,24 h,2000,95.7
,article,22734787,Metal,Au,Self-synthesized,4,,,,,,MTT,PRKC,Mouse,Kidney,24 h,4000,94.9
,article,22734787,Metal,Au,Self-synthesized,4,,,,,,Trypan blue,PRKC,Mouse,Kidney,72 h,0,100
,article,22734787,Metal,Au,Self-synthesized,4,,,,,,Trypan blue,PRKC,Mouse,Kidney,72 h,1000,79.8
,article,22734787,Metal,Au,Self-synthesized,4,,,,,,Trypan blue,PRKC,Mouse,Kidney,72 h,2000,82.9
,article,22734787,Metal,Au,Self-synthesized,4,,,,,,Trypan blue,PRKC,Mouse,Kidney,72 h,4000,80.2
,article,22734787,Metal,Au,Self-synthesized,4,,,,,,Trypan blue,PRKC,Mouse,Kidney,48 h,0,100
,article,22734787,Metal,Au,Self-synthesized,4,,,,,,Trypan blue,PRKC,Mouse,Kidney,48 h,1000,90.4
,article,22734787,Metal,Au,Self-synthesized,4,,,,,,Trypan blue,PRKC,Mouse,Kidney,48 h,2000,84.4
,article,22734787,Metal,Au,Self-synthesized,4,,,,,,Trypan blue,PRKC,Mouse,Kidney,48 h,4000,83.2
,article,22734787,Metal,Au,Self-synthesized,4,,,,,,Trypan blue,PRKC,Mouse,Kidney,24 h,0,100
,article,22734787,Metal,Au,Self-synthesized,4,,,,,,Trypan blue,PRKC,Mouse,Kidney,24 h,1000,93.1
,article,22734787,Metal,Au,Self-synthesized,4,,,,,,Trypan blue,PRKC,Mouse,Kidney,24 h,2000,86.3
,article,22734787,Metal,Au,Self-synthesized,4,,,,,,Trypan blue,PRKC,Mouse,Kidney,24 h,4000,86.3
,article,22734787,Metal,Au,Self-synthesized,15,,,,,,MTT,PRKC,Mouse,Kidney,72 h,0,100
,article,22734787,Metal,Au,Self-synthesized,15,,,,,,MTT,PRKC,Mouse,Kidney,72 h,1000,91.9
,article,22734787,Metal,Au,Self-synthesized,15,,,,,,MTT,PRKC,Mouse,Kidney,72 h,2000,92.2
,article,22734787,Metal,Au,Self-synthesized,15,,,,,,MTT,PRKC,Mouse,Kidney,72 h,4000,90.4
,article,22734787,Metal,Au,Self-synthesized,15,,,,,,MTT,PRKC,Mouse,Kidney,48 h,0,100
,article,22734787,Metal,Au,Self-synthesized,15,,,,,,MTT,PRKC,Mouse,Kidney,48 h,1000,96.2
,article,22734787,Metal,Au,Self-synthesized,15,,,,,,MTT,PRKC,Mouse,Kidney,48 h,2000,92.2
,article,22734787,Metal,Au,Self-synthesized,15,,,,,,MTT,PRKC,Mouse,Kidney,48 h,4000,96.7
,article,22734787,Metal,Au,Self-synthesized,15,,,,,,MTT,PRKC,Mouse,Kidney,24 h,0,100
,article,22734787,Metal,Au,Self-synthesized,15,,,,,,MTT,PRKC,Mouse,Kidney,24 h,1000,91
,article,22734787,Metal,Au,Self-synthesized,15,,,,,,MTT,PRKC,Mouse,Kidney,24 h,2000,95.6
,article,22734787,Metal,Au,Self-synthesized,15,,,,,,MTT,PRKC,Mouse,Kidney,24 h,4000,92.2
,article,22734787,Metal,Au,Self-synthesized,15,,,,,,Trypan blue,PRKC,Mouse,Kidney,72 h,0,100
,article,22734787,Metal,Au,Self-synthesized,15,,,,,,Trypan blue,PRKC,Mouse,Kidney,72 h,1000,100
,article,22734787,Metal,Au,Self-synthesized,15,,,,,,Trypan blue,PRKC,Mouse,Kidney,72 h,2000,107
,article,22734787,Metal,Au,Self-synthesized,15,,,,,,Trypan blue,PRKC,Mouse,Kidney,72 h,4000,115
,article,22734787,Metal,Au,Self-synthesized,15,,,,,,Trypan blue,PRKC,Mouse,Kidney,48 h,0,100
,article,22734787,Metal,Au,Self-synthesized,15,,,,,,Trypan blue,PRKC,Mouse,Kidney,48 h,1000,100
,article,22734787,Metal,Au,Self-synthesized,15,,,,,,Trypan blue,PRKC,Mouse,Kidney,48 h,2000,108
,article,22734787,Metal,Au,Self-synthesized,15,,,,,,Trypan blue,PRKC,Mouse,Kidney,48 h,4000,110
,article,22734787,Metal,Au,Self-synthesized,15,,,,,,Trypan blue,PRKC,Mouse,Kidney,24 h,0,100
,article,22734787,Metal,Au,Self-synthesized,15,,,,,,Trypan blue,PRKC,Mouse,Kidney,24 h,1000,91.4
,article,22734787,Metal,Au,Self-synthesized,15,,,,,,Trypan blue,PRKC,Mouse,Kidney,24 h,2000,88.3
,article,22734787,Metal,Au,Self-synthesized,15,,,,,,Trypan blue,PRKC,Mouse,Kidney,24 h,4000,100
,article,22687897,Metal,Au,Self-synthesized,2.7,,,,,,Colony Forming,HeLa,Human,Cervix,24 h,0,100
,article,22687897,Metal,Au,Self-synthesized,2.7,,,,,,Colony Forming,HeLa,Human,Cervix,24 h,0.01,97.4
,article,22687897,Metal,Au,Self-synthesized,2.7,,,,,,Colony Forming,HeLa,Human,Cervix,24 h,0.05,82.2
,article,22687897,Metal,Au,Self-synthesized,2.7,,,,,,Colony Forming,HeLa,Human,Cervix,24 h,0.1,77
,article,22687897,Metal,Au,Self-synthesized,2.7,,,,,,Colony Forming,HeLa,Human,Cervix,24 h,0.25,46.2
,article,22687897,Metal,Au,Self-synthesized,2.7,,,,,,Colony Forming,HeLa,Human,Cervix,24 h,0.5,19.1
,article,22687897,Metal,Au,Self-synthesized,2.7,,,,,,Colony Forming,MCF-7,Human,Breast,24 h,0,100
,article,22687897,Metal,Au,Self-synthesized,2.7,,,,,,Colony Forming,MCF-7,Human,Breast,24 h,0.01,98.1
,article,22687897,Metal,Au,Self-synthesized,2.7,,,,,,Colony Forming,MCF-7,Human,Breast,24 h,0.05,94.2
,article,22687897,Metal,Au,Self-synthesized,2.7,,,,,,Colony Forming,MCF-7,Human,Breast,24 h,0.1,77.9
,article,22687897,Metal,Au,Self-synthesized,2.7,,,,,,Colony Forming,MCF-7,Human,Breast,24 h,0.25,64
,article,22687897,Metal,Au,Self-synthesized,2.7,,,,,,Colony Forming,MCF-7,Human,Breast,24 h,0.5,60.8
,article,22687897,Metal,Au,Self-synthesized,2.7,,,,,,Colony Forming,H520,Human,Lung,24 h,0,100
,article,22687897,Metal,Au,Self-synthesized,2.7,,,,,,Colony Forming,H520,Human,Lung,24 h,0.01,96.6
,article,22687897,Metal,Au,Self-synthesized,2.7,,,,,,Colony Forming,H520,Human,Lung,24 h,0.05,82.2
,article,22687897,Metal,Au,Self-synthesized,2.7,,,,,,Colony Forming,H520,Human,Lung,24 h,0.1,78.8
,article,22687897,Metal,Au,Self-synthesized,2.7,,,,,,Colony Forming,H520,Human,Lung,24 h,0.25,75.9
,article,22687897,Metal,Au,Self-synthesized,2.7,,,,,,Colony Forming,H520,Human,Lung,24 h,0.5,74.9
,article,22687897,Metal,Au,Self-synthesized,2.7,,,,,,Colony Forming,L929,Mouse,Subcutaneous connective tissue,24 h,0,100
,article,22687897,Metal,Au,Self-synthesized,2.7,,,,,,Colony Forming,L929,Mouse,Subcutaneous connective tissue,24 h,0.01,95.7
,article,22687897,Metal,Au,Self-synthesized,2.7,,,,,,Colony Forming,L929,Mouse,Subcutaneous connective tissue,24 h,0.05,90.1
,article,22687897,Metal,Au,Self-synthesized,2.7,,,,,,Colony Forming,L929,Mouse,Subcutaneous connective tissue,24 h,0.1,84.6
,article,22687897,Metal,Au,Self-synthesized,2.7,,,,,,Colony Forming,L929,Mouse,Subcutaneous connective tissue,24 h,0.25,76.6
,article,22687897,Metal,Au,Self-synthesized,2.7,,,,,,Colony Forming,L929,Mouse,Subcutaneous connective tissue,24 h,0.5,77
,article,24869946,QD,QD,Mesolight LLC,5.9,115,,-32,,,Alamar blue,HUVECs,Human,Umbilical vein,96 h,0.04,87.0833
,article,24869946,QD,QD,Mesolight LLC,5.9,115,,-32,,,Alamar blue,HUVECs,Human,Umbilical vein,96 h,0.06,67.5
,article,24869946,QD,QD,Mesolight LLC,5.9,115,,-32,,,Alamar blue,HUVECs,Human,Umbilical vein,96 h,0.08,56.25
,article,24869946,QD,QD,Mesolight LLC,5.9,115,,-32,,,Alamar blue,HUVECs,Human,Umbilical vein,72 h,0.04,83.9583
,article,24869946,QD,QD,Mesolight LLC,5.9,115,,-32,,,Alamar blue,HUVECs,Human,Umbilical vein,72 h,0.06,69.375
,article,24869946,QD,QD,Mesolight LLC,5.9,115,,-32,,,Alamar blue,HUVECs,Human,Umbilical vein,72 h,0.08,56.875
,article,24869946,QD,QD,Mesolight LLC,5.9,115,,-32,,,Alamar blue,HUVECs,Human,Umbilical vein,48 h,0.04,87.7083
,article,24869946,QD,QD,Mesolight LLC,5.9,115,,-32,,,Alamar blue,HUVECs,Human,Umbilical vein,48 h,0.06,73.125
,article,24869946,QD,QD,Mesolight LLC,5.9,115,,-32,,,Alamar blue,HUVECs,Human,Umbilical vein,48 h,0.08,59.375
,article,24869946,QD,QD,Mesolight LLC,5.9,115,,-32,,,Alamar blue,HUVECs,Human,Umbilical vein,24 h,0.04,86.25
,article,24869946,QD,QD,Mesolight LLC,5.9,115,,-32,,,Alamar blue,HUVECs,Human,Umbilical vein,24 h,0.06,74.5833
,article,24869946,QD,QD,Mesolight LLC,5.9,115,,-32,,,Alamar blue,HUVECs,Human,Umbilical vein,24 h,0.08,63.9583
,article,24869946,QD,QD,Mesolight LLC,5.9,115,,-32,,,Alamar blue,HUVECs,Human,Umbilical vein,24 h,0.02,94.2857
,article,24869946,QD,QD,Mesolight LLC,5.9,115,,-32,,,Alamar blue,HUVECs,Human,Umbilical vein,24 h,0.04,85.7143
,article,24869946,QD,QD,Mesolight LLC,5.9,115,,-32,,,Alamar blue,HUVECs,Human,Umbilical vein,24 h,0.06,75.2613
,article,24869946,QD,QD,Mesolight LLC,5.9,115,,-32,,,Alamar blue,HUVECs,Human,Umbilical vein,24 h,0.08,64.1812
,article,24869946,QD,QD,Mesolight LLC,5.9,115,,-32,,,Alamar blue,HUVECs,Human,Umbilical vein,24 h,0.1,50.1742
,article,24869946,QD,QD,Mesolight LLC,5.9,115,,-32,,,Alamar blue,HUVECs,Human,Umbilical vein,96 h,0.04,95.8333
,article,24869946,QD,QD,Mesolight LLC,5.9,115,,-32,,,Alamar blue,HUVECs,Human,Umbilical vein,96 h,0.06,79.7917
,article,24869946,QD,QD,Mesolight LLC,5.9,115,,-32,,,Alamar blue,HUVECs,Human,Umbilical vein,96 h,0.08,70.2083
,article,24869946,QD,QD,Mesolight LLC,5.9,115,,-32,,,Alamar blue,HUVECs,Human,Umbilical vein,72 h,0.04,93.75
,article,24869946,QD,QD,Mesolight LLC,5.9,115,,-32,,,Alamar blue,HUVECs,Human,Umbilical vein,72 h,0.06,82.2917
,article,24869946,QD,QD,Mesolight LLC,5.9,115,,-32,,,Alamar blue,HUVECs,Human,Umbilical vein,72 h,0.08,71.25
,article,24869946,QD,QD,Mesolight LLC,5.9,115,,-32,,,Alamar blue,HUVECs,Human,Umbilical vein,48 h,0.04,93.3333
,article,24869946,QD,QD,Mesolight LLC,5.9,115,,-32,,,Alamar blue,HUVECs,Human,Umbilical vein,48 h,0.06,82.9167
,article,24869946,QD,QD,Mesolight LLC,5.9,115,,-32,,,Alamar blue,HUVECs,Human,Umbilical vein,48 h,0.08,73.9583
,article,24869946,QD,QD,Mesolight LLC,5.9,115,,-32,,,Alamar blue,HHUVEC,Human,Umbilical vein,24 h,0.04,96.875
,article,24869946,QD,QD,Mesolight LLC,5.9,115,,-32,,,Alamar blue,HHUVEC,Human,Umbilical vein,24 h,0.06,84.7917
,article,24869946,QD,QD,Mesolight LLC,5.9,115,,-32,,,Alamar blue,HHUVEC,Human,Umbilical vein,24 h,0.08,77.7083
,article,24869946,QD,QD,Mesolight LLC,5.9,115,,-32,,,Alamar blue,HUVECs,Human,Umbilical vein,24 h,0.02,95.7491
,article,24869946,QD,QD,Mesolight LLC,5.9,115,,-32,,,Alamar blue,HUVECs,Human,Umbilical vein,24 h,0.04,97.6307
,article,24869946,QD,QD,Mesolight LLC,5.9,115,,-32,,,Alamar blue,HUVECs,Human,Umbilical vein,24 h,0.06,85.7143
,article,24869946,QD,QD,Mesolight LLC,5.9,115,,-32,,,Alamar blue,HUVECs,Human,Umbilical vein,24 h,0.08,78.6063
,article,24869946,QD,QD,Mesolight LLC,5.9,115,,-32,,,Alamar blue,HUVECs,Human,Umbilical vein,24 h,0.1,63.554
,article,24636493,QD,QD,Self-synthesized,5,,,,,,Neutral Red,Mussel gill,Mussel galloprovincialis Lmk,Gill,24 h,0,0.2165
,article,24636493,QD,QD,Self-synthesized,5,,,,,,Neutral Red,Mussel gill,Mussel galloprovincialis Lmk,Gill,24 h,0.001,0.2216
,article,24636493,QD,QD,Self-synthesized,5,,,,,,Neutral Red,Mussel gill,Mussel galloprovincialis Lmk,Gill,24 h,0.01,0.2191
,article,24636493,QD,QD,Self-synthesized,5,,,,,,Neutral Red,Mussel gill,Mussel galloprovincialis Lmk,Gill,24 h,0.1,0.2096
,article,24636493,QD,QD,Self-synthesized,5,,,,,,Neutral Red,Mussel gill,Mussel galloprovincialis Lmk,Gill,24 h,1,0.2199
,article,24636493,QD,QD,Self-synthesized,5,,,,,,Neutral Red,Mussel gill,Mussel galloprovincialis Lmk,Gill,24 h,10,0.1211
,article,24636493,QD,QD,Self-synthesized,5,,,,,,Neutral Red,Mussel gill,Mussel galloprovincialis Lmk,Gill,24 h,25,0.1005
,article,24636493,QD,QD,Self-synthesized,5,,,,,,Neutral Red,Mussel gill,Mussel galloprovincialis Lmk,Gill,24 h,50,0.09622
,article,24636493,QD,QD,Self-synthesized,5,,,,,,Neutral Red,Mussel gill,Mussel galloprovincialis Lmk,Gill,24 h,100,0.09966
,article,24636493,QD,QD,Self-synthesized,5,,,,,,Neutral Red,Mussel Hemocyte,Mussel galloprovincialis Lmk,Hemocyte,24 h,0,0.3345
,article,24636493,QD,QD,Self-synthesized,5,,,,,,Neutral Red,Mussel Hemocyte,Mussel galloprovincialis Lmk,Hemocyte,24 h,0.001,0.3202
,article,24636493,QD,QD,Self-synthesized,5,,,,,,Neutral Red,Mussel Hemocyte,Mussel galloprovincialis Lmk,Hemocyte,24 h,0.01,0.3361
,article,24636493,QD,QD,Self-synthesized,5,,,,,,Neutral Red,Mussel Hemocyte,Mussel galloprovincialis Lmk,Hemocyte,24 h,0.1,0.2882
,article,24636493,QD,QD,Self-synthesized,5,,,,,,Neutral Red,Mussel Hemocyte,Mussel galloprovincialis Lmk,Hemocyte,24 h,1,0.2807
,article,24636493,QD,QD,Self-synthesized,5,,,,,,Neutral Red,Mussel Hemocyte,Mussel galloprovincialis Lmk,Hemocyte,24 h,10,0.2731
,article,24636493,QD,QD,Self-synthesized,5,,,,,,Neutral Red,Mussel Hemocyte,Mussel galloprovincialis Lmk,Hemocyte,24 h,25,0.1588
,article,24636493,QD,QD,Self-synthesized,5,,,,,,Neutral Red,Mussel Hemocyte,Mussel galloprovincialis Lmk,Hemocyte,24 h,50,0.1437
,article,24636493,QD,QD,Self-synthesized,5,,,,,,Neutral Red,Mussel Hemocyte,Mussel galloprovincialis Lmk,Hemocyte,24 h,100,0.1336
,article,23080062,Oxide,Fe3O4,Self-synthesized,,400,,,,,Resazurin,bEnd.3,Mouse,Brain,30 h,0.2,104.9105
,article,23080062,Oxide,Fe3O4,Self-synthesized,,400,,,,,Resazurin,bEnd.3,Mouse,Brain,30 h,0.5,101.1509
,article,23080062,Oxide,Fe3O4,Self-synthesized,,400,,,,,Resazurin,bEnd.3,Mouse,Brain,30 h,1,121.9182
,article,23080062,Oxide,Fe3O4,Self-synthesized,,400,,,,,Resazurin,bEnd.3,Mouse,Brain,30 h,5,117.2634
,article,23080062,Oxide,Fe3O4,Self-synthesized,,400,,,,,Resazurin,bEnd.3,Mouse,Brain,30 h,10,108.312
,article,23080062,Oxide,Fe3O4,Self-synthesized,,400,,,,,Resazurin,bEnd.3,Mouse,Brain,12 h,0.2,96.4962
,article,23080062,Oxide,Fe3O4,Self-synthesized,,400,,,,,Resazurin,bEnd.3,Mouse,Brain,12 h,0.5,95.0639
,article,23080062,Oxide,Fe3O4,Self-synthesized,,400,,,,,Resazurin,bEnd.3,Mouse,Brain,12 h,1,101.3299
,article,23080062,Oxide,Fe3O4,Self-synthesized,,400,,,,,Resazurin,bEnd.3,Mouse,Brain,12 h,5,112.0716
,article,23080062,Oxide,Fe3O4,Self-synthesized,,400,,,,,Resazurin,bEnd.3,Mouse,Brain,12 h,10,89.156
,article,23080062,Oxide,Fe3O4,Self-synthesized,,400,,,,,Resazurin,bEnd.3,Mouse,Brain,6 h,0.2,80.3836
,article,23080062,Oxide,Fe3O4,Self-synthesized,,400,,,,,Resazurin,bEnd.3,Mouse,Brain,6 h,0.5,82.3529
,article,23080062,Oxide,Fe3O4,Self-synthesized,,400,,,,,Resazurin,bEnd.3,Mouse,Brain,6 h,1,97.7494
,article,23080062,Oxide,Fe3O4,Self-synthesized,,400,,,,,Resazurin,bEnd.3,Mouse,Brain,6 h,5,103.1202
,article,23080062,Oxide,Fe3O4,Self-synthesized,,400,,,,,Resazurin,bEnd.3,Mouse,Brain,6 h,10,86.4706
,article,23080062,Oxide,Fe3O4,Self-synthesized,,400,,,,,Resazurin,bEnd.3,Mouse,Brain,3 h,0.2,83.7852
,article,23080062,Oxide,Fe3O4,Self-synthesized,,400,,,,,Resazurin,bEnd.3,Mouse,Brain,3 h,0.5,90.2302
,article,23080062,Oxide,Fe3O4,Self-synthesized,,400,,,,,Resazurin,bEnd.3,Mouse,Brain,3 h,1,92.3785
,article,23080062,Oxide,Fe3O4,Self-synthesized,,400,,,,,Resazurin,bEnd.3,Mouse,Brain,3 h,5,97.5703
,article,23080062,Oxide,Fe3O4,Self-synthesized,,400,,,,,Resazurin,bEnd.3,Mouse,Brain,3 h,10,102.4041
,article,23080062,Oxide,Fe3O4,Self-synthesized,,400,,,,,Resazurin,bEnd.3,Mouse,Brain,0.5 h,0.2,94.3478
,article,23080062,Oxide,Fe3O4,Self-synthesized,,400,,,,,Resazurin,bEnd.3,Mouse,Brain,0.5 h,0.5,93.8107
,article,23080062,Oxide,Fe3O4,Self-synthesized,,400,,,,,Resazurin,bEnd.3,Mouse,Brain,0.5 h,1,100.7928
,article,23080062,Oxide,Fe3O4,Self-synthesized,,400,,,,,Resazurin,bEnd.3,Mouse,Brain,0.5 h,5,106.8798
,article,23080062,Oxide,Fe3O4,Self-synthesized,,400,,,,,Resazurin,bEnd.3,Mouse,Brain,0.5 h,10,100.0767
,article,23080062,Oxide,Fe3O4,Self-synthesized,,400,,,,,Resazurin,bEnd.3,Mouse,Brain,30 h,0.002,108.0513
,article,23080062,Oxide,Fe3O4,Self-synthesized,,400,,,,,Resazurin,bEnd.3,Mouse,Brain,30 h,0.02,103.0256
,article,23080062,Oxide,Fe3O4,Self-synthesized,,400,,,,,Resazurin,bEnd.3,Mouse,Brain,30 h,0.05,90.2821
,article,23080062,Oxide,Fe3O4,Self-synthesized,,400,,,,,Resazurin,bEnd.3,Mouse,Brain,30 h,0.1,56.5385
,article,23080062,Oxide,Fe3O4,Self-synthesized,,400,,,,,Resazurin,bEnd.3,Mouse,Brain,30 h,0.2,54.3846
,article,23080062,Oxide,Fe3O4,Self-synthesized,,400,,,,,Resazurin,bEnd.3,Mouse,Brain,12 h,0.002,102.1282
,article,23080062,Oxide,Fe3O4,Self-synthesized,,400,,,,,Resazurin,bEnd.3,Mouse,Brain,12 h,0.02,101.2308
,article,23080062,Oxide,Fe3O4,Self-synthesized,,400,,,,,Resazurin,bEnd.3,Mouse,Brain,12 h,0.05,93.8718
,article,23080062,Oxide,Fe3O4,Self-synthesized,,400,,,,,Resazurin,bEnd.3,Mouse,Brain,12 h,0.1,59.4103
,article,23080062,Oxide,Fe3O4,Self-synthesized,,400,,,,,Resazurin,bEnd.3,Mouse,Brain,12 h,0.2,55.1026
,article,23080062,Oxide,Fe3O4,Self-synthesized,,400,,,,,Resazurin,bEnd.3,Mouse,Brain,6 h,0.002,98.1795
,article,23080062,Oxide,Fe3O4,Self-synthesized,,400,,,,,Resazurin,bEnd.3,Mouse,Brain,6 h,0.02,97.8205
,article,23080062,Oxide,Fe3O4,Self-synthesized,,400,,,,,Resazurin,bEnd.3,Mouse,Brain,6 h,0.05,96.2051
,article,23080062,Oxide,Fe3O4,Self-synthesized,,400,,,,,Resazurin,bEnd.3,Mouse,Brain,6 h,0.1,61.0256
,article,23080062,Oxide,Fe3O4,Self-synthesized,,400,,,,,Resazurin,bEnd.3,Mouse,Brain,6 h,0.2,56.1795
,article,23080062,Oxide,Fe3O4,Self-synthesized,,400,,,,,Resazurin,bEnd.3,Mouse,Brain,3 h,0.002,101.4103
,article,23080062,Oxide,Fe3O4,Self-synthesized,,400,,,,,Resazurin,bEnd.3,Mouse,Brain,3 h,0.02,90.8205
,article,23080062,Oxide,Fe3O4,Self-synthesized,,400,,,,,Resazurin,bEnd.3,Mouse,Brain,3 h,0.05,89.3846
,article,23080062,Oxide,Fe3O4,Self-synthesized,,400,,,,,Resazurin,bEnd.3,Mouse,Brain,3 h,0.1,63.8974
,article,23080062,Oxide,Fe3O4,Self-synthesized,,400,,,,,Resazurin,bEnd.3,Mouse,Brain,3 h,0.2,59.2308
,article,23080062,Oxide,Fe3O4,Self-synthesized,,400,,,,,Resazurin,bEnd.3,Mouse,Brain,0.5 h,0.002,96.0256
,article,23080062,Oxide,Fe3O4,Self-synthesized,,400,,,,,Resazurin,bEnd.3,Mouse,Brain,0.5 h,0.02,91.1795
,article,23080062,Oxide,Fe3O4,Self-synthesized,,400,,,,,Resazurin,bEnd.3,Mouse,Brain,0.5 h,0.05,87.2308
,article,23080062,Oxide,Fe3O4,Self-synthesized,,400,,,,,Resazurin,bEnd.3,Mouse,Brain,0.5 h,0.1,92.6154
,article,23080062,Oxide,Fe3O4,Self-synthesized,,400,,,,,Resazurin,bEnd.3,Mouse,Brain,0.5 h,0.2,85.2564
,article,26354258,QD,QD,Self-synthesized,6.5,,,,,,MTT,BGC-823,Human,Stomach,72 h,0,100
,article,26354258,QD,QD,Self-synthesized,6.5,,,,,,MTT,BGC-823,Human,Stomach,72 h,0.06,98.75
,article,26354258,QD,QD,Self-synthesized,6.5,,,,,,MTT,BGC-823,Human,Stomach,72 h,0.17,99.688
,article,26354258,QD,QD,Self-synthesized,6.5,,,,,,MTT,BGC-823,Human,Stomach,72 h,0.31,86.562
,article,26354258,QD,QD,Self-synthesized,6.5,,,,,,MTT,BGC-823,Human,Stomach,72 h,0.67,98.125
,article,26354258,QD,QD,Self-synthesized,6.5,,,,,,MTT,BGC-823,Human,Stomach,72 h,1.36,78.125
,article,26354258,QD,QD,Self-synthesized,6.5,,,,,,MTT,BGC-823,Human,Stomach,72 h,2.72,89.375
,article,26567697,QD,QD,Self-synthesized,,,,-36.8,,,CellTiter-Blue®,A549,Human,Lung,,0.0001,100
,article,26567697,QD,QD,Self-synthesized,,,,-36.8,,,CellTiter-Blue®,A549,Human,Lung,,1,101.861
,article,26567697,QD,QD,Self-synthesized,,,,-36.8,,,CellTiter-Blue®,A549,Human,Lung,,2,103.595
,article,26567697,QD,QD,Self-synthesized,,,,-36.8,,,CellTiter-Blue®,A549,Human,Lung,,4,103.306
,article,26567697,QD,QD,Self-synthesized,,,,-36.8,,,CellTiter-Blue®,A549,Human,Lung,,8,104.221
,article,26567697,QD,QD,Self-synthesized,,,,-36.8,,,CellTiter-Blue®,A549,Human,Lung,,16,103.884
,article,26567697,QD,QD,Self-synthesized,,,,-36.8,,,CellTiter-Blue®,A549,Human,Lung,,31,102.166
,article,26567697,QD,QD,Self-synthesized,,,,-36.8,,,CellTiter-Blue®,A549,Human,Lung,,62,96.579
,article,26567697,QD,QD,Self-synthesized,,,,-36.8,,,CellTiter-Blue®,A549,Human,Lung,,125,94.46
,article,26567697,QD,QD,Self-synthesized,,,,-36.8,,,CellTiter-Blue®,A549,Human,Lung,,250,71.278
,article,26567697,QD,QD,Self-synthesized,,,,-36.8,,,CellTiter-Blue®,A549,Human,Lung,,500,11.27
,article,26567697,QD,QD,Self-synthesized,,,,-36.8,,,CellTiter-Blue®,A549,Human,Lung,,100,6.55
,article,26567697,QD,QD,Self-synthesized,,,,-36.8,,,CellTiter-Blue®,A549,Human,Lung,24 h,0,100
,article,26567697,QD,QD,Self-synthesized,,,,-36.8,,,CellTiter-Blue®,A549,Human,Lung,24 h,2,93.575
,article,26567697,QD,QD,Self-synthesized,,,,-36.8,,,CellTiter-Blue®,A549,Human,Lung,24 h,4,90.631
,article,26567697,QD,QD,Self-synthesized,,,,-36.8,,,CellTiter-Blue®,A549,Human,Lung,24 h,8,89.579
,article,26567697,QD,QD,Self-synthesized,,,,-36.8,,,CellTiter-Blue®,A549,Human,Lung,24 h,16,92.944
,article,26567697,QD,QD,Self-synthesized,,,,-36.8,,,CellTiter-Blue®,A549,Human,Lung,24 h,31,86.636
,article,26567697,QD,QD,Self-synthesized,,,,-36.8,,,CellTiter-Blue®,A549,Human,Lung,24 h,62,85.794
,article,26567697,QD,QD,Self-synthesized,,,,-36.8,,,CellTiter-Blue®,A549,Human,Lung,24 h,125,87.266
,article,26567697,QD,QD,Self-synthesized,,,,-36.8,,,CellTiter-Blue®,A549,Human,Lung,24 h,250,76.332
,article,26567697,QD,QD,Self-synthesized,,,,-36.8,,,CellTiter-Blue®,A549,Human,Lung,24 h,500,52.36
,article,26567697,QD,QD,Self-synthesized,,,,-36.8,,,CellTiter-Blue®,A549,Human,Lung,24 h,1000,39.743
,article,26567697,QD,QD,Self-synthesized,,,,-36.8,,,CellTiter-Blue®,A549,Human,Lung,24 h,0,100
,article,26567697,QD,QD,Self-synthesized,,,,-36.8,,,CellTiter-Blue®,A549,Human,Lung,24 h,2,92.734
,article,26567697,QD,QD,Self-synthesized,,,,-36.8,,,CellTiter-Blue®,A549,Human,Lung,24 h,4,89.579
,article,26567697,QD,QD,Self-synthesized,,,,-36.8,,,CellTiter-Blue®,A549,Human,Lung,24 h,8,89.79
,article,26567697,QD,QD,Self-synthesized,,,,-36.8,,,CellTiter-Blue®,A549,Human,Lung,24 h,16,88.738
,article,26567697,QD,QD,Self-synthesized,,,,-36.8,,,CellTiter-Blue®,A549,Human,Lung,24 h,31,87.056
,article,26567697,QD,QD,Self-synthesized,,,,-36.8,,,CellTiter-Blue®,A549,Human,Lung,24 h,62,85.164
,article,26567697,QD,QD,Self-synthesized,,,,-36.8,,,CellTiter-Blue®,A549,Human,Lung,24 h,125,66.659
,article,26567697,QD,QD,Self-synthesized,,,,-36.8,,,CellTiter-Blue®,A549,Human,Lung,24 h,250,50.678
,article,26567697,QD,QD,Self-synthesized,,,,-36.8,,,CellTiter-Blue®,A549,Human,Lung,24 h,500,36.168
,article,26567697,QD,QD,Self-synthesized,,,,-36.8,,,CellTiter-Blue®,A549,Human,Lung,24 h,1000,34.486
,article,26567697,QD,QD,Self-synthesized,,,,-36.8,,,CellTiter-Blue®,A549,Human,Lung,,0.0001,100
,article,26567697,QD,QD,Self-synthesized,,,,-36.8,,,CellTiter-Blue®,A549,Human,Lung,,1,98.73
,article,26567697,QD,QD,Self-synthesized,,,,-36.8,,,CellTiter-Blue®,A549,Human,Lung,,2,96.948
,article,26567697,QD,QD,Self-synthesized,,,,-36.8,,,CellTiter-Blue®,A549,Human,Lung,,4,101.909
,article,26567697,QD,QD,Self-synthesized,,,,-36.8,,,CellTiter-Blue®,A549,Human,Lung,,8,100.344
,article,26567697,QD,QD,Self-synthesized,,,,-36.8,,,CellTiter-Blue®,A549,Human,Lung,,16,100.488
,article,26567697,QD,QD,Self-synthesized,,,,-36.8,,,CellTiter-Blue®,A549,Human,Lung,,31,98.369
,article,26567697,QD,QD,Self-synthesized,,,,-36.8,,,CellTiter-Blue®,A549,Human,Lung,,62,95.68
,article,26567697,QD,QD,Self-synthesized,,,,-36.8,,,CellTiter-Blue®,A549,Human,Lung,,125,90.639
,article,26567697,QD,QD,Self-synthesized,,,,-36.8,,,CellTiter-Blue®,A549,Human,Lung,,250,73.012
,article,26567697,QD,QD,Self-synthesized,,,,-36.8,,,CellTiter-Blue®,A549,Human,Lung,,500,13.036
,article,26567697,QD,QD,Self-synthesized,,,,-36.8,,,CellTiter-Blue®,A549,Human,Lung,,1000,7.898
,article,20355823,Metal,Au,Self-synthesized,40,,,,,Sphere,MTT,HeLa,Human,Cervix,24 h,0.5,79.916
,article,20355823,Metal,Au,Self-synthesized,40,,,,,Sphere,MTT,HeLa,Human,Cervix,24 h,1,52.6891
,article,20355823,Metal,Au,Self-synthesized,40,,,,,Sphere,MTT,HeLa,Human,Cervix,24 h,2,10.5882
,article,24788586,Oxide,Fe3O4,,,,,,,Sphere,LDH,NIH/3T3,Mouse,Embryo,72 h,7,96.8072
,article,24788586,Oxide,Fe3O4,,,,,,,Sphere,LDH,NIH/3T3,Mouse,Embryo,72 h,15,94.636
,article,24788586,Oxide,Fe3O4,,,,,,,Sphere,LDH,NIH/3T3,Mouse,Embryo,72 h,30,93.9974
,article,24788586,Oxide,Fe3O4,,,,,,,Sphere,LDH,NIH/3T3,Mouse,Embryo,72 h,60,88.1226
,article,24788586,Oxide,Fe3O4,,,,,,,Sphere,LDH,NIH/3T3,Mouse,Embryo,72 h,7,96.424
,article,24788586,Oxide,Fe3O4,,,,,,,Sphere,LDH,NIH/3T3,Mouse,Embryo,72 h,15,94.1252
,article,24788586,Oxide,Fe3O4,,,,,,,Sphere,LDH,NIH/3T3,Mouse,Embryo,72 h,30,93.8697
,article,24788586,Oxide,Fe3O4,,,,,,,Sphere,LDH,NIH/3T3,Mouse,Embryo,72 h,60,87.484
,article,24788586,Oxide,Fe3O4,,,,,,,Sphere,LDH,NIH/3T3,Mouse,Embryo,72 h,7,88.5057
,article,24788586,Oxide,Fe3O4,,,,,,,Sphere,LDH,NIH/3T3,Mouse,Embryo,72 h,15,82.7586
,article,24788586,Oxide,Fe3O4,,,,,,,Sphere,LDH,NIH/3T3,Mouse,Embryo,72 h,30,81.3538
,article,24788586,Oxide,Fe3O4,,,,,,,Sphere,LDH,NIH/3T3,Mouse,Embryo,72 h,60,79.9489
,article,24788586,Oxide,Fe3O4,,,,,,,Sphere,LDH,NIH/3T3,Mouse,Embryo,72 h,7,97.1903
,article,24788586,Oxide,Fe3O4,,,,,,,Sphere,LDH,NIH/3T3,Mouse,Embryo,72 h,15,94.2529
,article,24788586,Oxide,Fe3O4,,,,,,,Sphere,LDH,NIH/3T3,Mouse,Embryo,72 h,30,82.5032
,article,24788586,Oxide,Fe3O4,,,,,,,Sphere,LDH,NIH/3T3,Mouse,Embryo,72 h,60,54.023
,article,24788586,Oxide,Fe3O4,,,,,,,Sphere,LDH,NIH/3T3,Mouse,Embryo,72 h,7,92.5926
,article,24788586,Oxide,Fe3O4,,,,,,,Sphere,LDH,NIH/3T3,Mouse,Embryo,72 h,15,89.7829
,article,24788586,Oxide,Fe3O4,,,,,,,Sphere,LDH,NIH/3T3,Mouse,Embryo,72 h,30,68.7101
,article,24788586,Oxide,Fe3O4,,,,,,,Sphere,LDH,NIH/3T3,Mouse,Embryo,72 h,60,61.9413
,article,24983896,Oxide,In2O3,Sigma Aldrich,29.8,224.3,,-9.6,,,CytoTox-Glo,HaCaT,Human,Skin,24 h,0,100
,article,24983896,Oxide,In2O3,Sigma Aldrich,29.8,224.3,,-9.6,,,CytoTox-Glo,HaCaT,Human,Skin,24 h,50,97.1
,article,24983896,Oxide,In2O3,Sigma Aldrich,29.8,224.3,,-9.6,,,CytoTox-Glo,HaCaT,Human,Skin,24 h,100,93.1
,article,24983896,Oxide,In2O3,Sigma Aldrich,29.8,224.3,,-9.6,,,CytoTox-Glo,HaCaT,Human,Skin,24 h,250,73.5
,article,24983896,Oxide,In2O3,Sigma Aldrich,29.8,224.3,,-9.6,,,CytoTox-Glo,HaCaT,Human,Skin,24 h,500,68.2
,article,24983896,Oxide,In2O3,Sigma Aldrich,29.8,224.3,,-9.6,,,CytoTox-Glo,HaCaT,Human,Skin,24 h,750,66.1
,article,24983896,Oxide,In2O3,Sigma Aldrich,29.8,224.3,,-9.6,,,CytoTox-Glo,HaCaT,Human,Skin,24 h,1000,48.4
,article,24983896,Oxide,In2O3,Sigma Aldrich,29.8,224.3,,-9.6,,,CytoTox-Glo,HaCaT,Human,Skin,24 h,1500,42.5
,article,24983896,Oxide,In2O3,Sigma Aldrich,29.8,224.3,,-9.6,,,CytoTox-Glo,HaCaT,Human,Skin,24 h,0,100
,article,24983896,Oxide,In2O3,Sigma Aldrich,29.8,224.3,,-9.6,,,CytoTox-Glo,HaCaT,Human,Skin,24 h,50,101
,article,24983896,Oxide,In2O3,Sigma Aldrich,29.8,224.3,,-9.6,,,CytoTox-Glo,HaCaT,Human,Skin,24 h,100,96.5
,article,24983896,Oxide,In2O3,Sigma Aldrich,29.8,224.3,,-9.6,,,CytoTox-Glo,HaCaT,Human,Skin,24 h,250,68.2
,article,24983896,Oxide,In2O3,Sigma Aldrich,29.8,224.3,,-9.6,,,CytoTox-Glo,HaCaT,Human,Skin,24 h,500,62.3
,article,24983896,Oxide,In2O3,Sigma Aldrich,29.8,224.3,,-9.6,,,CytoTox-Glo,HaCaT,Human,Skin,24 h,750,58
,article,24983896,Oxide,In2O3,Sigma Aldrich,29.8,224.3,,-9.6,,,CytoTox-Glo,HaCaT,Human,Skin,24 h,1000,57.4
,article,24983896,Oxide,In2O3,Sigma Aldrich,29.8,224.3,,-9.6,,,CytoTox-Glo,HaCaT,Human,Skin,24 h,1500,45.6
,article,24983896,Oxide,In2O3,Sigma Aldrich,29.8,224.3,,-9.6,,,CytoTox-Glo,HaCaT,Human,Skin,24 h,0,100
,article,24983896,Oxide,In2O3,Sigma Aldrich,29.8,224.3,,-9.6,,,CytoTox-Glo,HaCaT,Human,Skin,24 h,50,106
,article,24983896,Oxide,In2O3,Sigma Aldrich,29.8,224.3,,-9.6,,,CytoTox-Glo,HaCaT,Human,Skin,24 h,100,104
,article,24983896,Oxide,In2O3,Sigma Aldrich,29.8,224.3,,-9.6,,,CytoTox-Glo,HaCaT,Human,Skin,24 h,250,66.1
,article,24983896,Oxide,In2O3,Sigma Aldrich,29.8,224.3,,-9.6,,,CytoTox-Glo,HaCaT,Human,Skin,24 h,500,52.1
,article,24983896,Oxide,In2O3,Sigma Aldrich,29.8,224.3,,-9.6,,,CytoTox-Glo,HaCaT,Human,Skin,24 h,750,51.5
,article,24983896,Oxide,In2O3,Sigma Aldrich,29.8,224.3,,-9.6,,,CytoTox-Glo,HaCaT,Human,Skin,24 h,1000,49.3
,article,24983896,Oxide,In2O3,Sigma Aldrich,29.8,224.3,,-9.6,,,CytoTox-Glo,HaCaT,Human,Skin,24 h,1500,38.5
,article,24983896,Oxide,In2O3,Sigma Aldrich,29.8,224.3,,-9.6,,,CytoTox-Glo,HaCaT,Human,Skin,24 h,0,100
,article,24983896,Oxide,In2O3,Sigma Aldrich,29.8,224.3,,-9.6,,,CytoTox-Glo,HaCaT,Human,Skin,24 h,50,79.7
,article,24983896,Oxide,In2O3,Sigma Aldrich,29.8,224.3,,-9.6,,,CytoTox-Glo,HaCaT,Human,Skin,24 h,100,82.5
,article,24983896,Oxide,In2O3,Sigma Aldrich,29.8,224.3,,-9.6,,,CytoTox-Glo,HaCaT,Human,Skin,24 h,250,66.1
,article,24983896,Oxide,In2O3,Sigma Aldrich,29.8,224.3,,-9.6,,,CytoTox-Glo,HaCaT,Human,Skin,24 h,500,65.8
,article,24983896,Oxide,In2O3,Sigma Aldrich,29.8,224.3,,-9.6,,,CytoTox-Glo,HaCaT,Human,Skin,24 h,750,61.4
,article,24983896,Oxide,In2O3,Sigma Aldrich,29.8,224.3,,-9.6,,,CytoTox-Glo,HaCaT,Human,Skin,24 h,1000,60.8
,article,24983896,Oxide,In2O3,Sigma Aldrich,29.8,224.3,,-9.6,,,CytoTox-Glo,HaCaT,Human,Skin,24 h,1500,40.3
,article,24983896,Oxide,In2O3,Sigma Aldrich,29.8,224.3,,-9.6,,,CytoTox-Glo,HaCaT,Human,Skin,24 h,0,100
,article,24983896,Oxide,In2O3,Sigma Aldrich,29.8,224.3,,-9.6,,,CytoTox-Glo,HaCaT,Human,Skin,24 h,50,91.8
,article,24983896,Oxide,In2O3,Sigma Aldrich,29.8,224.3,,-9.6,,,CytoTox-Glo,HaCaT,Human,Skin,24 h,100,86.8
,article,24983896,Oxide,In2O3,Sigma Aldrich,29.8,224.3,,-9.6,,,CytoTox-Glo,HaCaT,Human,Skin,24 h,250,49.9
,article,24983896,Oxide,In2O3,Sigma Aldrich,29.8,224.3,,-9.6,,,CytoTox-Glo,HaCaT,Human,Skin,24 h,500,44
,article,24983896,Oxide,In2O3,Sigma Aldrich,29.8,224.3,,-9.6,,,CytoTox-Glo,HaCaT,Human,Skin,24 h,750,34.4
,article,24983896,Oxide,In2O3,Sigma Aldrich,29.8,224.3,,-9.6,,,CytoTox-Glo,HaCaT,Human,Skin,24 h,1000,29.2
,article,24983896,Oxide,In2O3,Sigma Aldrich,29.8,224.3,,-9.6,,,CytoTox-Glo,HaCaT,Human,Skin,24 h,1500,18
,article,24983896,Oxide,In2O3,Sigma Aldrich,29.8,224.3,,-9.6,,,CytoTox-Glo,HaCaT,Human,Skin,24 h,0,100
,article,24983896,Oxide,In2O3,Sigma Aldrich,29.8,224.3,,-9.6,,,CytoTox-Glo,HaCaT,Human,Skin,24 h,50,94
,article,24983896,Oxide,In2O3,Sigma Aldrich,29.8,224.3,,-9.6,,,CytoTox-Glo,HaCaT,Human,Skin,24 h,100,93.1
,article,24983896,Oxide,In2O3,Sigma Aldrich,29.8,224.3,,-9.6,,,CytoTox-Glo,HaCaT,Human,Skin,24 h,250,59.9
,article,24983896,Oxide,In2O3,Sigma Aldrich,29.8,224.3,,-9.6,,,CytoTox-Glo,HaCaT,Human,Skin,24 h,500,52.4
,article,24983896,Oxide,In2O3,Sigma Aldrich,29.8,224.3,,-9.6,,,CytoTox-Glo,HaCaT,Human,Skin,24 h,750,40.6
,article,24983896,Oxide,In2O3,Sigma Aldrich,29.8,224.3,,-9.6,,,CytoTox-Glo,HaCaT,Human,Skin,24 h,1000,32.9
,article,24983896,Oxide,In2O3,Sigma Aldrich,29.8,224.3,,-9.6,,,CytoTox-Glo,HaCaT,Human,Skin,24 h,1500,24.8
,article,24983896,Oxide,In2O3,Sigma Aldrich,29.8,224.3,,-9.6,,,CytoTox-Glo,HaCaT,Human,Skin,24 h,0,100
