Repository: dydtkddl/nanometaloxide

File: 00datacollection/01s2nano_data.csv (part 20 of 75)
Tags,Source,Info #,Material group,Material type,Manufacturer,Core (or Grain) size (nm),Hydrodynamic size (nm),Size distribution,Surface charge (mV),Surface Area (m^2/g),Shape,Assay method,Cell line (or type),Cell line species,IC origin,Exposure time,Dose (ug/ml),Toxicity value (%)
,article,24983896,Oxide,In2O3,Sigma Aldrich,29.8,224.3,,-9.6,,,CytoTox-Glo,HaCaT,Human,Skin,24 h,50,101
,article,24983896,Oxide,In2O3,Sigma Aldrich,29.8,224.3,,-9.6,,,CytoTox-Glo,HaCaT,Human,Skin,24 h,100,101
,article,24983896,Oxide,In2O3,Sigma Aldrich,29.8,224.3,,-9.6,,,CytoTox-Glo,HaCaT,Human,Skin,24 h,250,53.7
,article,24983896,Oxide,In2O3,Sigma Aldrich,29.8,224.3,,-9.6,,,CytoTox-Glo,HaCaT,Human,Skin,24 h,500,18.6
,article,24983896,Oxide,In2O3,Sigma Aldrich,29.8,224.3,,-9.6,,,CytoTox-Glo,HaCaT,Human,Skin,24 h,750,16.1
,article,24983896,Oxide,In2O3,Sigma Aldrich,29.8,224.3,,-9.6,,,CytoTox-Glo,HaCaT,Human,Skin,24 h,1000,15.2
,article,24983896,Oxide,In2O3,Sigma Aldrich,29.8,224.3,,-9.6,,,CytoTox-Glo,HaCaT,Human,Skin,24 h,1500,13.6
,article,24983896,Oxide,In2O3,Sigma Aldrich,29.8,224.3,,-9.6,,,CytoTox-Glo,HaCaT,Human,Skin,24 h,0,100
,article,24983896,Oxide,In2O3,Sigma Aldrich,29.8,224.3,,-9.6,,,CytoTox-Glo,HaCaT,Human,Skin,24 h,50,98
,article,24983896,Oxide,In2O3,Sigma Aldrich,29.8,224.3,,-9.6,,,CytoTox-Glo,HaCaT,Human,Skin,24 h,100,99.3
,article,24983896,Oxide,In2O3,Sigma Aldrich,29.8,224.3,,-9.6,,,CytoTox-Glo,HaCaT,Human,Skin,24 h,250,51.8
,article,24983896,Oxide,In2O3,Sigma Aldrich,29.8,224.3,,-9.6,,,CytoTox-Glo,HaCaT,Human,Skin,24 h,500,27.6
,article,24983896,Oxide,In2O3,Sigma Aldrich,29.8,224.3,,-9.6,,,CytoTox-Glo,HaCaT,Human,Skin,24 h,750,35
,article,24983896,Oxide,In2O3,Sigma Aldrich,29.8,224.3,,-9.6,,,CytoTox-Glo,HaCaT,Human,Skin,24 h,1000,35
,article,24983896,Oxide,In2O3,Sigma Aldrich,29.8,224.3,,-9.6,,,CytoTox-Glo,HaCaT,Human,Skin,24 h,1500,19.2
,article,24983896,Oxide,In2O3,Sigma Aldrich,29.8,224.3,,-9.6,,,CytoTox-Glo,HaCaT,Human,Skin,24 h,0,100
,article,24983896,Oxide,In2O3,Sigma Aldrich,29.8,224.3,,-9.6,,,CytoTox-Glo,HaCaT,Human,Skin,24 h,50,63
,article,24983896,Oxide,In2O3,Sigma Aldrich,29.8,224.3,,-9.6,,,CytoTox-Glo,HaCaT,Human,Skin,24 h,100,44
,article,24983896,Oxide,In2O3,Sigma Aldrich,29.8,224.3,,-9.6,,,CytoTox-Glo,HaCaT,Human,Skin,24 h,150,35
,article,24983896,Oxide,In2O3,Sigma Aldrich,29.8,224.3,,-9.6,,,CytoTox-Glo,HaCaT,Human,Skin,24 h,200,28.8
,article,24983896,Oxide,In2O3,Sigma Aldrich,29.8,224.3,,-9.6,,,CytoTox-Glo,HaCaT,Human,Skin,24 h,250,26.4
,article,24983896,Oxide,In2O3,Sigma Aldrich,29.8,224.3,,-9.6,,,CytoTox-Glo,HaCaT,Human,Skin,24 h,500,20.5
,article,24983896,Oxide,In2O3,Sigma Aldrich,29.8,224.3,,-9.6,,,CytoTox-Glo,HaCaT,Human,Skin,24 h,750,19.9
,article,24983896,Oxide,In2O3,Sigma Aldrich,29.8,224.3,,-9.6,,,CytoTox-Glo,HaCaT,Human,Skin,24 h,1000,19.2
,article,24983896,Oxide,In2O3,Sigma Aldrich,29.8,224.3,,-9.6,,,CytoTox-Glo,HaCaT,Human,Skin,24 h,1500,16.4
,article,24983896,Oxide,In2O3,Sigma Aldrich,29.8,224.3,,-9.6,,,CytoTox-Glo,HaCaT,Human,Skin,24 h,0,100
,article,24983896,Oxide,In2O3,Sigma Aldrich,29.8,224.3,,-9.6,,,CytoTox-Glo,HaCaT,Human,Skin,24 h,50,90.9
,article,24983896,Oxide,In2O3,Sigma Aldrich,29.8,224.3,,-9.6,,,CytoTox-Glo,HaCaT,Human,Skin,24 h,100,82.5
,article,24983896,Oxide,In2O3,Sigma Aldrich,29.8,224.3,,-9.6,,,CytoTox-Glo,HaCaT,Human,Skin,24 h,150,70.4
,article,24983896,Oxide,In2O3,Sigma Aldrich,29.8,224.3,,-9.6,,,CytoTox-Glo,HaCaT,Human,Skin,24 h,200,58.9
,article,24983896,Oxide,In2O3,Sigma Aldrich,29.8,224.3,,-9.6,,,CytoTox-Glo,HaCaT,Human,Skin,24 h,250,55.5
,article,24983896,Oxide,In2O3,Sigma Aldrich,29.8,224.3,,-9.6,,,CytoTox-Glo,HaCaT,Human,Skin,24 h,500,50.9
,article,24983896,Oxide,In2O3,Sigma Aldrich,29.8,224.3,,-9.6,,,CytoTox-Glo,HaCaT,Human,Skin,24 h,750,39.1
,article,24983896,Oxide,In2O3,Sigma Aldrich,29.8,224.3,,-9.6,,,CytoTox-Glo,HaCaT,Human,Skin,24 h,1000,30.4
,article,24983896,Oxide,In2O3,Sigma Aldrich,29.8,224.3,,-9.6,,,CytoTox-Glo,HaCaT,Human,Skin,24 h,1500,23
,article,24983896,Oxide,In2O3,Sigma Aldrich,29.8,224.3,,-9.6,,,CytoTox-Glo,HaCaT,Human,Skin,24 h,0,100
,article,24983896,Oxide,In2O3,Sigma Aldrich,29.8,224.3,,-9.6,,,CytoTox-Glo,HaCaT,Human,Skin,24 h,50,95.2
,article,24983896,Oxide,In2O3,Sigma Aldrich,29.8,224.3,,-9.6,,,CytoTox-Glo,HaCaT,Human,Skin,24 h,100,93.4
,article,24983896,Oxide,In2O3,Sigma Aldrich,29.8,224.3,,-9.6,,,CytoTox-Glo,HaCaT,Human,Skin,24 h,150,89.6
,article,24983896,Oxide,In2O3,Sigma Aldrich,29.8,224.3,,-9.6,,,CytoTox-Glo,HaCaT,Human,Skin,24 h,200,86.8
,article,24983896,Oxide,In2O3,Sigma Aldrich,29.8,224.3,,-9.6,,,CytoTox-Glo,HaCaT,Human,Skin,24 h,250,72.9
,article,24983896,Oxide,In2O3,Sigma Aldrich,29.8,224.3,,-9.6,,,CytoTox-Glo,HaCaT,Human,Skin,24 h,500,70.4
,article,24983896,Oxide,In2O3,Sigma Aldrich,29.8,224.3,,-9.6,,,CytoTox-Glo,HaCaT,Human,Skin,24 h,750,58
,article,24983896,Oxide,In2O3,Sigma Aldrich,29.8,224.3,,-9.6,,,CytoTox-Glo,HaCaT,Human,Skin,24 h,1000,28.8
,article,24983896,Oxide,In2O3,Sigma Aldrich,29.8,224.3,,-9.6,,,CytoTox-Glo,HaCaT,Human,Skin,24 h,1500,23.2
,article,24983896,Oxide,In2O3,Sigma Aldrich,29.8,224.3,,-9.6,,,CytoTox-Glo,HaCaT,Human,Skin,24 h,0,100
,article,24983896,Oxide,In2O3,Sigma Aldrich,29.8,224.3,,-9.6,,,CytoTox-Glo,HaCaT,Human,Skin,24 h,50,93.4
,article,24983896,Oxide,In2O3,Sigma Aldrich,29.8,224.3,,-9.6,,,CytoTox-Glo,HaCaT,Human,Skin,24 h,100,75.4
,article,24983896,Oxide,In2O3,Sigma Aldrich,29.8,224.3,,-9.6,,,CytoTox-Glo,HaCaT,Human,Skin,24 h,150,73.8
,article,24983896,Oxide,In2O3,Sigma Aldrich,29.8,224.3,,-9.6,,,CytoTox-Glo,HaCaT,Human,Skin,24 h,200,71.3
,article,24983896,Oxide,In2O3,Sigma Aldrich,29.8,224.3,,-9.6,,,CytoTox-Glo,HaCaT,Human,Skin,24 h,250,59.9
,article,24983896,Oxide,In2O3,Sigma Aldrich,29.8,224.3,,-9.6,,,CytoTox-Glo,HaCaT,Human,Skin,24 h,500,58.3
,article,24983896,Oxide,In2O3,Sigma Aldrich,29.8,224.3,,-9.6,,,CytoTox-Glo,HaCaT,Human,Skin,24 h,750,50.9
,article,24983896,Oxide,In2O3,Sigma Aldrich,29.8,224.3,,-9.6,,,CytoTox-Glo,HaCaT,Human,Skin,24 h,1000,48.1
,article,24983896,Oxide,In2O3,Sigma Aldrich,29.8,224.3,,-9.6,,,CytoTox-Glo,HaCaT,Human,Skin,24 h,1500,45.9
,article,24983896,Oxide,In2O3,Sigma Aldrich,29.8,224.3,,-9.6,,,CytoTox-Glo,HaCaT,Human,Skin,24 h,0,100
,article,24983896,Oxide,In2O3,Sigma Aldrich,29.8,224.3,,-9.6,,,CytoTox-Glo,HaCaT,Human,Skin,24 h,50,91.2
,article,24983896,Oxide,In2O3,Sigma Aldrich,29.8,224.3,,-9.6,,,CytoTox-Glo,HaCaT,Human,Skin,24 h,100,89.3
,article,24983896,Oxide,In2O3,Sigma Aldrich,29.8,224.3,,-9.6,,,CytoTox-Glo,HaCaT,Human,Skin,24 h,150,85.3
,article,24983896,Oxide,In2O3,Sigma Aldrich,29.8,224.3,,-9.6,,,CytoTox-Glo,HaCaT,Human,Skin,24 h,200,77.2
,article,24983896,Oxide,In2O3,Sigma Aldrich,29.8,224.3,,-9.6,,,CytoTox-Glo,HaCaT,Human,Skin,24 h,250,69.2
,article,24983896,Oxide,In2O3,Sigma Aldrich,29.8,224.3,,-9.6,,,CytoTox-Glo,HaCaT,Human,Skin,24 h,500,63
,article,24983896,Oxide,In2O3,Sigma Aldrich,29.8,224.3,,-9.6,,,CytoTox-Glo,HaCaT,Human,Skin,24 h,750,63.3
,article,24983896,Oxide,In2O3,Sigma Aldrich,29.8,224.3,,-9.6,,,CytoTox-Glo,HaCaT,Human,Skin,24 h,1000,58.3
,article,24983896,Oxide,In2O3,Sigma Aldrich,29.8,224.3,,-9.6,,,CytoTox-Glo,HaCaT,Human,Skin,24 h,1500,49.9
,article,24983896,Oxide,In2O3,Sigma Aldrich,29.8,224.3,,-9.6,,,CytoTox-Glo,HaCaT,Human,Skin,24 h,0,100
,article,24983896,Oxide,In2O3,Sigma Aldrich,29.8,224.3,,-9.6,,,CytoTox-Glo,HaCaT,Human,Skin,24 h,50,93.1
,article,24983896,Oxide,In2O3,Sigma Aldrich,29.8,224.3,,-9.6,,,CytoTox-Glo,HaCaT,Human,Skin,24 h,100,88.4
,article,24983896,Oxide,In2O3,Sigma Aldrich,29.8,224.3,,-9.6,,,CytoTox-Glo,HaCaT,Human,Skin,24 h,150,84.7
,article,24983896,Oxide,In2O3,Sigma Aldrich,29.8,224.3,,-9.6,,,CytoTox-Glo,HaCaT,Human,Skin,24 h,200,76.9
,article,24983896,Oxide,In2O3,Sigma Aldrich,29.8,224.3,,-9.6,,,CytoTox-Glo,HaCaT,Human,Skin,24 h,250,73.8
,article,24983896,Oxide,In2O3,Sigma Aldrich,29.8,224.3,,-9.6,,,CytoTox-Glo,HaCaT,Human,Skin,24 h,500,67.9
,article,24983896,Oxide,In2O3,Sigma Aldrich,29.8,224.3,,-9.6,,,CytoTox-Glo,HaCaT,Human,Skin,24 h,750,65.4
,article,24983896,Oxide,In2O3,Sigma Aldrich,29.8,224.3,,-9.6,,,CytoTox-Glo,HaCaT,Human,Skin,24 h,1000,57.7
,article,24983896,Oxide,In2O3,Sigma Aldrich,29.8,224.3,,-9.6,,,CytoTox-Glo,HaCaT,Human,Skin,24 h,1500,46.5
,article,24983896,Oxide,In2O3,Sigma Aldrich,29.8,224.3,,-9.6,,,CytoTox-Glo,HaCaT,Human,Skin,24 h,0,100
,article,24983896,Oxide,In2O3,Sigma Aldrich,29.8,224.3,,-9.6,,,CytoTox-Glo,HaCaT,Human,Skin,24 h,50,94.9
,article,24983896,Oxide,In2O3,Sigma Aldrich,29.8,224.3,,-9.6,,,CytoTox-Glo,HaCaT,Human,Skin,24 h,100,81.6
,article,24983896,Oxide,In2O3,Sigma Aldrich,29.8,224.3,,-9.6,,,CytoTox-Glo,HaCaT,Human,Skin,24 h,150,79.4
,article,24983896,Oxide,In2O3,Sigma Aldrich,29.8,224.3,,-9.6,,,CytoTox-Glo,HaCaT,Human,Skin,24 h,200,73.5
,article,24983896,Oxide,In2O3,Sigma Aldrich,29.8,224.3,,-9.6,,,CytoTox-Glo,HaCaT,Human,Skin,24 h,250,72
,article,24983896,Oxide,In2O3,Sigma Aldrich,29.8,224.3,,-9.6,,,CytoTox-Glo,HaCaT,Human,Skin,24 h,500,69.5
,article,24983896,Oxide,In2O3,Sigma Aldrich,29.8,224.3,,-9.6,,,CytoTox-Glo,HaCaT,Human,Skin,24 h,750,64.5
,article,24983896,Oxide,In2O3,Sigma Aldrich,29.8,224.3,,-9.6,,,CytoTox-Glo,HaCaT,Human,Skin,24 h,1000,52.4
,article,24983896,Oxide,In2O3,Sigma Aldrich,29.8,224.3,,-9.6,,,CytoTox-Glo,HaCaT,Human,Skin,24 h,1500,49.9
,article,24983896,Oxide,In2O3,Sigma Aldrich,29.8,224.3,,-9.6,,,CytoTox-Glo,HaCaT,Human,Skin,24 h,0,100
,article,24983896,Oxide,In2O3,Sigma Aldrich,29.8,224.3,,-9.6,,,CytoTox-Glo,HaCaT,Human,Skin,24 h,50,92.4
,article,24983896,Oxide,In2O3,Sigma Aldrich,29.8,224.3,,-9.6,,,CytoTox-Glo,HaCaT,Human,Skin,24 h,100,88.4
,article,24983896,Oxide,In2O3,Sigma Aldrich,29.8,224.3,,-9.6,,,CytoTox-Glo,HaCaT,Human,Skin,24 h,150,86.8
,article,24983896,Oxide,In2O3,Sigma Aldrich,29.8,224.3,,-9.6,,,CytoTox-Glo,HaCaT,Human,Skin,24 h,200,83.1
,article,24983896,Oxide,In2O3,Sigma Aldrich,29.8,224.3,,-9.6,,,CytoTox-Glo,HaCaT,Human,Skin,24 h,250,81
,article,24983896,Oxide,In2O3,Sigma Aldrich,29.8,224.3,,-9.6,,,CytoTox-Glo,HaCaT,Human,Skin,24 h,500,78.2
,article,24983896,Oxide,In2O3,Sigma Aldrich,29.8,224.3,,-9.6,,,CytoTox-Glo,HaCaT,Human,Skin,24 h,750,76.6
,article,24983896,Oxide,In2O3,Sigma Aldrich,29.8,224.3,,-9.6,,,CytoTox-Glo,HaCaT,Human,Skin,24 h,1000,73.2
,article,24983896,Oxide,In2O3,Sigma Aldrich,29.8,224.3,,-9.6,,,CytoTox-Glo,HaCaT,Human,Skin,24 h,1500,49.3
,article,24983896,Oxide,In2O3,Sigma Aldrich,29.8,224.3,,-9.6,,,CytoTox-Glo,HaCaT,Human,Skin,24 h,0,100
,article,24983896,Oxide,In2O3,Sigma Aldrich,29.8,224.3,,-9.6,,,CytoTox-Glo,HaCaT,Human,Skin,24 h,50,33.8
,article,24983896,Oxide,In2O3,Sigma Aldrich,29.8,224.3,,-9.6,,,CytoTox-Glo,HaCaT,Human,Skin,24 h,100,26.7
,article,24983896,Oxide,In2O3,Sigma Aldrich,29.8,224.3,,-9.6,,,CytoTox-Glo,HaCaT,Human,Skin,24 h,250,12.1
,article,24983896,Oxide,In2O3,Sigma Aldrich,29.8,224.3,,-9.6,,,CytoTox-Glo,HaCaT,Human,Skin,24 h,500,7.4
,article,24983896,Oxide,In2O3,Sigma Aldrich,29.8,224.3,,-9.6,,,CytoTox-Glo,HaCaT,Human,Skin,24 h,750,1.9
,article,24983896,Oxide,In2O3,Sigma Aldrich,29.8,224.3,,-9.6,,,CytoTox-Glo,HaCaT,Human,Skin,24 h,1000,0.93
,article,24983896,Oxide,In2O3,Sigma Aldrich,29.8,224.3,,-9.6,,,CytoTox-Glo,HaCaT,Human,Skin,24 h,1500,0
,article,24983896,Oxide,In2O3,Sigma Aldrich,29.8,224.3,,-9.6,,,CytoTox-Glo,HaCaT,Human,Skin,24 h,0,100
,article,24983896,Oxide,In2O3,Sigma Aldrich,29.8,224.3,,-9.6,,,CytoTox-Glo,HaCaT,Human,Skin,24 h,50,102
,article,24983896,Oxide,In2O3,Sigma Aldrich,29.8,224.3,,-9.6,,,CytoTox-Glo,HaCaT,Human,Skin,24 h,100,93.4
,article,24983896,Oxide,In2O3,Sigma Aldrich,29.8,224.3,,-9.6,,,CytoTox-Glo,HaCaT,Human,Skin,24 h,250,58.6
,article,24983896,Oxide,In2O3,Sigma Aldrich,29.8,224.3,,-9.6,,,CytoTox-Glo,HaCaT,Human,Skin,24 h,500,36.6
,article,24983896,Oxide,In2O3,Sigma Aldrich,29.8,224.3,,-9.6,,,CytoTox-Glo,HaCaT,Human,Skin,24 h,750,31.3
,article,24983896,Oxide,In2O3,Sigma Aldrich,29.8,224.3,,-9.6,,,CytoTox-Glo,HaCaT,Human,Skin,24 h,1000,28.8
,article,24983896,Oxide,In2O3,Sigma Aldrich,29.8,224.3,,-9.6,,,CytoTox-Glo,HaCaT,Human,Skin,24 h,1500,27.3
,article,23246733,Metal,Au,Self-synthesized,3.3,7.1,,-10,,,Trypan blue,Balb/3T3,Mouse,Fibroblast,72 h,0,100
,article,23246733,Metal,Au,Self-synthesized,3.3,7.1,,-10,,,Trypan blue,Balb/3T3,Mouse,Fibroblast,72 h,10,99.3
,article,23246733,Metal,Au,Self-synthesized,3.3,7.1,,-10,,,Trypan blue,Balb/3T3,Mouse,Fibroblast,72 h,50,99.3
,article,23246733,Metal,Au,Self-synthesized,3.3,7.1,,-10,,,Trypan blue,Balb/3T3,Mouse,Fibroblast,72 h,100,98.6
,article,23246733,Metal,Au,Self-synthesized,3.3,7.1,,-10,,,Trypan blue,Balb/3T3,Mouse,Fibroblast,72 h,200,94
,article,23246733,Metal,Au,Self-synthesized,3.3,7.1,,-10,,,Trypan blue,Balb/3T3,Mouse,Fibroblast,72 h,300,98.6
,article,23246733,Metal,Au,Self-synthesized,3.3,7.1,,-10,,,Trypan blue,Balb/3T3,Mouse,Fibroblast,24 h,0,100
,article,23246733,Metal,Au,Self-synthesized,3.3,7.1,,-10,,,Trypan blue,Balb/3T3,Mouse,Fibroblast,24 h,10,102.7
,article,23246733,Metal,Au,Self-synthesized,3.3,7.1,,-10,,,Trypan blue,Balb/3T3,Mouse,Fibroblast,24 h,50,99.4
,article,23246733,Metal,Au,Self-synthesized,3.3,7.1,,-10,,,Trypan blue,Balb/3T3,Mouse,Fibroblast,24 h,100,97.6
,article,23246733,Metal,Au,Self-synthesized,3.3,7.1,,-10,,,Trypan blue,Balb/3T3,Mouse,Fibroblast,24 h,200,98.3
,article,23246733,Metal,Au,Self-synthesized,3.3,7.1,,-10,,,Trypan blue,Balb/3T3,Mouse,Fibroblast,24 h,300,90.9
,article,23246733,Metal,Au,Self-synthesized,3.3,7.1,,-10,,,Trypan blue,Balb/3T3,Mouse,Fibroblast,2 h,0,100
,article,23246733,Metal,Au,Self-synthesized,3.3,7.1,,-10,,,Trypan blue,Balb/3T3,Mouse,Fibroblast,2 h,10,102.9
,article,23246733,Metal,Au,Self-synthesized,3.3,7.1,,-10,,,Trypan blue,Balb/3T3,Mouse,Fibroblast,2 h,50,102.9
,article,23246733,Metal,Au,Self-synthesized,3.3,7.1,,-10,,,Trypan blue,Balb/3T3,Mouse,Fibroblast,2 h,100,101.8
,article,23246733,Metal,Au,Self-synthesized,3.3,7.1,,-10,,,Trypan blue,Balb/3T3,Mouse,Fibroblast,2 h,200,96.9
,article,23246733,Metal,Au,Self-synthesized,3.3,7.1,,-10,,,Trypan blue,Balb/3T3,Mouse,Fibroblast,2 h,300,100.6
,article,23246733,Metal,Au,Self-synthesized,3.3,7.1,,-10,,,Trypan blue,Balb/3T3,Mouse,Fibroblast,72 h,0,100
,article,23246733,Metal,Au,Self-synthesized,3.3,7.1,,-10,,,Trypan blue,Balb/3T3,Mouse,Fibroblast,72 h,10,101.9
,article,23246733,Metal,Au,Self-synthesized,3.3,7.1,,-10,,,Trypan blue,Balb/3T3,Mouse,Fibroblast,72 h,50,98.6
,article,23246733,Metal,Au,Self-synthesized,3.3,7.1,,-10,,,Trypan blue,Balb/3T3,Mouse,Fibroblast,72 h,100,100.4
,article,23246733,Metal,Au,Self-synthesized,3.3,7.1,,-10,,,Trypan blue,Balb/3T3,Mouse,Fibroblast,72 h,200,100.4
,article,23246733,Metal,Au,Self-synthesized,3.3,7.1,,-10,,,Trypan blue,Balb/3T3,Mouse,Fibroblast,72 h,300,95.9
,article,23246733,Metal,Au,Self-synthesized,3.3,7.1,,-10,,,Trypan blue,Balb/3T3,Mouse,Fibroblast,24 h,0,100
,article,23246733,Metal,Au,Self-synthesized,3.3,7.1,,-10,,,Trypan blue,Balb/3T3,Mouse,Fibroblast,24 h,10,98.77
,article,23246733,Metal,Au,Self-synthesized,3.3,7.1,,-10,,,Trypan blue,Balb/3T3,Mouse,Fibroblast,24 h,50,99.25
,article,23246733,Metal,Au,Self-synthesized,3.3,7.1,,-10,,,Trypan blue,Balb/3T3,Mouse,Fibroblast,24 h,100,100
,article,23246733,Metal,Au,Self-synthesized,3.3,7.1,,-10,,,Trypan blue,Balb/3T3,Mouse,Fibroblast,24 h,200,100
,article,23246733,Metal,Au,Self-synthesized,3.3,7.1,,-10,,,Trypan blue,Balb/3T3,Mouse,Fibroblast,24 h,300,97.77
,article,23246733,Metal,Au,Self-synthesized,3.3,7.1,,-10,,,Trypan blue,Balb/3T3,Mouse,Fibroblast,2 h,0,100
,article,23246733,Metal,Au,Self-synthesized,3.3,7.1,,-10,,,Trypan blue,Balb/3T3,Mouse,Fibroblast,2 h,10,98.84
,article,23246733,Metal,Au,Self-synthesized,3.3,7.1,,-10,,,Trypan blue,Balb/3T3,Mouse,Fibroblast,2 h,50,98.84
,article,23246733,Metal,Au,Self-synthesized,3.3,7.1,,-10,,,Trypan blue,Balb/3T3,Mouse,Fibroblast,2 h,100,98.84
,article,23246733,Metal,Au,Self-synthesized,3.3,7.1,,-10,,,Trypan blue,Balb/3T3,Mouse,Fibroblast,2 h,200,97.72
,article,23246733,Metal,Au,Self-synthesized,3.3,7.1,,-10,,,Trypan blue,Balb/3T3,Mouse,Fibroblast,2 h,300,97.72
,article,24631251,Carbon,MWCNT,Self-synthesized,12.1,,,-7.8,,,LDH,TT1,Human,Lung,24 h,0,100
,article,24631251,Carbon,MWCNT,Self-synthesized,12.1,,,-7.8,,,LDH,TT1,Human,Lung,24 h,1,100
,article,24631251,Carbon,MWCNT,Self-synthesized,12.1,,,-7.8,,,LDH,TT1,Human,Lung,24 h,5,100
,article,24631251,Carbon,MWCNT,Self-synthesized,12.1,,,-7.8,,,LDH,TT1,Human,Lung,24 h,10,100
,article,24631251,Carbon,MWCNT,Self-synthesized,12.1,,,-7.8,,,LDH,TT1,Human,Lung,24 h,25,99.5733
,article,24631251,Carbon,MWCNT,Self-synthesized,12.1,,,-7.8,,,LDH,TT1,Human,Lung,24 h,50,98.862
,article,24631251,Carbon,MWCNT,Self-synthesized,12.1,,,-7.8,,,MTS,TT1,Human,Lung,24 h,0,100
,article,24631251,Carbon,MWCNT,Self-synthesized,12.1,,,-7.8,,,MTS,TT1,Human,Lung,24 h,1,98.5528
,article,24631251,Carbon,MWCNT,Self-synthesized,12.1,,,-7.8,,,MTS,TT1,Human,Lung,24 h,5,96.3821
,article,24631251,Carbon,MWCNT,Self-synthesized,12.1,,,-7.8,,,MTS,TT1,Human,Lung,24 h,10,92.0405
,article,24631251,Carbon,MWCNT,Self-synthesized,12.1,,,-7.8,,,MTS,TT1,Human,Lung,24 h,25,92.0405
,article,24631251,Carbon,MWCNT,Self-synthesized,12.1,,,-7.8,,,MTS,TT1,Human,Lung,24 h,50,87.1201
,article,24631251,Carbon,MWCNT,Self-synthesized,12.1,,,-7.8,,,LDH,TT1,Human,Lung,24 h,0,100
,article,24631251,Carbon,MWCNT,Self-synthesized,12.1,,,-7.8,,,LDH,TT1,Human,Lung,24 h,1,100
,article,24631251,Carbon,MWCNT,Self-synthesized,12.1,,,-7.8,,,LDH,TT1,Human,Lung,24 h,5,99.8578
,article,24631251,Carbon,MWCNT,Self-synthesized,12.1,,,-7.8,,,LDH,TT1,Human,Lung,24 h,10,99.0043
,article,24631251,Carbon,MWCNT,Self-synthesized,12.1,,,-7.8,,,LDH,TT1,Human,Lung,24 h,25,98.0085
,article,24631251,Carbon,MWCNT,Self-synthesized,12.1,,,-7.8,,,LDH,TT1,Human,Lung,24 h,50,96.1593
,article,24631251,Carbon,MWCNT,Self-synthesized,12.1,,,-7.8,,,MTS,TT1,Human,Lung,24 h,0,100
,article,24631251,Carbon,MWCNT,Self-synthesized,12.1,,,-7.8,,,MTS,TT1,Human,Lung,24 h,1,98.2634
,article,24631251,Carbon,MWCNT,Self-synthesized,12.1,,,-7.8,,,MTS,TT1,Human,Lung,24 h,5,98.5528
,article,24631251,Carbon,MWCNT,Self-synthesized,12.1,,,-7.8,,,MTS,TT1,Human,Lung,24 h,10,100.2894
,article,24631251,Carbon,MWCNT,Self-synthesized,12.1,,,-7.8,,,MTS,TT1,Human,Lung,24 h,25,93.7771
,article,24631251,Carbon,MWCNT,Self-synthesized,12.1,,,-7.8,,,MTS,TT1,Human,Lung,24 h,50,95.0796
,article,24631251,Carbon,MWCNT,Self-synthesized,12.1,,,-7.8,,,LDH,TT1,Human,Lung,24 h,0,100
,article,24631251,Carbon,MWCNT,Self-synthesized,12.1,,,-7.8,,,LDH,TT1,Human,Lung,24 h,1,100
,article,24631251,Carbon,MWCNT,Self-synthesized,12.1,,,-7.8,,,LDH,TT1,Human,Lung,24 h,5,100
,article,24631251,Carbon,MWCNT,Self-synthesized,12.1,,,-7.8,,,LDH,TT1,Human,Lung,24 h,10,100
,article,24631251,Carbon,MWCNT,Self-synthesized,12.1,,,-7.8,,,LDH,TT1,Human,Lung,24 h,25,100
,article,24631251,Carbon,MWCNT,Self-synthesized,12.1,,,-7.8,,,LDH,TT1,Human,Lung,24 h,50,98.5775
,article,24631251,Carbon,MWCNT,Self-synthesized,12.1,,,-7.8,,,MTS,TT1,Human,Lung,24 h,0,100
,article,24631251,Carbon,MWCNT,Self-synthesized,12.1,,,-7.8,,,MTS,TT1,Human,Lung,24 h,1,95.9479
,article,24631251,Carbon,MWCNT,Self-synthesized,12.1,,,-7.8,,,MTS,TT1,Human,Lung,24 h,5,100.2894
,article,24631251,Carbon,MWCNT,Self-synthesized,12.1,,,-7.8,,,MTS,TT1,Human,Lung,24 h,10,103.0391
,article,24631251,Carbon,MWCNT,Self-synthesized,12.1,,,-7.8,,,MTS,TT1,Human,Lung,24 h,25,105.3546
,article,24631251,Carbon,MWCNT,Self-synthesized,12.1,,,-7.8,,,MTS,TT1,Human,Lung,24 h,50,99.8553
,article,23648666,Carbon,MWCNT,Hodogaya Chemical,60,,,,27.5,,Alamar blue,HBEpC,Human,Lung,24 h,0,100
,article,23648666,Carbon,MWCNT,Hodogaya Chemical,60,,,,27.5,,Alamar blue,HBEpC,Human,Lung,24 h,1,103.9257
,article,23648666,Carbon,MWCNT,Hodogaya Chemical,60,,,,27.5,,Alamar blue,HBEpC,Human,Lung,24 h,10,50.1326
,article,23648666,Carbon,MWCNT,Hodogaya Chemical,60,,,,27.5,,Alamar blue,HBEpC,Human,Lung,24 h,50,22.122
,article,23648666,Carbon,MWCNT,Hodogaya Chemical,60,,,,27.5,,Alamar blue,BEAS-2B,Human,Lung,24 h,0,100
,article,23648666,Carbon,MWCNT,Hodogaya Chemical,60,,,,27.5,,Alamar blue,BEAS-2B,Human,Lung,24 h,1,102.0159
,article,23648666,Carbon,MWCNT,Hodogaya Chemical,60,,,,27.5,,Alamar blue,BEAS-2B,Human,Lung,24 h,10,97.2414
,article,23648666,Carbon,MWCNT,Hodogaya Chemical,60,,,,27.5,,Alamar blue,BEAS-2B,Human,Lung,24 h,50,74.3236
,article,24853461,Carbon,MWCNT,Chengdu Organic Chemicals,35,,,,,,WST,L929,Mouse,Subcutaneous connective tissue,6 h,0,1
,article,24853461,Carbon,MWCNT,Chengdu Organic Chemicals,35,,,,,,WST,L929,Mouse,Subcutaneous connective tissue,6 h,1.67,0.9798
,article,24853461,Carbon,MWCNT,Chengdu Organic Chemicals,35,,,,,,WST,L929,Mouse,Subcutaneous connective tissue,6 h,3.34,0.9916
,article,24853461,Carbon,MWCNT,Chengdu Organic Chemicals,35,,,,,,WST,L929,Mouse,Subcutaneous connective tissue,6 h,6.67,0.9949
,article,24853461,Carbon,MWCNT,Chengdu Organic Chemicals,35,,,,,,WST,L929,Mouse,Subcutaneous connective tissue,6 h,13.34,0.9764
,article,24853461,Carbon,MWCNT,Chengdu Organic Chemicals,35,,,,,,WST,L929,Mouse,Subcutaneous connective tissue,6 h,26.67,0.9815
,article,24853461,Carbon,MWCNT,Chengdu Organic Chemicals,35,,,,,,WST,L929,Mouse,Subcutaneous connective tissue,6 h,0,1
,article,24853461,Carbon,MWCNT,Chengdu Organic Chemicals,35,,,,,,WST,L929,Mouse,Subcutaneous connective tissue,6 h,1.08,0.9696
,article,24853461,Carbon,MWCNT,Chengdu Organic Chemicals,35,,,,,,WST,L929,Mouse,Subcutaneous connective tissue,6 h,2.16,0.9798
,article,24853461,Carbon,MWCNT,Chengdu Organic Chemicals,35,,,,,,WST,L929,Mouse,Subcutaneous connective tissue,6 h,4.31,0.9798
,article,24853461,Carbon,MWCNT,Chengdu Organic Chemicals,35,,,,,,WST,L929,Mouse,Subcutaneous connective tissue,6 h,8.62,0.973
,article,24853461,Carbon,MWCNT,Chengdu Organic Chemicals,35,,,,,,WST,L929,Mouse,Subcutaneous connective tissue,6 h,17.24,0.968
,article,24853461,Carbon,MWCNT,Chengdu Organic Chemicals,35,,,,,,WST,L929,Mouse,Subcutaneous connective tissue,6 h,0,1
,article,24853461,Carbon,MWCNT,Chengdu Organic Chemicals,35,,,,,,WST,L929,Mouse,Subcutaneous connective tissue,6 h,1.08,0.9578
,article,24853461,Carbon,MWCNT,Chengdu Organic Chemicals,35,,,,,,WST,L929,Mouse,Subcutaneous connective tissue,6 h,2.16,0.8904
,article,24853461,Carbon,MWCNT,Chengdu Organic Chemicals,35,,,,,,WST,L929,Mouse,Subcutaneous connective tissue,6 h,4.31,0.8314
,article,24853461,Carbon,MWCNT,Chengdu Organic Chemicals,35,,,,,,WST,L929,Mouse,Subcutaneous connective tissue,6 h,8.62,0.7218
,article,24853461,Carbon,MWCNT,Chengdu Organic Chemicals,35,,,,,,WST,L929,Mouse,Subcutaneous connective tissue,6 h,17.24,0.6863
,article,25463220,Carbon,MWCNT,Shenzhen Nano-Technologies Port,15,,,,,,WST,RAW 264.7,Mouse,Ascites,12 h,25,91.2605
,article,25463220,Carbon,MWCNT,Shenzhen Nano-Technologies Port,15,,,,,,WST,RAW 264.7,Mouse,Ascites,12 h,50,83.6975
,article,25463220,Carbon,MWCNT,Shenzhen Nano-Technologies Port,15,,,,,,WST,RAW 264.7,Mouse,Ascites,12 h,100,75.2941
,article,25463220,Carbon,MWCNT,Shenzhen Nano-Technologies Port,15,,,,,,WST,RAW 264.7,Mouse,Ascites,12 h,200,68.5714
,article,25463220,Carbon,MWCNT,Shenzhen Nano-Technologies Port,15,,,,,,WST,RAW 264.7,Mouse,Ascites,12 h,25,94.7899
,article,25463220,Carbon,MWCNT,Shenzhen Nano-Technologies Port,15,,,,,,WST,RAW 264.7,Mouse,Ascites,12 h,50,92.437
,article,25463220,Carbon,MWCNT,Shenzhen Nano-Technologies Port,15,,,,,,WST,RAW 264.7,Mouse,Ascites,12 h,100,87.2269
,article,25463220,Carbon,MWCNT,Shenzhen Nano-Technologies Port,15,,,,,,WST,RAW 264.7,Mouse,Ascites,12 h,200,80.3361
,article,25463220,Carbon,MWCNT,Shenzhen Nano-Technologies Port,15,,,,,,WST,RAW 264.7,Mouse,Ascites,12 h,25,88.0672
,article,25463220,Carbon,MWCNT,Shenzhen Nano-Technologies Port,15,,,,,,WST,RAW 264.7,Mouse,Ascites,12 h,50,85.8824
,article,25463220,Carbon,MWCNT,Shenzhen Nano-Technologies Port,15,,,,,,WST,RAW 264.7,Mouse,Ascites,12 h,100,70.4202
,article,25463220,Carbon,MWCNT,Shenzhen Nano-Technologies Port,15,,,,,,WST,RAW 264.7,Mouse,Ascites,12 h,200,60.8403
,article,23755279,Carbon,MWCNT,Self-synthesized,24.6,,,-20.2,98,,WST,Primary rat peritoneal macrophages,Rat,Peritoneal cavity,24 h,0,100
,article,23755279,Carbon,MWCNT,Self-synthesized,24.6,,,-20.2,98,,WST,Primary rat peritoneal macrophages,Rat,Peritoneal cavity,24 h,5,96.9106
,article,23755279,Carbon,MWCNT,Self-synthesized,24.6,,,-20.2,98,,WST,Primary rat peritoneal macrophages,Rat,Peritoneal cavity,24 h,25,91.7073
,article,23755279,Carbon,MWCNT,Self-synthesized,24.6,,,-20.2,98,,WST,Primary rat peritoneal macrophages,Rat,Peritoneal cavity,24 h,50,84.7154
,article,23755279,Carbon,MWCNT,Self-synthesized,24.6,,,-20.2,98,,WST,Primary rat peritoneal macrophages,Rat,Peritoneal cavity,24 h,75,80
,article,23755279,Carbon,MWCNT,Self-synthesized,24.6,,,-20.2,98,,WST,Primary rat peritoneal macrophages,Rat,Peritoneal cavity,24 h,100,62.9268
,article,23755279,Carbon,MWCNT,Self-synthesized,24.6,,,-20.2,98,,WST,RAW 264.7,Mouse,Ascites,24 h,0,98.6345
,article,23755279,Carbon,MWCNT,Self-synthesized,24.6,,,-20.2,98,,WST,RAW 264.7,Mouse,Ascites,24 h,5,98.6345
,article,23755279,Carbon,MWCNT,Self-synthesized,24.6,,,-20.2,98,,WST,RAW 264.7,Mouse,Ascites,24 h,25,96.5462
,article,23755279,Carbon,MWCNT,Self-synthesized,24.6,,,-20.2,98,,WST,RAW 264.7,Mouse,Ascites,24 h,50,84.0161
,article,23755279,Carbon,MWCNT,Self-synthesized,24.6,,,-20.2,98,,WST,RAW 264.7,Mouse,Ascites,24 h,75,68.5944
,article,23755279,Carbon,MWCNT,Self-synthesized,24.6,,,-20.2,98,,WST,RAW 264.7,Mouse,Ascites,24 h,100,66.6667
,article,22760929,Carbon,MWCNT,Chengdu Organic Chemicals,20,,,,,,MTT,bEnd.3,Mouse,Brain,72 h,0,0.8711
,article,22760929,Carbon,MWCNT,Chengdu Organic Chemicals,20,,,,,,MTT,bEnd.3,Mouse,Brain,72 h,5,0.8613
,article,22760929,Carbon,MWCNT,Chengdu Organic Chemicals,20,,,,,,MTT,bEnd.3,Mouse,Brain,72 h,20,0.9201
,article,22760929,Carbon,MWCNT,Chengdu Organic Chemicals,20,,,,,,MTT,bEnd.3,Mouse,Brain,72 h,50,0.9119
,article,22760929,Carbon,MWCNT,Chengdu Organic Chemicals,20,,,,,,MTT,bEnd.3,Mouse,Brain,72 h,100,0.9233
,article,22760929,Carbon,MWCNT,Chengdu Organic Chemicals,20,,,,,,MTT,bEnd.3,Mouse,Brain,48 h,0,0.5595
,article,22760929,Carbon,MWCNT,Chengdu Organic Chemicals,20,,,,,,MTT,bEnd.3,Mouse,Brain,48 h,5,0.584
,article,22760929,Carbon,MWCNT,Chengdu Organic Chemicals,20,,,,,,MTT,bEnd.3,Mouse,Brain,48 h,20,0.6052
,article,22760929,Carbon,MWCNT,Chengdu Organic Chemicals,20,,,,,,MTT,bEnd.3,Mouse,Brain,48 h,50,0.6183
,article,22760929,Carbon,MWCNT,Chengdu Organic Chemicals,20,,,,,,MTT,bEnd.3,Mouse,Brain,48 h,100,0.6346
,article,22760929,Carbon,MWCNT,Chengdu Organic Chemicals,20,,,,,,MTT,bEnd.3,Mouse,Brain,24 h,0,0.4356
,article,22760929,Carbon,MWCNT,Chengdu Organic Chemicals,20,,,,,,MTT,bEnd.3,Mouse,Brain,24 h,5,0.4519
,article,22760929,Carbon,MWCNT,Chengdu Organic Chemicals,20,,,,,,MTT,bEnd.3,Mouse,Brain,24 h,20,0.4356
,article,22760929,Carbon,MWCNT,Chengdu Organic Chemicals,20,,,,,,MTT,bEnd.3,Mouse,Brain,24 h,50,0.4078
,article,22760929,Carbon,MWCNT,Chengdu Organic Chemicals,20,,,,,,MTT,bEnd.3,Mouse,Brain,24 h,100,0.4095
,article,22760929,Carbon,MWCNT,Chengdu Organic Chemicals,20,,,,,,MTT,bEnd.3,Mouse,Brain,0 h,0,0.2561
,article,22760929,Carbon,MWCNT,Chengdu Organic Chemicals,20,,,,,,MTT,bEnd.3,Mouse,Brain,0 h,5,0.2561
,article,22760929,Carbon,MWCNT,Chengdu Organic Chemicals,20,,,,,,MTT,bEnd.3,Mouse,Brain,0 h,20,0.2561
,article,22760929,Carbon,MWCNT,Chengdu Organic Chemicals,20,,,,,,MTT,bEnd.3,Mouse,Brain,0 h,50,0.2561
,article,22760929,Carbon,MWCNT,Chengdu Organic Chemicals,20,,,,,,MTT,bEnd.3,Mouse,Brain,0 h,100,0.2561
,article,26604757,QD,QD,Ocean Nanotech,,,,,,,MTS,BT-20,Human,Breast,24 h,0,100
,article,26604757,QD,QD,Ocean Nanotech,,,,,,,MTS,BT-20,Human,Breast,24 h,0.0025,117.935
,article,26604757,QD,QD,Ocean Nanotech,,,,,,,MTS,BT-20,Human,Breast,24 h,0.005,98.628
,article,26604757,QD,QD,Ocean Nanotech,,,,,,,MTS,BT-20,Human,Breast,24 h,0.01,101.386
,article,26604757,QD,QD,Ocean Nanotech,,,,,,,MTS,BT-20,Human,Breast,24 h,0.02,100.161
,article,26604757,QD,QD,Ocean Nanotech,,,,,,,MTS,BT-20,Human,Breast,24 h,0.04,91.685
,article,26604757,QD,QD,Ocean Nanotech,,,,,,,MTS,MDA-MB-231,Human,Breast,24 h,0,100
,article,26604757,QD,QD,Ocean Nanotech,,,,,,,MTS,MDA-MB-231,Human,Breast,24 h,0.0025,100.601
,article,26604757,QD,QD,Ocean Nanotech,,,,,,,MTS,MDA-MB-231,Human,Breast,24 h,0.005,100.346
,article,26604757,QD,QD,Ocean Nanotech,,,,,,,MTS,MDA-MB-231,Human,Breast,24 h,0.01,101.876
,article,26604757,QD,QD,Ocean Nanotech,,,,,,,MTS,MDA-MB-231,Human,Breast,24 h,0.02,102.386
,article,26604757,QD,QD,Ocean Nanotech,,,,,,,MTS,MDA-MB-231,Human,Breast,24 h,0.04,104.044
,article,26604757,QD,QD,Ocean Nanotech,,,,,,,MTS,RAW 264.7,Mouse,Macrophage,24 h,0,100
,article,26604757,QD,QD,Ocean Nanotech,,,,,,,MTS,RAW 264.7,Mouse,Macrophage,24 h,0.0025,99.65
,article,26604757,QD,QD,Ocean Nanotech,,,,,,,MTS,RAW 264.7,Mouse,Macrophage,24 h,0.005,106.611
,article,26604757,QD,QD,Ocean Nanotech,,,,,,,MTS,RAW 264.7,Mouse,Macrophage,24 h,0.01,115.635
,article,26604757,QD,QD,Ocean Nanotech,,,,,,,MTS,RAW 264.7,Mouse,Macrophage,24 h,0.02,125.691
,article,26604757,QD,QD,Ocean Nanotech,,,,,,,MTS,RAW 264.7,Mouse,Macrophage,24 h,0.04,132.845
,article,26604757,QD,QD,Ocean Nanotech,,,,,,,MTS,BT-20,Human,Breast,24 h,0,100
,article,26604757,QD,QD,Ocean Nanotech,,,,,,,MTS,BT-20,Human,Breast,24 h,0.0025,98.913
,article,26604757,QD,QD,Ocean Nanotech,,,,,,,MTS,BT-20,Human,Breast,24 h,0.005,95.489
,article,26604757,QD,QD,Ocean Nanotech,,,,,,,MTS,BT-20,Human,Breast,24 h,0.01,110.326
,article,26604757,QD,QD,Ocean Nanotech,,,,,,,MTS,BT-20,Human,Breast,24 h,0.02,105.38
,article,26604757,QD,QD,Ocean Nanotech,,,,,,,MTS,BT-20,Human,Breast,24 h,0.04,117.935
,article,26604757,QD,QD,Ocean Nanotech,,,,,,,MTS,MDA-MB-231,Human,Breast,24 h,0,100
,article,26604757,QD,QD,Ocean Nanotech,,,,,,,MTS,MDA-MB-231,Human,Breast,24 h,0.0025,96.393
,article,26604757,QD,QD,Ocean Nanotech,,,,,,,MTS,MDA-MB-231,Human,Breast,24 h,0.005,96.298
,article,26604757,QD,QD,Ocean Nanotech,,,,,,,MTS,MDA-MB-231,Human,Breast,24 h,0.01,97.923
,article,26604757,QD,QD,Ocean Nanotech,,,,,,,MTS,MDA-MB-231,Human,Breast,24 h,0.02,100.219
,article,26604757,QD,QD,Ocean Nanotech,,,,,,,MTS,MDA-MB-231,Human,Breast,24 h,0.04,100.984
,article,26604757,QD,QD,Ocean Nanotech,,,,,,,MTS,RAW 264.7,Mouse,Macrophage,24 h,0,100
,article,26604757,QD,QD,Ocean Nanotech,,,,,,,MTS,RAW 264.7,Mouse,Macrophage,24 h,0.0025,106.934
,article,26604757,QD,QD,Ocean Nanotech,,,,,,,MTS,RAW 264.7,Mouse,Macrophage,24 h,0.005,111.188
,article,26604757,QD,QD,Ocean Nanotech,,,,,,,MTS,RAW 264.7,Mouse,Macrophage,24 h,0.01,119.503
,article,26604757,QD,QD,Ocean Nanotech,,,,,,,MTS,RAW 264.7,Mouse,Macrophage,24 h,0.02,125.046
,article,26604757,QD,QD,Ocean Nanotech,,,,,,,MTS,RAW 264.7,Mouse,Macrophage,24 h,0.04,120.663
,article,24940317,Carbon,MWCNT,Self-synthesized,53,,,,32.75,,CytoTox-Glo,PC-12,Rat,Adrenal gland,24 h,0,100
,article,24940317,Carbon,MWCNT,Self-synthesized,53,,,,32.75,,CytoTox-Glo,PC-12,Rat,Adrenal gland,24 h,50,114.9681
,article,24940317,Carbon,MWCNT,Self-synthesized,53,,,,32.75,,CytoTox-Glo,PC-12,Rat,Adrenal gland,24 h,100,122.2989
,article,24940317,Carbon,MWCNT,Self-synthesized,53,,,,32.75,,CytoTox-Glo,PC-12,Rat,Adrenal gland,24 h,200,84.5722
,article,24940317,Carbon,MWCNT,Self-synthesized,53,,,,32.75,,CytoTox-Glo,PC-12,Rat,Adrenal gland,22 h,0,100
,article,24940317,Carbon,MWCNT,Self-synthesized,53,,,,32.75,,CytoTox-Glo,PC-12,Rat,Adrenal gland,22 h,50,87.2542
,article,24940317,Carbon,MWCNT,Self-synthesized,53,,,,32.75,,CytoTox-Glo,PC-12,Rat,Adrenal gland,22 h,100,66.3346
,article,24940317,Carbon,MWCNT,Self-synthesized,53,,,,32.75,,CytoTox-Glo,PC-12,Rat,Adrenal gland,22 h,200,88.3269
,article,24940317,Carbon,MWCNT,Self-synthesized,53,,,,32.75,,CytoTox-Glo,PC-12,Rat,Adrenal gland,4 h,0,100
,article,24940317,Carbon,MWCNT,Self-synthesized,53,,,,32.75,,CytoTox-Glo,PC-12,Rat,Adrenal gland,4 h,50,79.387
,article,24940317,Carbon,MWCNT,Self-synthesized,53,,,,32.75,,CytoTox-Glo,PC-12,Rat,Adrenal gland,4 h,100,65.083
,article,24940317,Carbon,MWCNT,Self-synthesized,53,,,,32.75,,CytoTox-Glo,PC-12,Rat,Adrenal gland,4 h,200,32.8991
,article,24940317,Carbon,MWCNT,Self-synthesized,53,,,,32.75,,CytoTox-Glo,PC-12,Rat,Adrenal gland,2 h,0,100
,article,24940317,Carbon,MWCNT,Self-synthesized,53,,,,32.75,,CytoTox-Glo,PC-12,Rat,Adrenal gland,2 h,50,120.5109
,article,24940317,Carbon,MWCNT,Self-synthesized,53,,,,32.75,,CytoTox-Glo,PC-12,Rat,Adrenal gland,2 h,100,84.5722
,article,24940317,Carbon,MWCNT,Self-synthesized,53,,,,32.75,,CytoTox-Glo,PC-12,Rat,Adrenal gland,2 h,200,61.6858
,article,25998517,Carbon,MWCNT,Sigma Aldrich,5.5,,,,,,NRU,L929,Mouse,Subcutaneous connective tissue,48 h,0,100
,article,25998517,Carbon,MWCNT,Sigma Aldrich,5.5,,,,,,NRU,L929,Mouse,Subcutaneous connective tissue,48 h,10,97.3551
,article,25998517,Carbon,MWCNT,Sigma Aldrich,5.5,,,,,,NRU,L929,Mouse,Subcutaneous connective tissue,48 h,50,84.5171
,article,25998517,Carbon,MWCNT,Sigma Aldrich,5.5,,,,,,NRU,L929,Mouse,Subcutaneous connective tissue,48 h,150,76.6716
,article,25998517,Carbon,MWCNT,Sigma Aldrich,5.5,,,,,,NRU,L929,Mouse,Subcutaneous connective tissue,48 h,300,59.5542
,article,25998517,Carbon,MWCNT,Sigma Aldrich,5.5,,,,,,MTT,L929,Mouse,Subcutaneous connective tissue,48 h,0,100
,article,25998517,Carbon,MWCNT,Sigma Aldrich,5.5,,,,,,MTT,L929,Mouse,Subcutaneous connective tissue,48 h,10,95.1914
,article,25998517,Carbon,MWCNT,Sigma Aldrich,5.5,,,,,,MTT,L929,Mouse,Subcutaneous connective tissue,48 h,50,90.4135
,article,25998517,Carbon,MWCNT,Sigma Aldrich,5.5,,,,,,MTT,L929,Mouse,Subcutaneous connective tissue,48 h,150,74.242
,article,25998517,Carbon,MWCNT,Sigma Aldrich,5.5,,,,,,MTT,L929,Mouse,Subcutaneous connective tissue,48 h,300,53.66
,article,25998517,Carbon,MWCNT,Sigma Aldrich,5.5,,,,,,NRU,L929,Mouse,Subcutaneous connective tissue,24 h,0,100
,article,25998517,Carbon,MWCNT,Sigma Aldrich,5.5,,,,,,NRU,L929,Mouse,Subcutaneous connective tissue,24 h,10,99.4948
,article,25998517,Carbon,MWCNT,Sigma Aldrich,5.5,,,,,,NRU,L929,Mouse,Subcutaneous connective tissue,24 h,50,92.3626
,article,25998517,Carbon,MWCNT,Sigma Aldrich,5.5,,,,,,NRU,L929,Mouse,Subcutaneous connective tissue,24 h,150,82.5557
,article,25998517,Carbon,MWCNT,Sigma Aldrich,5.5,,,,,,NRU,L929,Mouse,Subcutaneous connective tissue,24 h,300,72.214
,article,25998517,Carbon,MWCNT,Sigma Aldrich,5.5,,,,,,MTT,L929,Mouse,Subcutaneous connective tissue,24 h,0,100
,article,25998517,Carbon,MWCNT,Sigma Aldrich,5.5,,,,,,MTT,L929,Mouse,Subcutaneous connective tissue,24 h,10,98.8668
,article,25998517,Carbon,MWCNT,Sigma Aldrich,5.5,,,,,,MTT,L929,Mouse,Subcutaneous connective tissue,24 h,50,94.8239
,article,25998517,Carbon,MWCNT,Sigma Aldrich,5.5,,,,,,MTT,L929,Mouse,Subcutaneous connective tissue,24 h,150,80.6738
,article,25998517,Carbon,MWCNT,Sigma Aldrich,5.5,,,,,,MTT,L929,Mouse,Subcutaneous connective tissue,24 h,300,66.34
,article,26516873,QD,QD,,2.2,,,,,,MTT,L929,Mouse,Fibroblast,24 h,0,100
,article,26516873,QD,QD,,2.2,,,,,,MTT,L929,Mouse,Fibroblast,24 h,5.85,90.432
,article,26516873,QD,QD,,2.2,,,,,,MTT,L929,Mouse,Fibroblast,24 h,8.78,83.128
,article,26516873,QD,QD,,2.2,,,,,,MTT,L929,Mouse,Fibroblast,24 h,13.17,79.15
,article,26516873,QD,QD,,2.2,,,,,,MTT,L929,Mouse,Fibroblast,24 h,19.75,74.486
,article,26516873,QD,QD,,2.2,,,,,,MTT,L929,Mouse,Fibroblast,24 h,29.63,70.576
,article,26516873,QD,QD,,2.2,,,,,,MTT,L929,Mouse,Fibroblast,24 h,44.44,65.947
,article,26516873,QD,QD,,2.2,,,,,,MTT,L929,Mouse,Fibroblast,24 h,66.66,54.321
,article,26516873,QD,QD,,2.2,,,,,,MTT,L929,Mouse,Fibroblast,24 h,100,30.864
,article,26516873,QD,QD,,2.2,,,,,,MTT,L929,Mouse,Fibroblast,24 h,150,24.143
,article,26122018,Carbon,MWCNT,Chengdu Organic Chemicals,25,,,,,,WST,MDA-231,Human,Breast,24 h,0,100
,article,26122018,Carbon,MWCNT,Chengdu Organic Chemicals,25,,,,,,WST,MDA-231,Human,Breast,24 h,1,98.9888
,article,26122018,Carbon,MWCNT,Chengdu Organic Chemicals,25,,,,,,WST,MDA-231,Human,Breast,24 h,5,96.3056
,article,26122018,Carbon,MWCNT,Chengdu Organic Chemicals,25,,,,,,WST,MDA-231,Human,Breast,24 h,10,94.842
,article,26122018,Carbon,MWCNT,Chengdu Organic Chemicals,25,,,,,,WST,MDA-231,Human,Breast,24 h,20,94.1103
,article,26122018,Carbon,MWCNT,Chengdu Organic Chemicals,25,,,,,,WST,MDA-231,Human,Breast,24 h,50,94.3542
,article,26122018,Carbon,MWCNT,Chengdu Organic Chemicals,25,,,,,,WST,MDA-231,Human,Breast,24 h,100,93.3785
,article,26122018,Carbon,MWCNT,Chengdu Organic Chemicals,25,,,,,,WST,MCF-7,Human,Breast,24 h,0,100
,article,26122018,Carbon,MWCNT,Chengdu Organic Chemicals,25,,,,,,WST,MCF-7,Human,Breast,24 h,1,98.7448
,article,26122018,Carbon,MWCNT,Chengdu Organic Chemicals,25,,,,,,WST,MCF-7,Human,Breast,24 h,5,97.2813
,article,26122018,Carbon,MWCNT,Chengdu Organic Chemicals,25,,,,,,WST,MCF-7,Human,Breast,24 h,10,97.7691
,article,26122018,Carbon,MWCNT,Chengdu Organic Chemicals,25,,,,,,WST,MCF-7,Human,Breast,24 h,20,98.0131
,article,26122018,Carbon,MWCNT,Chengdu Organic Chemicals,25,,,,,,WST,MCF-7,Human,Breast,24 h,50,97.2813
,article,26122018,Carbon,MWCNT,Chengdu Organic Chemicals,25,,,,,,WST,MCF-7,Human,Breast,24 h,100,96.3056
,article,26800693,Carbon,MWCNT,Sigma Aldrich,7.5,,,,,,MTT,Osteoblast,Rat,Bone,24 h,0,100
,article,26800693,Carbon,MWCNT,Sigma Aldrich,7.5,,,,,,MTT,Osteoblast,Rat,Bone,24 h,0.000013,84.8033
,article,26800693,Carbon,MWCNT,Sigma Aldrich,7.5,,,,,,MTT,Osteoblast,Rat,Bone,24 h,0.000025,89.8915
,article,26800693,Carbon,MWCNT,Sigma Aldrich,7.5,,,,,,MTT,Osteoblast,Rat,Bone,24 h,0.00005,84.464
,article,26800693,Carbon,MWCNT,Sigma Aldrich,7.5,,,,,,MTT,Osteoblast,Rat,Bone,24 h,0.0001,59.8711
,article,26800693,Carbon,MWCNT,Sigma Aldrich,7.5,,,,,,MTT,Osteoblast,Rat,Bone,24 h,0.0002,56.6486
,article,26800693,Carbon,MWCNT,Sigma Aldrich,7.5,,,,,,MTT,Osteoblast,Rat,Bone,24 h,0.0004,45.1153
,article,26800693,Carbon,MWCNT,Sigma Aldrich,7.5,,,,,,MTT,Osteoblast,Rat,Bone,24 h,0.0008,46.4722
,article,26800693,Carbon,MWCNT,Sigma Aldrich,7.5,,,,,,MTT,Osteoblast,Rat,Bone,24 h,0.0016,53.5957
,article,26800693,Carbon,MWCNT,Sigma Aldrich,7.5,,,,,,MTT,Osteoblast,Rat,Bone,24 h,0.0032,46.4722
,article,26800693,Carbon,MWCNT,Sigma Aldrich,7.5,,,,,,MTT,Osteoblast,Rat,Bone,24 h,0.0064,36.635
,article,26800693,Carbon,MWCNT,Sigma Aldrich,7.5,,,,,,MTT,Osteoblast,Rat,Bone,24 h,0.013,34.2605
,article,26800693,Carbon,MWCNT,Sigma Aldrich,7.5,,,,,,MTT,Osteoblast,Rat,Bone,24 h,0,100
,article,26800693,Carbon,MWCNT,Sigma Aldrich,7.5,,,,,,MTT,Osteoblast,Rat,Bone,24 h,0.0001,102.9552
,article,26800693,Carbon,MWCNT,Sigma Aldrich,7.5,,,,,,MTT,Osteoblast,Rat,Bone,24 h,0.0002,130.0611
,article,26800693,Carbon,MWCNT,Sigma Aldrich,7.5,,,,,,MTT,Osteoblast,Rat,Bone,24 h,0.0004,144.803
,article,26800693,Carbon,MWCNT,Sigma Aldrich,7.5,,,,,,MTT,Osteoblast,Rat,Bone,24 h,0.0008,133.6277
,article,26800693,Carbon,MWCNT,Sigma Aldrich,7.5,,,,,,MTT,Osteoblast,Rat,Bone,24 h,0.0016,107.7106
,article,26800693,Carbon,MWCNT,Sigma Aldrich,7.5,,,,,,MTT,Osteoblast,Rat,Bone,24 h,0.0032,126.4946
,article,26800693,Carbon,MWCNT,Sigma Aldrich,7.5,,,,,,MTT,Osteoblast,Rat,Bone,24 h,0.0064,105.3329
,article,26800693,Carbon,MWCNT,Sigma Aldrich,7.5,,,,,,MTT,Osteoblast,Rat,Bone,24 h,0.013,129.5856
,article,25429205,Carbon,MWCNT,Chengdu Organic Chemicals,25,,,,,,MTT,HepG2,Human,Liver,72 h,0,100
,article,25429205,Carbon,MWCNT,Chengdu Organic Chemicals,25,,,,,,MTT,HepG2,Human,Liver,72 h,0.78,98.8346
,article,25429205,Carbon,MWCNT,Chengdu Organic Chemicals,25,,,,,,MTT,HepG2,Human,Liver,72 h,1.56,94.2992
,article,25429205,Carbon,MWCNT,Chengdu Organic Chemicals,25,,,,,,MTT,HepG2,Human,Liver,72 h,3.125,81.8268
,article,25429205,Carbon,MWCNT,Chengdu Organic Chemicals,25,,,,,,MTT,HepG2,Human,Liver,72 h,6.25,63.685
,article,25429205,Carbon,MWCNT,Chengdu Organic Chemicals,25,,,,,,MTT,HepG2,Human,Liver,72 h,12.5,44.7874
,article,25429205,Carbon,MWCNT,Chengdu Organic Chemicals,25,,,,,,MTT,HepG2,Human,Liver,72 h,25,41.7638
,article,25429205,Carbon,MWCNT,Chengdu Organic Chemicals,25,,,,,,MTT,HepG2,Human,Liver,72 h,50,35.3386
,article,25429205,Carbon,MWCNT,Chengdu Organic Chemicals,25,,,,,,MTT,A549,Human,Lung,72 h,0,100
,article,25429205,Carbon,MWCNT,Chengdu Organic Chemicals,25,,,,,,MTT,A549,Human,Lung,72 h,0.78,62.5673
,article,25429205,Carbon,MWCNT,Chengdu Organic Chemicals,25,,,,,,MTT,A549,Human,Lung,72 h,1.56,55.1506
,article,25429205,Carbon,MWCNT,Chengdu Organic Chemicals,25,,,,,,MTT,A549,Human,Lung,72 h,3.125,48.3043
