Repository: dydtkddl/nanometaloxide

File: 00datacollection/01s2nano_data.csv (part 22 of 75)
Tags,Source,Info #,Material group,Material type,Manufacturer,Core (or Grain) size (nm),Hydrodynamic size (nm),Size distribution,Surface charge (mV),Surface Area (m^2/g),Shape,Assay method,Cell line (or type),Cell line species,IC origin,Exposure time,Dose (ug/ml),Toxicity value (%)
,article,23686792,Carbon,SWCNT,Self-synthesized,,,,,,,LDH,NIH/3T3,Mouse,Embryo,12 h,0.1,95.2381
,article,23686792,Carbon,SWCNT,Self-synthesized,,,,,,,LDH,NIH/3T3,Mouse,Embryo,12 h,0.5,94.2177
,article,23686792,Carbon,SWCNT,Self-synthesized,,,,,,,LDH,NIH/3T3,Mouse,Embryo,12 h,10,92.1769
,article,23686792,Carbon,SWCNT,Self-synthesized,,,,,,,LDH,NIH/3T3,Mouse,Embryo,12 h,50,91.1565
,article,23686792,Carbon,SWCNT,Self-synthesized,,,,,,,LDH,NIH/3T3,Mouse,Embryo,12 h,100,88.0952
,article,23686792,Carbon,SWCNT,Self-synthesized,,,,,,,Trypan blue,NIH/3T3,Mouse,Embryo,12 h,0.1,97.5573
,article,23686792,Carbon,SWCNT,Self-synthesized,,,,,,,Trypan blue,NIH/3T3,Mouse,Embryo,12 h,0.5,98.0153
,article,23686792,Carbon,SWCNT,Self-synthesized,,,,,,,Trypan blue,NIH/3T3,Mouse,Embryo,12 h,10,94.8092
,article,23686792,Carbon,SWCNT,Self-synthesized,,,,,,,Trypan blue,NIH/3T3,Mouse,Embryo,12 h,50,93.8931
,article,23686792,Carbon,SWCNT,Self-synthesized,,,,,,,Trypan blue,NIH/3T3,Mouse,Embryo,12 h,100,92.0611
,article,23686792,Carbon,SWCNT,Self-synthesized,,,,,,,Live/Dead,NIH/3T3,Mouse,Embryo,12 h,0.1,94.7368
,article,23686792,Carbon,SWCNT,Self-synthesized,,,,,,,Live/Dead,NIH/3T3,Mouse,Embryo,12 h,0.5,92.7632
,article,23686792,Carbon,SWCNT,Self-synthesized,,,,,,,Live/Dead,NIH/3T3,Mouse,Embryo,12 h,10,90
,article,23686792,Carbon,SWCNT,Self-synthesized,,,,,,,Live/Dead,NIH/3T3,Mouse,Embryo,12 h,50,86.0526
,article,23686792,Carbon,SWCNT,Self-synthesized,,,,,,,Live/Dead,NIH/3T3,Mouse,Embryo,12 h,100,81.7105
,article,26097125,Carbon,SWCNT,Chengdu Organic Chemicals,,405.9,,6.4,,,WST,Caco-2,Human,Colon,72 h,0,2.2033
,article,26097125,Carbon,SWCNT,Chengdu Organic Chemicals,,405.9,,6.4,,,WST,Caco-2,Human,Colon,72 h,0.1,1.8541
,article,26097125,Carbon,SWCNT,Chengdu Organic Chemicals,,405.9,,6.4,,,WST,Caco-2,Human,Colon,72 h,1,1.7402
,article,26097125,Carbon,SWCNT,Chengdu Organic Chemicals,,405.9,,6.4,,,WST,Caco-2,Human,Colon,72 h,10,1.6795
,article,26097125,Carbon,SWCNT,Chengdu Organic Chemicals,,405.9,,6.4,,,WST,Caco-2,Human,Colon,72 h,100,1.3986
,article,26097125,Carbon,SWCNT,Chengdu Organic Chemicals,,405.9,,6.4,,,WST,Caco-2,Human,Colon,48 h,0,3.3876
,article,26097125,Carbon,SWCNT,Chengdu Organic Chemicals,,405.9,,6.4,,,WST,Caco-2,Human,Colon,48 h,0.1,2.7499
,article,26097125,Carbon,SWCNT,Chengdu Organic Chemicals,,405.9,,6.4,,,WST,Caco-2,Human,Colon,48 h,1,2.5449
,article,26097125,Carbon,SWCNT,Chengdu Organic Chemicals,,405.9,,6.4,,,WST,Caco-2,Human,Colon,48 h,10,2.3551
,article,26097125,Carbon,SWCNT,Chengdu Organic Chemicals,,405.9,,6.4,,,WST,Caco-2,Human,Colon,48 h,100,2.1957
,article,26097125,Carbon,SWCNT,Chengdu Organic Chemicals,,405.9,,6.4,,,WST,Caco-2,Human,Colon,24 h,0,2.7119
,article,26097125,Carbon,SWCNT,Chengdu Organic Chemicals,,405.9,,6.4,,,WST,Caco-2,Human,Colon,24 h,0.1,2.5829
,article,26097125,Carbon,SWCNT,Chengdu Organic Chemicals,,405.9,,6.4,,,WST,Caco-2,Human,Colon,24 h,1,2.3551
,article,26097125,Carbon,SWCNT,Chengdu Organic Chemicals,,405.9,,6.4,,,WST,Caco-2,Human,Colon,24 h,10,2.3399
,article,26097125,Carbon,SWCNT,Chengdu Organic Chemicals,,405.9,,6.4,,,WST,Caco-2,Human,Colon,24 h,100,2.1046
,article,26097125,Carbon,SWCNT,Chengdu Organic Chemicals,,405.9,,6.4,,,WST,Caco-2,Human,Colon,8 h,0,2.3931
,article,26097125,Carbon,SWCNT,Chengdu Organic Chemicals,,405.9,,6.4,,,WST,Caco-2,Human,Colon,8 h,0.1,2.2261
,article,26097125,Carbon,SWCNT,Chengdu Organic Chemicals,,405.9,,6.4,,,WST,Caco-2,Human,Colon,8 h,1,2.1577
,article,26097125,Carbon,SWCNT,Chengdu Organic Chemicals,,405.9,,6.4,,,WST,Caco-2,Human,Colon,8 h,10,1.8161
,article,26097125,Carbon,SWCNT,Chengdu Organic Chemicals,,405.9,,6.4,,,WST,Caco-2,Human,Colon,8 h,100,1.1632
,article,26097125,Carbon,SWCNT,Chengdu Organic Chemicals,,405.9,,6.4,,,WST,Caco-2,Human,Colon,4 h,0,1.4365
,article,26097125,Carbon,SWCNT,Chengdu Organic Chemicals,,405.9,,6.4,,,WST,Caco-2,Human,Colon,4 h,0.1,1.968
,article,26097125,Carbon,SWCNT,Chengdu Organic Chemicals,,405.9,,6.4,,,WST,Caco-2,Human,Colon,4 h,1,2.2564
,article,26097125,Carbon,SWCNT,Chengdu Organic Chemicals,,405.9,,6.4,,,WST,Caco-2,Human,Colon,4 h,10,1.5808
,article,26097125,Carbon,SWCNT,Chengdu Organic Chemicals,,405.9,,6.4,,,WST,Caco-2,Human,Colon,4 h,100,0.8368
,article,24949992,Oxide,Fe3O4,Self-synthesized,12.5,226,,,,Sphere,Annexin V/Propidium iodide,MCF-7,Human,Breast,1 h,0.01,43.1507
,article,24949992,Oxide,Fe3O4,Self-synthesized,12.5,226,,,,Sphere,Annexin V/Propidium iodide,MCF-7,Human,Breast,1 h,0.1,10.274
,article,24949992,Oxide,Fe3O4,Self-synthesized,12.5,226,,,,Sphere,Annexin V/Propidium iodide,MCF-7,Human,Breast,1 h,0.5,4.7945
,article,24949992,Oxide,Fe3O4,Self-synthesized,12.5,226,,,,Sphere,Annexin V/Propidium iodide,3T3,Mouse,Embryo,1 h,0.01,71.3333
,article,24949992,Oxide,Fe3O4,Self-synthesized,12.5,226,,,,Sphere,Annexin V/Propidium iodide,3T3,Mouse,Embryo,1 h,0.1,66
,article,24949992,Oxide,Fe3O4,Self-synthesized,12.5,226,,,,Sphere,Annexin V/Propidium iodide,3T3,Mouse,Embryo,1 h,0.5,70
,article,24949992,Oxide,Fe3O4,Self-synthesized,12.5,226,,,,Sphere,Annexin V/Propidium iodide,Lymphocyte,Human,Blood,1 h,0.01,65.1007
,article,24949992,Oxide,Fe3O4,Self-synthesized,12.5,226,,,,Sphere,Annexin V/Propidium iodide,Lymphocyte,Human,Blood,1 h,0.1,57.047
,article,24949992,Oxide,Fe3O4,Self-synthesized,12.5,226,,,,Sphere,Annexin V/Propidium iodide,Lymphocyte,Human,Blood,1 h,0.5,55.0336
,article,24949992,Oxide,Fe3O4,Self-synthesized,12.5,226,,,,Sphere,Annexin V/Propidium iodide,MCF-7,Human,Breast,1 h,0.01,50
,article,24949992,Oxide,Fe3O4,Self-synthesized,12.5,226,,,,Sphere,Annexin V/Propidium iodide,MCF-7,Human,Breast,1 h,0.1,9.589
,article,24949992,Oxide,Fe3O4,Self-synthesized,12.5,226,,,,Sphere,Annexin V/Propidium iodide,MCF-7,Human,Breast,1 h,0.5,23.2877
,article,24949992,Oxide,Fe3O4,Self-synthesized,12.5,226,,,,Sphere,Annexin V/Propidium iodide,3T3,Mouse,Embryo,1 h,0.01,76
,article,24949992,Oxide,Fe3O4,Self-synthesized,12.5,226,,,,Sphere,Annexin V/Propidium iodide,3T3,Mouse,Embryo,1 h,0.1,58
,article,24949992,Oxide,Fe3O4,Self-synthesized,12.5,226,,,,Sphere,Annexin V/Propidium iodide,3T3,Mouse,Embryo,1 h,0.5,60
,article,24949992,Oxide,Fe3O4,Self-synthesized,12.5,226,,,,Sphere,Annexin V/Propidium iodide,Lymphocyte,Human,Blood,1 h,0.01,65.1007
,article,24949992,Oxide,Fe3O4,Self-synthesized,12.5,226,,,,Sphere,Annexin V/Propidium iodide,Lymphocyte,Human,Blood,1 h,0.1,49.6644
,article,24949992,Oxide,Fe3O4,Self-synthesized,12.5,226,,,,Sphere,Annexin V/Propidium iodide,Lymphocyte,Human,Blood,1 h,0.5,48.3221
,article,24949992,Oxide,Fe3O4,Self-synthesized,12.5,226,,,,Sphere,Annexin V/Propidium iodide,MCF-7,Human,Breast,1 h,0.01,69.1781
,article,24949992,Oxide,Fe3O4,Self-synthesized,12.5,226,,,,Sphere,Annexin V/Propidium iodide,MCF-7,Human,Breast,1 h,0.1,63.0137
,article,24949992,Oxide,Fe3O4,Self-synthesized,12.5,226,,,,Sphere,Annexin V/Propidium iodide,MCF-7,Human,Breast,1 h,0.5,60.274
,article,24949992,Oxide,Fe3O4,Self-synthesized,12.5,226,,,,Sphere,Annexin V/Propidium iodide,3T3,Mouse,Embryo,1 h,0.01,85.3333
,article,24949992,Oxide,Fe3O4,Self-synthesized,12.5,226,,,,Sphere,Annexin V/Propidium iodide,3T3,Mouse,Embryo,1 h,0.1,81.3333
,article,24949992,Oxide,Fe3O4,Self-synthesized,12.5,226,,,,Sphere,Annexin V/Propidium iodide,3T3,Mouse,Embryo,1 h,0.5,89.3333
,article,24949992,Oxide,Fe3O4,Self-synthesized,12.5,226,,,,Sphere,Annexin V/Propidium iodide,Lymphocyte,Human,Blood,1 h,0.01,77.8523
,article,24949992,Oxide,Fe3O4,Self-synthesized,12.5,226,,,,Sphere,Annexin V/Propidium iodide,Lymphocyte,Human,Blood,1 h,0.1,75.8389
,article,24949992,Oxide,Fe3O4,Self-synthesized,12.5,226,,,,Sphere,Annexin V/Propidium iodide,Lymphocyte,Human,Blood,1 h,0.5,83.8926
,article,24949992,Oxide,Fe3O4,Self-synthesized,12.5,226,,,,Sphere,Annexin V/Propidium iodide,MCF-7,Human,Breast,1 h,0.01,78.7671
,article,24949992,Oxide,Fe3O4,Self-synthesized,12.5,226,,,,Sphere,Annexin V/Propidium iodide,MCF-7,Human,Breast,1 h,0.1,67.1233
,article,24949992,Oxide,Fe3O4,Self-synthesized,12.5,226,,,,Sphere,Annexin V/Propidium iodide,MCF-7,Human,Breast,1 h,0.5,70.5479
,article,24949992,Oxide,Fe3O4,Self-synthesized,12.5,226,,,,Sphere,Annexin V/Propidium iodide,3T3,Mouse,Embryo,1 h,0.01,80.6667
,article,24949992,Oxide,Fe3O4,Self-synthesized,12.5,226,,,,Sphere,Annexin V/Propidium iodide,3T3,Mouse,Embryo,1 h,0.1,82
,article,24949992,Oxide,Fe3O4,Self-synthesized,12.5,226,,,,Sphere,Annexin V/Propidium iodide,3T3,Mouse,Embryo,1 h,0.5,83.3333
,article,24949992,Oxide,Fe3O4,Self-synthesized,12.5,226,,,,Sphere,Annexin V/Propidium iodide,Lymphocyte,Human,Blood,1 h,0.01,81.2081
,article,24949992,Oxide,Fe3O4,Self-synthesized,12.5,226,,,,Sphere,Annexin V/Propidium iodide,Lymphocyte,Human,Blood,1 h,0.1,81.8792
,article,24949992,Oxide,Fe3O4,Self-synthesized,12.5,226,,,,Sphere,Annexin V/Propidium iodide,Lymphocyte,Human,Blood,1 h,0.5,79.8658
,article,21651974,Carbon,SWCNT,Sigma Aldrich,1,,,,,,NRU,HUVECs,Human,Umbilical vein,24 h,0,100
,article,21651974,Carbon,SWCNT,Sigma Aldrich,1,,,,,,NRU,HUVECs,Human,Umbilical vein,24 h,12.5,40.9756
,article,21651974,Carbon,SWCNT,Sigma Aldrich,1,,,,,,NRU,HUVECs,Human,Umbilical vein,24 h,25,30.7317
,article,21651974,Carbon,SWCNT,Sigma Aldrich,1,,,,,,NRU,HUVECs,Human,Umbilical vein,24 h,50,21.4634
,article,21651974,Carbon,SWCNT,Sigma Aldrich,1,,,,,,NRU,HUVECs,Human,Umbilical vein,24 h,100,21.4634
,article,21651974,Carbon,SWCNT,Sigma Aldrich,1,,,,,,NRU,HUVECs,Human,Umbilical vein,24 h,200,16.0976
,article,21651974,Carbon,SWCNT,Sigma Aldrich,1,,,,,,NRU,HUVECs,Human,Umbilical vein,24 h,400,14.6341
,article,21651974,Carbon,SWCNT,Sigma Aldrich,1,,,,,,NRU,HUVECs,Human,Umbilical vein,24 h,800,14.1463
,article,21651974,Carbon,SWCNT,Sigma Aldrich,1,,,,,,NRU,HUVECs,Human,Umbilical vein,24 h,0,100
,article,21651974,Carbon,SWCNT,Sigma Aldrich,1,,,,,,NRU,HUVECs,Human,Umbilical vein,24 h,12.5,103.9024
,article,21651974,Carbon,SWCNT,Sigma Aldrich,1,,,,,,NRU,HUVECs,Human,Umbilical vein,24 h,25,102.9268
,article,21651974,Carbon,SWCNT,Sigma Aldrich,1,,,,,,NRU,HUVECs,Human,Umbilical vein,24 h,50,101.4634
,article,21651974,Carbon,SWCNT,Sigma Aldrich,1,,,,,,NRU,HUVECs,Human,Umbilical vein,24 h,100,94.6341
,article,21651974,Carbon,SWCNT,Sigma Aldrich,1,,,,,,NRU,HUVECs,Human,Umbilical vein,24 h,200,88.7805
,article,21651974,Carbon,SWCNT,Sigma Aldrich,1,,,,,,NRU,HUVECs,Human,Umbilical vein,24 h,400,81.4634
,article,21651974,Carbon,SWCNT,Sigma Aldrich,1,,,,,,NRU,HUVECs,Human,Umbilical vein,24 h,800,57.0732
,article,21968257,Carbon,SWCNT,CheapTubes,1.58,,,,407,,MTS,HGFs,Human,Gingiva,24 h,0,100
,article,21968257,Carbon,SWCNT,CheapTubes,1.58,,,,407,,MTS,HGFs,Human,Gingiva,24 h,50,97.28
,article,21968257,Carbon,SWCNT,CheapTubes,1.58,,,,407,,MTS,HGFs,Human,Gingiva,24 h,75,93.44
,article,21968257,Carbon,SWCNT,CheapTubes,1.58,,,,407,,MTS,HGFs,Human,Gingiva,24 h,100,89.92
,article,21968257,Carbon,SWCNT,CheapTubes,1.58,,,,407,,MTS,HGFs,Human,Gingiva,24 h,125,80.32
,article,21968257,Carbon,SWCNT,CheapTubes,1.58,,,,407,,MTS,HGFs,Human,Gingiva,24 h,150,30.08
,article,22512620,Metal,Au,Self-synthesized,,26,,,,,MTS,HDMECs,Human,Skin,24 h,0,100
,article,22512620,Metal,Au,Self-synthesized,,26,,,,,MTS,HDMECs,Human,Skin,24 h,10,104
,article,22512620,Metal,Au,Self-synthesized,,26,,,,,MTS,HDMECs,Human,Skin,24 h,50,104
,article,22512620,Metal,Au,Self-synthesized,,26,,,,,MTS,HDMECs,Human,Skin,24 h,100,99.6
,article,22512620,Metal,Au,Self-synthesized,,26,,,,,MTS,HDMECs,Human,Skin,24 h,250,99.7
,article,22512620,Metal,Au,Self-synthesized,,28,,,,,MTS,HDMECs,Human,Skin,24 h,0,100
,article,22512620,Metal,Au,Self-synthesized,,28,,,,,MTS,HDMECs,Human,Skin,24 h,10,99.6
,article,22512620,Metal,Au,Self-synthesized,,28,,,,,MTS,HDMECs,Human,Skin,24 h,50,96.3
,article,22512620,Metal,Au,Self-synthesized,,28,,,,,MTS,HDMECs,Human,Skin,24 h,100,95.5
,article,22512620,Metal,Au,Self-synthesized,,28,,,,,MTS,HDMECs,Human,Skin,24 h,250,99.3
,article,22512620,Metal,Au,Self-synthesized,,23,,,,,MTS,HDMECs,Human,Skin,24 h,0,100
,article,22512620,Metal,Au,Self-synthesized,,23,,,,,MTS,HDMECs,Human,Skin,24 h,10,99.1
,article,22512620,Metal,Au,Self-synthesized,,23,,,,,MTS,HDMECs,Human,Skin,24 h,50,103
,article,22512620,Metal,Au,Self-synthesized,,23,,,,,MTS,HDMECs,Human,Skin,24 h,100,100
,article,22512620,Metal,Au,Self-synthesized,,23,,,,,MTS,HDMECs,Human,Skin,24 h,250,106
,article,22512620,Metal,Au,Self-synthesized,,31,,,,,MTS,HDMECs,Human,Skin,24 h,0,100
,article,22512620,Metal,Au,Self-synthesized,,31,,,,,MTS,HDMECs,Human,Skin,24 h,10,99.1
,article,22512620,Metal,Au,Self-synthesized,,31,,,,,MTS,HDMECs,Human,Skin,24 h,50,95.8
,article,22512620,Metal,Au,Self-synthesized,,31,,,,,MTS,HDMECs,Human,Skin,24 h,100,96.5
,article,22512620,Metal,Au,Self-synthesized,,31,,,,,MTS,HDMECs,Human,Skin,24 h,250,98.1
,article,22512620,Metal,Au,Self-synthesized,,30,,,,,MTS,HDMECs,Human,Skin,24 h,0,100
,article,22512620,Metal,Au,Self-synthesized,,30,,,,,MTS,HDMECs,Human,Skin,24 h,10,96.3
,article,22512620,Metal,Au,Self-synthesized,,30,,,,,MTS,HDMECs,Human,Skin,24 h,50,96.8
,article,22512620,Metal,Au,Self-synthesized,,30,,,,,MTS,HDMECs,Human,Skin,24 h,100,97.8
,article,22512620,Metal,Au,Self-synthesized,,30,,,,,MTS,HDMECs,Human,Skin,24 h,250,97.6
,article,23648328,Carbon,SWCNT,Sigma Aldrich,,,,,,,LDH,MCF-7,Human,Breast,24 h,0,81.3077
,article,23648328,Carbon,SWCNT,Sigma Aldrich,,,,,,,LDH,MCF-7,Human,Breast,24 h,5,77.9231
,article,23648328,Carbon,SWCNT,Sigma Aldrich,,,,,,,LDH,MCF-7,Human,Breast,24 h,10,69.8462
,article,23648328,Carbon,SWCNT,Sigma Aldrich,,,,,,,LDH,MCF-7,Human,Breast,24 h,0,80.3077
,article,23648328,Carbon,SWCNT,Sigma Aldrich,,,,,,,LDH,MCF-7,Human,Breast,24 h,5,70.3846
,article,23648328,Carbon,SWCNT,Sigma Aldrich,,,,,,,LDH,MCF-7,Human,Breast,24 h,10,63
,article,23648328,Carbon,SWCNT,Sigma Aldrich,,,,,,,LDH,MCF-7,Human,Breast,24 h,20,62.0769
,article,23648328,Carbon,SWCNT,Sigma Aldrich,,,,,,,LDH,MCF-7,Human,Breast,24 h,40,53.2308
,article,23648328,Carbon,SWCNT,Sigma Aldrich,,,,,,,LDH,MCF-7,Human,Breast,24 h,80,47.4615
,article,23648328,Carbon,SWCNT,Sigma Aldrich,,,,,,,LDH,MCF-7,Human,Breast,24 h,0,88.4615
,article,23648328,Carbon,SWCNT,Sigma Aldrich,,,,,,,LDH,MCF-7,Human,Breast,24 h,5,88.8462
,article,23648328,Carbon,SWCNT,Sigma Aldrich,,,,,,,LDH,MCF-7,Human,Breast,24 h,10,85.3077
,article,23648328,Carbon,SWCNT,Sigma Aldrich,,,,,,,LDH,MCF-7,Human,Breast,24 h,20,89.7692
,article,23648328,Carbon,SWCNT,Sigma Aldrich,,,,,,,LDH,MCF-7,Human,Breast,24 h,40,89.7692
,article,23648328,Carbon,SWCNT,Sigma Aldrich,,,,,,,LDH,MCF-7,Human,Breast,24 h,80,88.7692
,article,23648328,Carbon,SWCNT,Sigma Aldrich,,,,,,,LDH,MCF-7,Human,Breast,24 h,0,85.1538
,article,23648328,Carbon,SWCNT,Sigma Aldrich,,,,,,,LDH,MCF-7,Human,Breast,24 h,5,82.1538
,article,23648328,Carbon,SWCNT,Sigma Aldrich,,,,,,,LDH,MCF-7,Human,Breast,24 h,10,75.3846
,article,23648328,Carbon,SWCNT,Sigma Aldrich,,,,,,,LDH,MCF-7,Human,Breast,24 h,20,73
,article,23648328,Carbon,SWCNT,Sigma Aldrich,,,,,,,LDH,MCF-7,Human,Breast,24 h,40,71.8462
,article,23648328,Carbon,SWCNT,Sigma Aldrich,,,,,,,LDH,MCF-7,Human,Breast,24 h,80,70.7692
,article,23648328,Carbon,SWCNT,Sigma Aldrich,,,,,,,MTS,MCF-7,Human,Breast,24 h,0,100
,article,23648328,Carbon,SWCNT,Sigma Aldrich,,,,,,,MTS,MCF-7,Human,Breast,24 h,5,98.24
,article,23648328,Carbon,SWCNT,Sigma Aldrich,,,,,,,MTS,MCF-7,Human,Breast,24 h,10,97.28
,article,23648328,Carbon,SWCNT,Sigma Aldrich,,,,,,,MTS,MCF-7,Human,Breast,24 h,0,100
,article,23648328,Carbon,SWCNT,Sigma Aldrich,,,,,,,MTS,MCF-7,Human,Breast,24 h,5,100.96
,article,23648328,Carbon,SWCNT,Sigma Aldrich,,,,,,,MTS,MCF-7,Human,Breast,24 h,10,99.36
,article,23648328,Carbon,SWCNT,Sigma Aldrich,,,,,,,MTS,MCF-7,Human,Breast,24 h,20,103.36
,article,23648328,Carbon,SWCNT,Sigma Aldrich,,,,,,,MTS,MCF-7,Human,Breast,24 h,40,102.4
,article,23648328,Carbon,SWCNT,Sigma Aldrich,,,,,,,MTS,MCF-7,Human,Breast,24 h,80,101.44
,article,23648328,Carbon,SWCNT,Sigma Aldrich,,,,,,,MTS,MCF-7,Human,Breast,24 h,0,100
,article,23648328,Carbon,SWCNT,Sigma Aldrich,,,,,,,MTS,MCF-7,Human,Breast,24 h,5,92
,article,23648328,Carbon,SWCNT,Sigma Aldrich,,,,,,,MTS,MCF-7,Human,Breast,24 h,10,98.08
,article,23648328,Carbon,SWCNT,Sigma Aldrich,,,,,,,MTS,MCF-7,Human,Breast,24 h,20,97.6
,article,23648328,Carbon,SWCNT,Sigma Aldrich,,,,,,,MTS,MCF-7,Human,Breast,24 h,40,99.52
,article,23648328,Carbon,SWCNT,Sigma Aldrich,,,,,,,MTS,MCF-7,Human,Breast,24 h,80,103.84
,article,23648328,Carbon,SWCNT,Sigma Aldrich,,,,,,,MTS,MCF-7,Human,Breast,24 h,0,100
,article,23648328,Carbon,SWCNT,Sigma Aldrich,,,,,,,MTS,MCF-7,Human,Breast,24 h,5,100
,article,23648328,Carbon,SWCNT,Sigma Aldrich,,,,,,,MTS,MCF-7,Human,Breast,24 h,10,100.16
,article,23648328,Carbon,SWCNT,Sigma Aldrich,,,,,,,MTS,MCF-7,Human,Breast,24 h,20,100.8
,article,23648328,Carbon,SWCNT,Sigma Aldrich,,,,,,,MTS,MCF-7,Human,Breast,24 h,40,102.08
,article,23648328,Carbon,SWCNT,Sigma Aldrich,,,,,,,MTS,MCF-7,Human,Breast,24 h,80,105.12
,article,22512620,Metal,Au,Self-synthesized,,26,,,,,MTS,HDMECs,Human,Skin,24 h,0,100
,article,22512620,Metal,Au,Self-synthesized,,26,,,,,MTS,HDMECs,Human,Skin,24 h,10,102
,article,22512620,Metal,Au,Self-synthesized,,26,,,,,MTS,HDMECs,Human,Skin,24 h,50,101
,article,22512620,Metal,Au,Self-synthesized,,26,,,,,MTS,HDMECs,Human,Skin,24 h,100,101
,article,22512620,Metal,Au,Self-synthesized,,26,,,,,MTS,HDMECs,Human,Skin,24 h,250,111
,article,22512620,Metal,Au,Self-synthesized,,28,,,,,MTS,HDMECs,Human,Skin,24 h,0,100
,article,22512620,Metal,Au,Self-synthesized,,28,,,,,MTS,HDMECs,Human,Skin,24 h,10,99.3
,article,22512620,Metal,Au,Self-synthesized,,28,,,,,MTS,HDMECs,Human,Skin,24 h,50,94.8
,article,22512620,Metal,Au,Self-synthesized,,28,,,,,MTS,HDMECs,Human,Skin,24 h,100,97.1
,article,22512620,Metal,Au,Self-synthesized,,28,,,,,MTS,HDMECs,Human,Skin,24 h,250,94.8
,article,22512620,Metal,Au,Self-synthesized,,23,,,,,MTS,HDMECs,Human,Skin,24 h,0,100
,article,22512620,Metal,Au,Self-synthesized,,23,,,,,MTS,HDMECs,Human,Skin,24 h,10,107
,article,22512620,Metal,Au,Self-synthesized,,23,,,,,MTS,HDMECs,Human,Skin,24 h,50,103
,article,22512620,Metal,Au,Self-synthesized,,23,,,,,MTS,HDMECs,Human,Skin,24 h,100,102
,article,22512620,Metal,Au,Self-synthesized,,23,,,,,MTS,HDMECs,Human,Skin,24 h,250,108
,article,22512620,Metal,Au,Self-synthesized,,31,,,,,MTS,HDMECs,Human,Skin,24 h,0,100
,article,22512620,Metal,Au,Self-synthesized,,31,,,,,MTS,HDMECs,Human,Skin,24 h,10,100
,article,22512620,Metal,Au,Self-synthesized,,31,,,,,MTS,HDMECs,Human,Skin,24 h,50,96.8
,article,22512620,Metal,Au,Self-synthesized,,31,,,,,MTS,HDMECs,Human,Skin,24 h,100,100
,article,22512620,Metal,Au,Self-synthesized,,31,,,,,MTS,HDMECs,Human,Skin,24 h,250,96.3
,article,22512620,Metal,Au,Self-synthesized,,30,,,,,MTS,HDMECs,Human,Skin,24 h,0,100
,article,22512620,Metal,Au,Self-synthesized,,30,,,,,MTS,HDMECs,Human,Skin,24 h,10,97.8
,article,22512620,Metal,Au,Self-synthesized,,30,,,,,MTS,HDMECs,Human,Skin,24 h,50,102
,article,22512620,Metal,Au,Self-synthesized,,30,,,,,MTS,HDMECs,Human,Skin,24 h,100,99.6
,article,22512620,Metal,Au,Self-synthesized,,30,,,,,MTS,HDMECs,Human,Skin,24 h,250,104
,article,25246785,Carbon,SWCNT,NanoLab,1.5,,,,,,XTT,mESC,Mouse,Embryo,24 h,0,100
,article,25246785,Carbon,SWCNT,NanoLab,1.5,,,,,,XTT,mESC,Mouse,Embryo,24 h,1,102.6954
,article,25246785,Carbon,SWCNT,NanoLab,1.5,,,,,,XTT,mESC,Mouse,Embryo,24 h,5,108.1536
,article,25246785,Carbon,SWCNT,NanoLab,1.5,,,,,,XTT,mESC,Mouse,Embryo,24 h,10,99.2588
,article,25246785,Carbon,SWCNT,NanoLab,1.5,,,,,,XTT,mESC,Mouse,Embryo,24 h,20,108.7601
,article,25246785,Carbon,SWCNT,NanoLab,1.5,,,,,,XTT,mESC,Mouse,Embryo,24 h,30,22.035
,article,25246785,Carbon,SWCNT,NanoLab,1.5,,,,,,XTT,hFOB,Human,Bone,24 h,0,100
,article,25246785,Carbon,SWCNT,NanoLab,1.5,,,,,,XTT,hFOB,Human,Bone,24 h,1,105.0802
,article,25246785,Carbon,SWCNT,NanoLab,1.5,,,,,,XTT,hFOB,Human,Bone,24 h,5,89.639
,article,25246785,Carbon,SWCNT,NanoLab,1.5,,,,,,XTT,hFOB,Human,Bone,24 h,10,90.2406
,article,25246785,Carbon,SWCNT,NanoLab,1.5,,,,,,XTT,hFOB,Human,Bone,24 h,20,91.8449
,article,25246785,Carbon,SWCNT,NanoLab,1.5,,,,,,XTT,hFOB,Human,Bone,24 h,30,47.1257
,article,25671168,Carbon,SWCNT,Chengdu Organic Chemicals,,,,,,,MTT,PC-12,Rat,Adrenal gland,72 h,0,0.8775
,article,25671168,Carbon,SWCNT,Chengdu Organic Chemicals,,,,,,,MTT,PC-12,Rat,Adrenal gland,72 h,10,0.4003
,article,25671168,Carbon,SWCNT,Chengdu Organic Chemicals,,,,,,,MTT,PC-12,Rat,Adrenal gland,72 h,20,0.3387
,article,25671168,Carbon,SWCNT,Chengdu Organic Chemicals,,,,,,,MTT,PC-12,Rat,Adrenal gland,72 h,30,0.3314
,article,25671168,Carbon,SWCNT,Chengdu Organic Chemicals,,,,,,,MTT,PC-12,Rat,Adrenal gland,72 h,40,0.3638
,article,25671168,Carbon,SWCNT,Chengdu Organic Chemicals,,,,,,,MTT,PC-12,Rat,Adrenal gland,72 h,50,0.324
,article,25671168,Carbon,SWCNT,Chengdu Organic Chemicals,,,,,,,MTT,PC-12,Rat,Adrenal gland,48 h,0,0.5538
,article,25671168,Carbon,SWCNT,Chengdu Organic Chemicals,,,,,,,MTT,PC-12,Rat,Adrenal gland,48 h,10,0.2784
,article,25671168,Carbon,SWCNT,Chengdu Organic Chemicals,,,,,,,MTT,PC-12,Rat,Adrenal gland,48 h,20,0.2327
,article,25671168,Carbon,SWCNT,Chengdu Organic Chemicals,,,,,,,MTT,PC-12,Rat,Adrenal gland,48 h,30,0.2135
,article,25671168,Carbon,SWCNT,Chengdu Organic Chemicals,,,,,,,MTT,PC-12,Rat,Adrenal gland,48 h,40,0.2135
,article,25671168,Carbon,SWCNT,Chengdu Organic Chemicals,,,,,,,MTT,PC-12,Rat,Adrenal gland,48 h,50,0.22
,article,25671168,Carbon,SWCNT,Chengdu Organic Chemicals,,,,,,,MTT,PC-12,Rat,Adrenal gland,24 h,0,0.43
,article,25671168,Carbon,SWCNT,Chengdu Organic Chemicals,,,,,,,MTT,PC-12,Rat,Adrenal gland,24 h,10,0.3461
,article,25671168,Carbon,SWCNT,Chengdu Organic Chemicals,,,,,,,MTT,PC-12,Rat,Adrenal gland,24 h,20,0.2857
,article,25671168,Carbon,SWCNT,Chengdu Organic Chemicals,,,,,,,MTT,PC-12,Rat,Adrenal gland,24 h,30,0.2356
,article,25671168,Carbon,SWCNT,Chengdu Organic Chemicals,,,,,,,MTT,PC-12,Rat,Adrenal gland,24 h,40,0.2474
,article,25671168,Carbon,SWCNT,Chengdu Organic Chemicals,,,,,,,MTT,PC-12,Rat,Adrenal gland,24 h,50,0.2356
,article,25865113,Carbon,SWCNT,Technology Research Association for Single-Wall Carbon Nanotubes,,132.8,,-13.7,,,WST,NR8383,Rat,Lung,24 h,0,1.2445
,article,25865113,Carbon,SWCNT,Technology Research Association for Single-Wall Carbon Nanotubes,,132.8,,-13.7,,,WST,NR8383,Rat,Lung,24 h,0.1,0.375
,article,25865113,Carbon,SWCNT,Technology Research Association for Single-Wall Carbon Nanotubes,,132.8,,-13.7,,,WST,NR8383,Rat,Lung,6 h,0,0.2059
,article,25865113,Carbon,SWCNT,Technology Research Association for Single-Wall Carbon Nanotubes,,132.8,,-13.7,,,WST,NR8383,Rat,Lung,6 h,0.1,0.2371
,article,25865113,Carbon,SWCNT,Technology Research Association for Single-Wall Carbon Nanotubes,,132.8,,-13.7,,,WST,NR8383,Rat,Lung,24 h,0,1.2445
,article,25865113,Carbon,SWCNT,Technology Research Association for Single-Wall Carbon Nanotubes,,132.8,,-13.7,,,WST,NR8383,Rat,Lung,24 h,0.1,0.9688
,article,25865113,Carbon,SWCNT,Technology Research Association for Single-Wall Carbon Nanotubes,,132.8,,-13.7,,,WST,NR8383,Rat,Lung,6 h,0,0.2059
,article,25865113,Carbon,SWCNT,Technology Research Association for Single-Wall Carbon Nanotubes,,132.8,,-13.7,,,WST,NR8383,Rat,Lung,6 h,0.1,0.1581
,article,18848354,QD,QD,Self-synthesized,,,,,,,MTT,K562,Human,Chronic Myelogenous Leukemia,3 h,0,100
,article,18848354,QD,QD,Self-synthesized,,,,,,,MTT,K562,Human,Chronic Myelogenous Leukemia,3 h,0.18,102.439
,article,18848354,QD,QD,Self-synthesized,,,,,,,MTT,K562,Human,Chronic Myelogenous Leukemia,3 h,0.37,109.593
,article,18848354,QD,QD,Self-synthesized,,,,,,,MTT,K562,Human,Chronic Myelogenous Leukemia,3 h,0.75,105.908
,article,18848354,QD,QD,Self-synthesized,,,,,,,MTT,K562,Human,Chronic Myelogenous Leukemia,3 h,1.5,97.886
,article,18848354,QD,QD,Self-synthesized,,,,,,,MTT,K562,Human,Chronic Myelogenous Leukemia,3 h,3,91.816
,article,18848354,QD,QD,Self-synthesized,,,,,,,MTT,K562,Human,Chronic Myelogenous Leukemia,0.5 h,0,100
,article,18848354,QD,QD,Self-synthesized,,,,,,,MTT,K562,Human,Chronic Myelogenous Leukemia,0.5 h,0.18,98.211
,article,18848354,QD,QD,Self-synthesized,,,,,,,MTT,K562,Human,Chronic Myelogenous Leukemia,0.5 h,0.37,99.187
,article,18848354,QD,QD,Self-synthesized,,,,,,,MTT,K562,Human,Chronic Myelogenous Leukemia,0.5 h,0.75,101.138
,article,18848354,QD,QD,Self-synthesized,,,,,,,MTT,K562,Human,Chronic Myelogenous Leukemia,0.5 h,1.5,103.74
,article,18848354,QD,QD,Self-synthesized,,,,,,,MTT,K562,Human,Chronic Myelogenous Leukemia,0.5 h,3,102.439
,article,18848354,QD,QD,Self-synthesized,,,,,,,MTT,K562,Human,Chronic Myelogenous Leukemia,3 h,0,100
,article,18848354,QD,QD,Self-synthesized,,,,,,,MTT,K562,Human,Chronic Myelogenous Leukemia,3 h,0.18,100.451
,article,18848354,QD,QD,Self-synthesized,,,,,,,MTT,K562,Human,Chronic Myelogenous Leukemia,3 h,0.37,93.534
,article,18848354,QD,QD,Self-synthesized,,,,,,,MTT,K562,Human,Chronic Myelogenous Leukemia,3 h,0.75,88.12
,article,18848354,QD,QD,Self-synthesized,,,,,,,MTT,K562,Human,Chronic Myelogenous Leukemia,3 h,1.5,83.008
,article,18848354,QD,QD,Self-synthesized,,,,,,,MTT,K562,Human,Chronic Myelogenous Leukemia,3 h,3,80.902
,article,18848354,QD,QD,Self-synthesized,,,,,,,MTT,K562,Human,Chronic Myelogenous Leukemia,0.5 h,0,100
,article,18848354,QD,QD,Self-synthesized,,,,,,,MTT,K562,Human,Chronic Myelogenous Leukemia,0.5 h,0.18,106.165
,article,18848354,QD,QD,Self-synthesized,,,,,,,MTT,K562,Human,Chronic Myelogenous Leukemia,0.5 h,0.37,106.165
,article,18848354,QD,QD,Self-synthesized,,,,,,,MTT,K562,Human,Chronic Myelogenous Leukemia,0.5 h,0.75,103.459
,article,18848354,QD,QD,Self-synthesized,,,,,,,MTT,K562,Human,Chronic Myelogenous Leukemia,0.5 h,1.5,98.045
,article,18848354,QD,QD,Self-synthesized,,,,,,,MTT,K562,Human,Chronic Myelogenous Leukemia,0.5 h,3,92.331
,article,18848354,QD,QD,Self-synthesized,,,,,,,MTT,K562,Human,Chronic Myelogenous Leukemia,3 h,0,100
,article,18848354,QD,QD,Self-synthesized,,,,,,,MTT,K562,Human,Chronic Myelogenous Leukemia,3 h,0.18,85.104
,article,18848354,QD,QD,Self-synthesized,,,,,,,MTT,K562,Human,Chronic Myelogenous Leukemia,3 h,0.37,75.625
,article,18848354,QD,QD,Self-synthesized,,,,,,,MTT,K562,Human,Chronic Myelogenous Leukemia,3 h,0.75,71.458
,article,18848354,QD,QD,Self-synthesized,,,,,,,MTT,K562,Human,Chronic Myelogenous Leukemia,3 h,1.5,69.062
,article,18848354,QD,QD,Self-synthesized,,,,,,,MTT,K562,Human,Chronic Myelogenous Leukemia,3 h,3,74.062
,article,18848354,QD,QD,Self-synthesized,,,,,,,MTT,K562,Human,Chronic Myelogenous Leukemia,0.5 h,0,100
,article,18848354,QD,QD,Self-synthesized,,,,,,,MTT,K562,Human,Chronic Myelogenous Leukemia,0.5 h,0.18,90.625
,article,18848354,QD,QD,Self-synthesized,,,,,,,MTT,K562,Human,Chronic Myelogenous Leukemia,0.5 h,0.37,87.188
,article,18848354,QD,QD,Self-synthesized,,,,,,,MTT,K562,Human,Chronic Myelogenous Leukemia,0.5 h,0.75,74.375
,article,18848354,QD,QD,Self-synthesized,,,,,,,MTT,K562,Human,Chronic Myelogenous Leukemia,0.5 h,1.5,72.5
,article,18848354,QD,QD,Self-synthesized,,,,,,,MTT,K562,Human,Chronic Myelogenous Leukemia,0.5 h,3,68.438
,article,25867858,Carbon,SWCNT,Nanoshel,,,,,,,MTT,4T1-Luc2,Murine,Breast,72 h,0,93.7374
,article,25867858,Carbon,SWCNT,Nanoshel,,,,,,,MTT,4T1-Luc2,Murine,Breast,72 h,5,94.1414
,article,25867858,Carbon,SWCNT,Nanoshel,,,,,,,MTT,4T1-Luc2,Murine,Breast,72 h,10,76.9697
,article,25867858,Carbon,SWCNT,Nanoshel,,,,,,,MTT,4T1-Luc2,Murine,Breast,72 h,20,68.2828
,article,25867858,Carbon,SWCNT,Nanoshel,,,,,,,MTT,4T1-Luc2,Murine,Breast,72 h,30,62.8283
,article,25867858,Carbon,SWCNT,Nanoshel,,,,,,,MTT,4T1-Luc2,Murine,Breast,48 h,0,97.3737
,article,25867858,Carbon,SWCNT,Nanoshel,,,,,,,MTT,4T1-Luc2,Murine,Breast,48 h,5,99.798
,article,25867858,Carbon,SWCNT,Nanoshel,,,,,,,MTT,4T1-Luc2,Murine,Breast,48 h,10,88.8889
,article,25867858,Carbon,SWCNT,Nanoshel,,,,,,,MTT,4T1-Luc2,Murine,Breast,48 h,20,77.7778
,article,25867858,Carbon,SWCNT,Nanoshel,,,,,,,MTT,4T1-Luc2,Murine,Breast,48 h,30,75.7576
,article,25867858,Carbon,SWCNT,Nanoshel,,,,,,,MTT,4T1-Luc2,Murine,Breast,24 h,0,100
,article,25867858,Carbon,SWCNT,Nanoshel,,,,,,,MTT,4T1-Luc2,Murine,Breast,24 h,5,99.3939
,article,25867858,Carbon,SWCNT,Nanoshel,,,,,,,MTT,4T1-Luc2,Murine,Breast,24 h,10,92.7273
,article,25867858,Carbon,SWCNT,Nanoshel,,,,,,,MTT,4T1-Luc2,Murine,Breast,24 h,20,86.8687
,article,25867858,Carbon,SWCNT,Nanoshel,,,,,,,MTT,4T1-Luc2,Murine,Breast,24 h,30,75.7576
,article,25867858,Carbon,SWCNT,Nanoshel,,,,,,,MTT,4T1-Luc2,Murine,Breast,2 h,0,100
,article,25867858,Carbon,SWCNT,Nanoshel,,,,,,,MTT,4T1-Luc2,Murine,Breast,2 h,5,99.3939
,article,25867858,Carbon,SWCNT,Nanoshel,,,,,,,MTT,4T1-Luc2,Murine,Breast,2 h,10,95.9596
,article,25867858,Carbon,SWCNT,Nanoshel,,,,,,,MTT,4T1-Luc2,Murine,Breast,2 h,20,90.7071
,article,25867858,Carbon,SWCNT,Nanoshel,,,,,,,MTT,4T1-Luc2,Murine,Breast,2 h,30,85.0505
,article,20346495,QD,QD,Self-synthesized,,,,,,,MTT,HEK-293,Human,Kidney,24 h,0,100
,article,20346495,QD,QD,Self-synthesized,,,,,,,MTT,HEK-293,Human,Kidney,24 h,0.01875,93.9
,article,20346495,QD,QD,Self-synthesized,,,,,,,MTT,HEK-293,Human,Kidney,24 h,0.0375,84.4
,article,20346495,QD,QD,Self-synthesized,,,,,,,MTT,HEK-293,Human,Kidney,24 h,0.075,64.7
,article,20346495,QD,QD,Self-synthesized,,,,,,,MTT,HEK-293,Human,Kidney,24 h,0.15,46.1
,article,20346495,QD,QD,Self-synthesized,,,,,,,MTT,HEK-293,Human,Kidney,24 h,0.3,25.4
,article,27011169,Carbon,SWCNT,Cheng du Organic Chemicals,1.5,,,,,,WST,RAW 264.7,Mouse,Ascites,24 h,0,1
,article,27011169,Carbon,SWCNT,Cheng du Organic Chemicals,1.5,,,,,,WST,RAW 264.7,Mouse,Ascites,24 h,5,1.031
,article,27011169,Carbon,SWCNT,Cheng du Organic Chemicals,1.5,,,,,,WST,RAW 264.7,Mouse,Ascites,24 h,0,1
,article,27011169,Carbon,SWCNT,Cheng du Organic Chemicals,1.5,,,,,,WST,RAW 264.7,Mouse,Ascites,24 h,5,1.0812
,article,27011169,Carbon,SWCNT,Cheng du Organic Chemicals,1.5,,,,,,WST,RAW 264.7,Mouse,Ascites,24 h,0,1
,article,27011169,Carbon,SWCNT,Cheng du Organic Chemicals,1.5,,,,,,WST,RAW 264.7,Mouse,Ascites,24 h,5,1.0092
,article,27371805,Carbon,SWCNT,SES Research,20,,,,,,Trypan blue,HT-22,Mouse,Brain,24 h,0,97.4299
,article,27371805,Carbon,SWCNT,SES Research,20,,,,,,Trypan blue,HT-22,Mouse,Brain,24 h,5,91.1215
,article,27371805,Carbon,SWCNT,SES Research,20,,,,,,Trypan blue,HT-22,Mouse,Brain,24 h,0,97.4299
,article,27371805,Carbon,SWCNT,SES Research,20,,,,,,Trypan blue,HT-22,Mouse,Brain,24 h,5,96.028
,article,27371805,Carbon,SWCNT,SES Research,20,,,,,,Trypan blue,HT-22,Mouse,Brain,0.5 h,0,100
,article,27371805,Carbon,SWCNT,SES Research,20,,,,,,Trypan blue,HT-22,Mouse,Brain,0.5 h,5,89.7196
,article,27371805,Carbon,SWCNT,SES Research,20,,,,,,Trypan blue,HT-22,Mouse,Brain,0.5 h,0,100
,article,27371805,Carbon,SWCNT,SES Research,20,,,,,,Trypan blue,HT-22,Mouse,Brain,0.5 h,5,93.9252
,article,23927440,Oxide,Fe3O4,PlasmaChem,,,,,,,WST,BeWo b30,Human,Placental choriocarcinoma,48 h,0,100
,article,23927440,Oxide,Fe3O4,PlasmaChem,,,,,,,WST,BeWo b30,Human,Placental choriocarcinoma,48 h,0.12,106.875
,article,23927440,Oxide,Fe3O4,PlasmaChem,,,,,,,WST,BeWo b30,Human,Placental choriocarcinoma,48 h,0.6,110
,article,23927440,Oxide,Fe3O4,PlasmaChem,,,,,,,WST,BeWo b30,Human,Placental choriocarcinoma,48 h,3,107.5
,article,23927440,Oxide,Fe3O4,PlasmaChem,,,,,,,WST,BeWo b30,Human,Placental choriocarcinoma,48 h,15,88.75
,article,23927440,Oxide,Fe3O4,PlasmaChem,,,,,,,WST,BeWo b30,Human,Placental choriocarcinoma,48 h,75,75
,article,23927440,Oxide,Fe3O4,PlasmaChem,,,,,,,WST,BeWo b30,Human,Placental choriocarcinoma,24 h,0,99.375
,article,23927440,Oxide,Fe3O4,PlasmaChem,,,,,,,WST,BeWo b30,Human,Placental choriocarcinoma,24 h,0.12,105.625
,article,23927440,Oxide,Fe3O4,PlasmaChem,,,,,,,WST,BeWo b30,Human,Placental choriocarcinoma,24 h,0.6,101.875
,article,23927440,Oxide,Fe3O4,PlasmaChem,,,,,,,WST,BeWo b30,Human,Placental choriocarcinoma,24 h,3,96.25
,article,23927440,Oxide,Fe3O4,PlasmaChem,,,,,,,WST,BeWo b30,Human,Placental choriocarcinoma,24 h,15,91.875
,article,23927440,Oxide,Fe3O4,PlasmaChem,,,,,,,WST,BeWo b30,Human,Placental choriocarcinoma,24 h,75,90
,article,23927440,Oxide,Fe3O4,PlasmaChem,,,,,,,WST,BeWo b30,Human,Placental choriocarcinoma,4 h,0,99.8182
,article,23927440,Oxide,Fe3O4,PlasmaChem,,,,,,,WST,BeWo b30,Human,Placental choriocarcinoma,4 h,0.12,101.4545
,article,23927440,Oxide,Fe3O4,PlasmaChem,,,,,,,WST,BeWo b30,Human,Placental choriocarcinoma,4 h,0.6,101.4545
,article,23927440,Oxide,Fe3O4,PlasmaChem,,,,,,,WST,BeWo b30,Human,Placental choriocarcinoma,4 h,3,103.0909
,article,23927440,Oxide,Fe3O4,PlasmaChem,,,,,,,WST,BeWo b30,Human,Placental choriocarcinoma,4 h,15,103.6364
,article,23927440,Oxide,Fe3O4,PlasmaChem,,,,,,,WST,BeWo b30,Human,Placental choriocarcinoma,4 h,75,111.8182
,article,23927440,Oxide,Fe3O4,PlasmaChem,,,,,,,WST,BeWo b30,Human,Placental choriocarcinoma,48 h,0,100
,article,23927440,Oxide,Fe3O4,PlasmaChem,,,,,,,WST,BeWo b30,Human,Placental choriocarcinoma,48 h,0.12,21.25
,article,23927440,Oxide,Fe3O4,PlasmaChem,,,,,,,WST,BeWo b30,Human,Placental choriocarcinoma,48 h,0.6,108.125
,article,23927440,Oxide,Fe3O4,PlasmaChem,,,,,,,WST,BeWo b30,Human,Placental choriocarcinoma,48 h,3,105
,article,23927440,Oxide,Fe3O4,PlasmaChem,,,,,,,WST,BeWo b30,Human,Placental choriocarcinoma,48 h,15,111.25
,article,23927440,Oxide,Fe3O4,PlasmaChem,,,,,,,WST,BeWo b30,Human,Placental choriocarcinoma,48 h,75,83.75
,article,23927440,Oxide,Fe3O4,PlasmaChem,,,,,,,WST,BeWo b30,Human,Placental choriocarcinoma,24 h,0,100
,article,23927440,Oxide,Fe3O4,PlasmaChem,,,,,,,WST,BeWo b30,Human,Placental choriocarcinoma,24 h,0.12,95.625
,article,23927440,Oxide,Fe3O4,PlasmaChem,,,,,,,WST,BeWo b30,Human,Placental choriocarcinoma,24 h,0.6,87.5
,article,23927440,Oxide,Fe3O4,PlasmaChem,,,,,,,WST,BeWo b30,Human,Placental choriocarcinoma,24 h,3,86.25
,article,23927440,Oxide,Fe3O4,PlasmaChem,,,,,,,WST,BeWo b30,Human,Placental choriocarcinoma,24 h,15,81.875
,article,23927440,Oxide,Fe3O4,PlasmaChem,,,,,,,WST,BeWo b30,Human,Placental choriocarcinoma,24 h,75,87.5
,article,23927440,Oxide,Fe3O4,PlasmaChem,,,,,,,WST,BeWo b30,Human,Placental choriocarcinoma,4 h,0,99.375
,article,23927440,Oxide,Fe3O4,PlasmaChem,,,,,,,WST,BeWo b30,Human,Placental choriocarcinoma,4 h,0.12,95.625
,article,23927440,Oxide,Fe3O4,PlasmaChem,,,,,,,WST,BeWo b30,Human,Placental choriocarcinoma,4 h,0.6,105.625
,article,23927440,Oxide,Fe3O4,PlasmaChem,,,,,,,WST,BeWo b30,Human,Placental choriocarcinoma,4 h,3,105.625
,article,23927440,Oxide,Fe3O4,PlasmaChem,,,,,,,WST,BeWo b30,Human,Placental choriocarcinoma,4 h,15,121.875
,article,23927440,Oxide,Fe3O4,PlasmaChem,,,,,,,WST,BeWo b30,Human,Placental choriocarcinoma,4 h,75,113.75
,article,23927440,Oxide,Fe3O4,PlasmaChem,,,,,,,WST,BeWo b30,Human,Placental choriocarcinoma,48 h,0,100.2198
,article,23927440,Oxide,Fe3O4,PlasmaChem,,,,,,,WST,BeWo b30,Human,Placental choriocarcinoma,48 h,0.12,98.022
,article,23927440,Oxide,Fe3O4,PlasmaChem,,,,,,,WST,BeWo b30,Human,Placental choriocarcinoma,48 h,0.6,95.8242
,article,23927440,Oxide,Fe3O4,PlasmaChem,,,,,,,WST,BeWo b30,Human,Placental choriocarcinoma,48 h,3,86.1538
,article,23927440,Oxide,Fe3O4,PlasmaChem,,,,,,,WST,BeWo b30,Human,Placental choriocarcinoma,48 h,15,61.5385
,article,23927440,Oxide,Fe3O4,PlasmaChem,,,,,,,WST,BeWo b30,Human,Placental choriocarcinoma,48 h,75,9.2308
,article,23927440,Oxide,Fe3O4,PlasmaChem,,,,,,,WST,BeWo b30,Human,Placental choriocarcinoma,24 h,0,99.7802
,article,23927440,Oxide,Fe3O4,PlasmaChem,,,,,,,WST,BeWo b30,Human,Placental choriocarcinoma,24 h,0.12,91.8681
,article,23927440,Oxide,Fe3O4,PlasmaChem,,,,,,,WST,BeWo b30,Human,Placental choriocarcinoma,24 h,0.6,87.033
,article,23927440,Oxide,Fe3O4,PlasmaChem,,,,,,,WST,BeWo b30,Human,Placental choriocarcinoma,24 h,3,75.1648
,article,23927440,Oxide,Fe3O4,PlasmaChem,,,,,,,WST,BeWo b30,Human,Placental choriocarcinoma,24 h,15,70.3297
,article,23927440,Oxide,Fe3O4,PlasmaChem,,,,,,,WST,BeWo b30,Human,Placental choriocarcinoma,24 h,75,5.7143
,article,23927440,Oxide,Fe3O4,PlasmaChem,,,,,,,WST,BeWo b30,Human,Placental choriocarcinoma,4 h,0,99.7802
,article,23927440,Oxide,Fe3O4,PlasmaChem,,,,,,,WST,BeWo b30,Human,Placental choriocarcinoma,4 h,0.12,99.7802
,article,23927440,Oxide,Fe3O4,PlasmaChem,,,,,,,WST,BeWo b30,Human,Placental choriocarcinoma,4 h,0.6,95.3846
,article,23927440,Oxide,Fe3O4,PlasmaChem,,,,,,,WST,BeWo b30,Human,Placental choriocarcinoma,4 h,3,95.8242
,article,23927440,Oxide,Fe3O4,PlasmaChem,,,,,,,WST,BeWo b30,Human,Placental choriocarcinoma,4 h,15,105.4945
,article,23927440,Oxide,Fe3O4,PlasmaChem,,,,,,,WST,BeWo b30,Human,Placental choriocarcinoma,4 h,75,23.7363
,article,23927440,Oxide,Fe3O4,PlasmaChem,,,,,,,WST,BeWo b30,Human,Placental choriocarcinoma,48 h,0,100
,article,23927440,Oxide,Fe3O4,PlasmaChem,,,,,,,WST,BeWo b30,Human,Placental choriocarcinoma,48 h,0.12,103.0702
,article,23927440,Oxide,Fe3O4,PlasmaChem,,,,,,,WST,BeWo b30,Human,Placental choriocarcinoma,48 h,0.6,99.1228
,article,23927440,Oxide,Fe3O4,PlasmaChem,,,,,,,WST,BeWo b30,Human,Placental choriocarcinoma,48 h,3,92.5439
,article,23927440,Oxide,Fe3O4,PlasmaChem,,,,,,,WST,BeWo b30,Human,Placental choriocarcinoma,48 h,15,84.6491
,article,23927440,Oxide,Fe3O4,PlasmaChem,,,,,,,WST,BeWo b30,Human,Placental choriocarcinoma,48 h,75,49.1228
,article,23927440,Oxide,Fe3O4,PlasmaChem,,,,,,,WST,BeWo b30,Human,Placental choriocarcinoma,24 h,0,100
,article,23927440,Oxide,Fe3O4,PlasmaChem,,,,,,,WST,BeWo b30,Human,Placental choriocarcinoma,24 h,0.12,95.1754
,article,23927440,Oxide,Fe3O4,PlasmaChem,,,,,,,WST,BeWo b30,Human,Placental choriocarcinoma,24 h,0.6,86.4035
,article,23927440,Oxide,Fe3O4,PlasmaChem,,,,,,,WST,BeWo b30,Human,Placental choriocarcinoma,24 h,3,76.3158
,article,23927440,Oxide,Fe3O4,PlasmaChem,,,,,,,WST,BeWo b30,Human,Placental choriocarcinoma,24 h,15,58.3333
,article,23927440,Oxide,Fe3O4,PlasmaChem,,,,,,,WST,BeWo b30,Human,Placental choriocarcinoma,24 h,75,43.4211
,article,23927440,Oxide,Fe3O4,PlasmaChem,,,,,,,WST,BeWo b30,Human,Placental choriocarcinoma,4 h,0,100
,article,23927440,Oxide,Fe3O4,PlasmaChem,,,,,,,WST,BeWo b30,Human,Placental choriocarcinoma,4 h,12,103.9474
,article,23927440,Oxide,Fe3O4,PlasmaChem,,,,,,,WST,BeWo b30,Human,Placental choriocarcinoma,4 h,0.6,103.5088
,article,23927440,Oxide,Fe3O4,PlasmaChem,,,,,,,WST,BeWo b30,Human,Placental choriocarcinoma,4 h,3,92.5439
,article,23927440,Oxide,Fe3O4,PlasmaChem,,,,,,,WST,BeWo b30,Human,Placental choriocarcinoma,4 h,15,73.2456
,article,23927440,Oxide,Fe3O4,PlasmaChem,,,,,,,WST,BeWo b30,Human,Placental choriocarcinoma,4 h,75,7.0175
,article,23900135,Oxide,Fe3O4,Self-synthesized,23,,,,,,WST,L929,Mouse,Subcutaneous connective tissue,24 h,0,99.6659
,article,23900135,Oxide,Fe3O4,Self-synthesized,23,,,,,,WST,L929,Mouse,Subcutaneous connective tissue,24 h,0.5,99.0931
,article,23900135,Oxide,Fe3O4,Self-synthesized,23,,,,,,WST,L929,Mouse,Subcutaneous connective tissue,24 h,1,98.5203
,article,23900135,Oxide,Fe3O4,Self-synthesized,23,,,,,,WST,L929,Mouse,Subcutaneous connective tissue,24 h,2,96.6563
,article,23900135,Oxide,Fe3O4,Self-synthesized,23,,,,,,WST,L929,Mouse,Subcutaneous connective tissue,24 h,3.9,93.9379
,article,23900135,Oxide,Fe3O4,Self-synthesized,23,,,,,,WST,L929,Mouse,Subcutaneous connective tissue,24 h,7.8,91.6468
,article,23900135,Oxide,Fe3O4,Self-synthesized,23,,,,,,WST,L929,Mouse,Subcutaneous connective tissue,24 h,15.6,91.3604
,article,23900135,Oxide,Fe3O4,Self-synthesized,23,,,,,,WST,L929,Mouse,Subcutaneous connective tissue,24 h,31.3,90.2148
,article,23900135,Oxide,Fe3O4,Self-synthesized,23,,,,,,WST,L929,Mouse,Subcutaneous connective tissue,24 h,62.5,89.642
,article,23900135,Oxide,Fe3O4,Self-synthesized,23,,,,,,WST,L929,Mouse,Subcutaneous connective tissue,24 h,125,76.1814
,article,23900135,Oxide,Fe3O4,Self-synthesized,23,,,,,,WST,L929,Mouse,Subcutaneous connective tissue,24 h,250,37.2315
,article,23900135,Oxide,Fe3O4,Self-synthesized,23,,,,,,WST,L929,Mouse,Subcutaneous connective tissue,24 h,500,7.7327
,article,22802106,Metal,Bi,Self-synthesized,20,,,,,,Calcein-AM/EthD-1,MG-63,,,24 h,0,99.5851
,article,22802106,Metal,Bi,Self-synthesized,20,,,,,,Calcein-AM/EthD-1,MG-63,,,24 h,500,98.7552
