Repository: dydtkddl/nanometaloxide

File: 00datacollection/01s2nano_data.csv (part 25 of 75)
Tags,Source,Info #,Material group,Material type,Manufacturer,Core (or Grain) size (nm),Hydrodynamic size (nm),Size distribution,Surface charge (mV),Surface Area (m^2/g),Shape,Assay method,Cell line (or type),Cell line species,IC origin,Exposure time,Dose (ug/ml),Toxicity value (%)
,article,24376215,Carbon,Graphene,Self-synthesized,450,,,,,,CCK-8,MRC-5,Human,Lung,72 h,200,48.6
,article,24376215,Carbon,Graphene,Self-synthesized,450,,,,,,CCK-8,HL-7702,Human,Liver,72 h,0,100
,article,24376215,Carbon,Graphene,Self-synthesized,450,,,,,,CCK-8,HL-7702,Human,Liver,72 h,25,96.4
,article,24376215,Carbon,Graphene,Self-synthesized,450,,,,,,CCK-8,HL-7702,Human,Liver,72 h,50,89.6
,article,24376215,Carbon,Graphene,Self-synthesized,450,,,,,,CCK-8,HL-7702,Human,Liver,72 h,100,83.7
,article,24376215,Carbon,Graphene,Self-synthesized,450,,,,,,CCK-8,HL-7702,Human,Liver,72 h,200,65.7
,article,24376215,Carbon,Graphene,Self-synthesized,450,,,,,,CCK-8,HL-7702,Human,Liver,72 h,0,100
,article,24376215,Carbon,Graphene,Self-synthesized,450,,,,,,CCK-8,HL-7702,Human,Liver,72 h,25,97.1
,article,24376215,Carbon,Graphene,Self-synthesized,450,,,,,,CCK-8,HL-7702,Human,Liver,72 h,50,96.4
,article,24376215,Carbon,Graphene,Self-synthesized,450,,,,,,CCK-8,HL-7702,Human,Liver,72 h,100,81.9
,article,24376215,Carbon,Graphene,Self-synthesized,450,,,,,,CCK-8,HL-7702,Human,Liver,72 h,200,76.9
,article,24376215,Carbon,Graphene,Self-synthesized,450,,,,,,CCK-8,HL-7702,Human,Liver,72 h,0,100
,article,24376215,Carbon,Graphene,Self-synthesized,450,,,,,,CCK-8,HL-7702,Human,Liver,72 h,25,89.9
,article,24376215,Carbon,Graphene,Self-synthesized,450,,,,,,CCK-8,HL-7702,Human,Liver,72 h,50,88.7
,article,24376215,Carbon,Graphene,Self-synthesized,450,,,,,,CCK-8,HL-7702,Human,Liver,72 h,100,76
,article,24376215,Carbon,Graphene,Self-synthesized,450,,,,,,CCK-8,HL-7702,Human,Liver,72 h,200,68.2
,article,24376215,Carbon,Graphene,Self-synthesized,450,,,,,,CCK-8,HL-7702,Human,Liver,72 h,0,110
,article,24376215,Carbon,Graphene,Self-synthesized,450,,,,,,CCK-8,HL-7702,Human,Liver,72 h,25,110
,article,24376215,Carbon,Graphene,Self-synthesized,450,,,,,,CCK-8,HL-7702,Human,Liver,72 h,50,96.4
,article,24376215,Carbon,Graphene,Self-synthesized,450,,,,,,CCK-8,HL-7702,Human,Liver,72 h,100,89.9
,article,24376215,Carbon,Graphene,Self-synthesized,450,,,,,,CCK-8,HL-7702,Human,Liver,72 h,200,80
,article,24376215,Carbon,Graphene,Self-synthesized,450,,,,,,CCK-8,HL-7702,Human,Liver,72 h,0,100
,article,24376215,Carbon,Graphene,Self-synthesized,450,,,,,,CCK-8,HL-7702,Human,Liver,72 h,25,80.9
,article,24376215,Carbon,Graphene,Self-synthesized,450,,,,,,CCK-8,HL-7702,Human,Liver,72 h,50,76.6
,article,24376215,Carbon,Graphene,Self-synthesized,450,,,,,,CCK-8,HL-7702,Human,Liver,72 h,100,68.2
,article,24376215,Carbon,Graphene,Self-synthesized,450,,,,,,CCK-8,HL-7702,Human,Liver,72 h,200,43.4
,article,24376215,Carbon,Graphene,Self-synthesized,450,,,,,,MTT,U937,Human,Blood,72 h,0,100
,article,24376215,Carbon,Graphene,Self-synthesized,450,,,,,,MTT,U937,Human,Blood,72 h,25,89.7
,article,24376215,Carbon,Graphene,Self-synthesized,450,,,,,,MTT,U937,Human,Blood,72 h,50,81
,article,24376215,Carbon,Graphene,Self-synthesized,450,,,,,,MTT,U937,Human,Blood,72 h,100,73.6
,article,24376215,Carbon,Graphene,Self-synthesized,450,,,,,,MTT,U937,Human,Blood,72 h,200,64.6
,article,24376215,Carbon,Graphene,Self-synthesized,450,,,,,,MTT,U937,Human,Blood,72 h,0,100
,article,24376215,Carbon,Graphene,Self-synthesized,450,,,,,,MTT,U937,Human,Blood,72 h,25,87.5
,article,24376215,Carbon,Graphene,Self-synthesized,450,,,,,,MTT,U937,Human,Blood,72 h,50,88.1
,article,24376215,Carbon,Graphene,Self-synthesized,450,,,,,,MTT,U937,Human,Blood,72 h,100,83.2
,article,24376215,Carbon,Graphene,Self-synthesized,450,,,,,,MTT,U937,Human,Blood,72 h,200,76.1
,article,24376215,Carbon,Graphene,Self-synthesized,450,,,,,,MTT,U937,Human,Blood,72 h,0,100
,article,24376215,Carbon,Graphene,Self-synthesized,450,,,,,,MTT,U937,Human,Blood,72 h,25,79.8
,article,24376215,Carbon,Graphene,Self-synthesized,450,,,,,,MTT,U937,Human,Blood,72 h,50,76.1
,article,24376215,Carbon,Graphene,Self-synthesized,450,,,,,,MTT,U937,Human,Blood,72 h,100,76.7
,article,24376215,Carbon,Graphene,Self-synthesized,450,,,,,,MTT,U937,Human,Blood,72 h,200,58.1
,article,24376215,Carbon,Graphene,Self-synthesized,450,,,,,,MTT,U937,Human,Blood,72 h,0,100
,article,24376215,Carbon,Graphene,Self-synthesized,450,,,,,,MTT,U937,Human,Blood,72 h,25,94.9
,article,24376215,Carbon,Graphene,Self-synthesized,450,,,,,,MTT,U937,Human,Blood,72 h,50,89.7
,article,24376215,Carbon,Graphene,Self-synthesized,450,,,,,,MTT,U937,Human,Blood,72 h,100,78.9
,article,24376215,Carbon,Graphene,Self-synthesized,450,,,,,,MTT,U937,Human,Blood,72 h,200,77
,article,24376215,Carbon,Graphene,Self-synthesized,450,,,,,,MTT,MRC-5,Human,Lung,72 h,0,100
,article,24376215,Carbon,Graphene,Self-synthesized,450,,,,,,MTT,MRC-5,Human,Lung,72 h,25,92.4
,article,24376215,Carbon,Graphene,Self-synthesized,450,,,,,,MTT,MRC-5,Human,Lung,72 h,50,85.3
,article,24376215,Carbon,Graphene,Self-synthesized,450,,,,,,MTT,MRC-5,Human,Lung,72 h,100,75
,article,24376215,Carbon,Graphene,Self-synthesized,450,,,,,,MTT,MRC-5,Human,Lung,72 h,200,66
,article,24376215,Carbon,Graphene,Self-synthesized,450,,,,,,MTT,MRC-5,Human,Lung,72 h,0,100
,article,24376215,Carbon,Graphene,Self-synthesized,450,,,,,,MTT,MRC-5,Human,Lung,72 h,25,85.9
,article,24376215,Carbon,Graphene,Self-synthesized,450,,,,,,MTT,MRC-5,Human,Lung,72 h,50,82.2
,article,24376215,Carbon,Graphene,Self-synthesized,450,,,,,,MTT,MRC-5,Human,Lung,72 h,100,76.9
,article,24376215,Carbon,Graphene,Self-synthesized,450,,,,,,MTT,MRC-5,Human,Lung,72 h,200,63.9
,article,24376215,Carbon,Graphene,Self-synthesized,450,,,,,,MTT,MRC-5,Human,Lung,72 h,0,100
,article,24376215,Carbon,Graphene,Self-synthesized,450,,,,,,MTT,MRC-5,Human,Lung,72 h,25,86.5
,article,24376215,Carbon,Graphene,Self-synthesized,450,,,,,,MTT,MRC-5,Human,Lung,72 h,50,84.3
,article,24376215,Carbon,Graphene,Self-synthesized,450,,,,,,MTT,MRC-5,Human,Lung,72 h,100,85.9
,article,24376215,Carbon,Graphene,Self-synthesized,450,,,,,,MTT,MRC-5,Human,Lung,72 h,200,71.6
,article,24376215,Carbon,Graphene,Self-synthesized,450,,,,,,MTT,MRC-5,Human,Lung,72 h,0,100
,article,24376215,Carbon,Graphene,Self-synthesized,450,,,,,,MTT,MRC-5,Human,Lung,72 h,25,96.1
,article,24376215,Carbon,Graphene,Self-synthesized,450,,,,,,MTT,MRC-5,Human,Lung,72 h,50,93
,article,24376215,Carbon,Graphene,Self-synthesized,450,,,,,,MTT,MRC-5,Human,Lung,72 h,100,81.6
,article,24376215,Carbon,Graphene,Self-synthesized,450,,,,,,MTT,MRC-5,Human,Lung,72 h,200,75
,article,24376215,Carbon,Graphene,Self-synthesized,450,,,,,,MTT,HL-7702,Human,Liver,72 h,0,100
,article,24376215,Carbon,Graphene,Self-synthesized,450,,,,,,MTT,HL-7702,Human,Liver,72 h,25,93.5
,article,24376215,Carbon,Graphene,Self-synthesized,450,,,,,,MTT,HL-7702,Human,Liver,72 h,50,108
,article,24376215,Carbon,Graphene,Self-synthesized,450,,,,,,MTT,HL-7702,Human,Liver,72 h,100,105
,article,24376215,Carbon,Graphene,Self-synthesized,450,,,,,,MTT,HL-7702,Human,Liver,72 h,200,97.5
,article,24376215,Carbon,Graphene,Self-synthesized,450,,,,,,MTT,HL-7702,Human,Liver,72 h,0,100
,article,24376215,Carbon,Graphene,Self-synthesized,450,,,,,,MTT,HL-7702,Human,Liver,72 h,25,97.9
,article,24376215,Carbon,Graphene,Self-synthesized,450,,,,,,MTT,HL-7702,Human,Liver,72 h,50,78.1
,article,24376215,Carbon,Graphene,Self-synthesized,450,,,,,,MTT,HL-7702,Human,Liver,72 h,100,72.7
,article,24376215,Carbon,Graphene,Self-synthesized,450,,,,,,MTT,HL-7702,Human,Liver,72 h,200,81.5
,article,24376215,Carbon,Graphene,Self-synthesized,450,,,,,,MTT,HL-7702,Human,Liver,72 h,0,100
,article,24376215,Carbon,Graphene,Self-synthesized,450,,,,,,MTT,HL-7702,Human,Liver,72 h,25,91.5
,article,24376215,Carbon,Graphene,Self-synthesized,450,,,,,,MTT,HL-7702,Human,Liver,72 h,50,85.8
,article,24376215,Carbon,Graphene,Self-synthesized,450,,,,,,MTT,HL-7702,Human,Liver,72 h,100,88.5
,article,24376215,Carbon,Graphene,Self-synthesized,450,,,,,,MTT,HL-7702,Human,Liver,72 h,200,89.5
,article,24376215,Carbon,Graphene,Self-synthesized,450,,,,,,MTT,HL-7702,Human,Liver,72 h,0,108
,article,24376215,Carbon,Graphene,Self-synthesized,450,,,,,,MTT,HL-7702,Human,Liver,72 h,25,108
,article,24376215,Carbon,Graphene,Self-synthesized,450,,,,,,MTT,HL-7702,Human,Liver,72 h,50,104
,article,24376215,Carbon,Graphene,Self-synthesized,450,,,,,,MTT,HL-7702,Human,Liver,72 h,100,90.5
,article,24376215,Carbon,Graphene,Self-synthesized,450,,,,,,MTT,HL-7702,Human,Liver,72 h,200,83.5
,article,20980131,Metal,Au,Self-synthesized,20.1,,,,,,WST,Caski,Human,Cervix,48 h,0,100
,article,20980131,Metal,Au,Self-synthesized,20.1,,,,,,WST,Caski,Human,Cervix,48 h,1,105.1793
,article,20980131,Metal,Au,Self-synthesized,20.1,,,,,,WST,Caski,Human,Cervix,48 h,10,104.7012
,article,20980131,Metal,Au,Self-synthesized,20.1,,,,,,WST,Caski,Human,Cervix,48 h,25,102.7888
,article,20980131,Metal,Au,Self-synthesized,20.1,,,,,,WST,Caski,Human,Cervix,48 h,50,101.8327
,article,20980131,Metal,Au,Self-synthesized,20.1,,,,,,WST,Caski,Human,Cervix,48 h,100,103.745
,article,20980131,Metal,Au,Self-synthesized,20.1,,,,,,WST,SiHa,Human,Cervix,48 h,0,100
,article,20980131,Metal,Au,Self-synthesized,20.1,,,,,,WST,SiHa,Human,Cervix,48 h,1,99.4422
,article,20980131,Metal,Au,Self-synthesized,20.1,,,,,,WST,SiHa,Human,Cervix,48 h,10,98.008
,article,20980131,Metal,Au,Self-synthesized,20.1,,,,,,WST,SiHa,Human,Cervix,48 h,25,101.3546
,article,20980131,Metal,Au,Self-synthesized,20.1,,,,,,WST,SiHa,Human,Cervix,48 h,50,100.8765
,article,20980131,Metal,Au,Self-synthesized,20.1,,,,,,WST,SiHa,Human,Cervix,48 h,100,97.0518
,article,20980131,Metal,Au,Self-synthesized,20.1,,,,,,WST,LucNeo#2,,,48 h,0,100
,article,20980131,Metal,Au,Self-synthesized,20.1,,,,,,WST,LucNeo#2,,,48 h,1,102.7888
,article,20980131,Metal,Au,Self-synthesized,20.1,,,,,,WST,LucNeo#2,,,48 h,10,92.749
,article,20980131,Metal,Au,Self-synthesized,20.1,,,,,,WST,LucNeo#2,,,48 h,25,98.4861
,article,20980131,Metal,Au,Self-synthesized,20.1,,,,,,WST,LucNeo#2,,,48 h,50,96.5737
,article,20980131,Metal,Au,Self-synthesized,20.1,,,,,,WST,LucNeo#2,,,48 h,100,96.0956
,article,23630053,Carbon,Graphene,Self-synthesized,18.9,,,,,,WST,A549,Human,Lung,24 h,0,100
,article,23630053,Carbon,Graphene,Self-synthesized,18.9,,,,,,WST,A549,Human,Lung,24 h,2,98.7854
,article,23630053,Carbon,Graphene,Self-synthesized,18.9,,,,,,WST,A549,Human,Lung,24 h,8,92.0378
,article,23630053,Carbon,Graphene,Self-synthesized,18.9,,,,,,WST,A549,Human,Lung,24 h,20,66.1269
,article,23630053,Carbon,Graphene,Self-synthesized,18.9,,,,,,WST,A549,Human,Lung,24 h,35,44.2645
,article,23630053,Carbon,Graphene,Self-synthesized,18.9,,,,,,WST,A549,Human,Lung,24 h,80,21.7274
,article,23630053,Carbon,Graphene,Self-synthesized,18.9,,,,,,WST,A549,Human,Lung,24 h,125,12.2807
,article,23630053,Carbon,Graphene,Self-synthesized,18.9,,,,,,MTT,A549,Human,Lung,24 h,0,100
,article,23630053,Carbon,Graphene,Self-synthesized,18.9,,,,,,MTT,A549,Human,Lung,24 h,2,103.2628
,article,23630053,Carbon,Graphene,Self-synthesized,18.9,,,,,,MTT,A549,Human,Lung,24 h,8,104.4583
,article,23630053,Carbon,Graphene,Self-synthesized,18.9,,,,,,MTT,A549,Human,Lung,24 h,20,97.8829
,article,23630053,Carbon,Graphene,Self-synthesized,18.9,,,,,,MTT,A549,Human,Lung,24 h,35,98.0324
,article,23630053,Carbon,Graphene,Self-synthesized,18.9,,,,,,MTT,A549,Human,Lung,24 h,80,95.3425
,article,23630053,Carbon,Graphene,Self-synthesized,18.9,,,,,,MTT,A549,Human,Lung,24 h,125,94.2964
,article,23630053,Carbon,Graphene,Self-synthesized,18.9,,,,,,WST,A549,Human,Lung,24 h,0,100
,article,23630053,Carbon,Graphene,Self-synthesized,18.9,,,,,,WST,A549,Human,Lung,24 h,2,81.5115
,article,23630053,Carbon,Graphene,Self-synthesized,18.9,,,,,,WST,A549,Human,Lung,24 h,8,72.1997
,article,23630053,Carbon,Graphene,Self-synthesized,18.9,,,,,,WST,A549,Human,Lung,24 h,20,51.6869
,article,23630053,Carbon,Graphene,Self-synthesized,18.9,,,,,,WST,A549,Human,Lung,24 h,35,31.1741
,article,23630053,Carbon,Graphene,Self-synthesized,18.9,,,,,,WST,A549,Human,Lung,24 h,80,12.8205
,article,23630053,Carbon,Graphene,Self-synthesized,18.9,,,,,,WST,A549,Human,Lung,24 h,125,5.2632
,article,23630053,Carbon,Graphene,Self-synthesized,18.9,,,,,,MTT,A549,Human,Lung,24 h,0,100
,article,23630053,Carbon,Graphene,Self-synthesized,18.9,,,,,,MTT,A549,Human,Lung,24 h,2,70.3861
,article,23630053,Carbon,Graphene,Self-synthesized,18.9,,,,,,MTT,A549,Human,Lung,24 h,8,77.2603
,article,23630053,Carbon,Graphene,Self-synthesized,18.9,,,,,,MTT,A549,Human,Lung,24 h,20,70.9838
,article,23630053,Carbon,Graphene,Self-synthesized,18.9,,,,,,MTT,A549,Human,Lung,24 h,35,69.4894
,article,23630053,Carbon,Graphene,Self-synthesized,18.9,,,,,,MTT,A549,Human,Lung,24 h,80,65.604
,article,23630053,Carbon,Graphene,Self-synthesized,18.9,,,,,,MTT,A549,Human,Lung,24 h,125,58.8792
,article,23630053,Carbon,Graphene,Self-synthesized,18.9,,,,,,WST,A549,Human,Lung,24 h,0,100
,article,23630053,Carbon,Graphene,Self-synthesized,18.9,,,,,,WST,A549,Human,Lung,24 h,2,96.4912
,article,23630053,Carbon,Graphene,Self-synthesized,18.9,,,,,,WST,A549,Human,Lung,24 h,8,94.6019
,article,23630053,Carbon,Graphene,Self-synthesized,18.9,,,,,,WST,A549,Human,Lung,24 h,20,85.2901
,article,23630053,Carbon,Graphene,Self-synthesized,18.9,,,,,,WST,A549,Human,Lung,24 h,35,73.4143
,article,23630053,Carbon,Graphene,Self-synthesized,18.9,,,,,,WST,A549,Human,Lung,24 h,80,46.1538
,article,23630053,Carbon,Graphene,Self-synthesized,18.9,,,,,,WST,A549,Human,Lung,24 h,125,35.4926
,article,23630053,Carbon,Graphene,Self-synthesized,18.9,,,,,,MTT,A549,Human,Lung,24 h,0,100
,article,23630053,Carbon,Graphene,Self-synthesized,18.9,,,,,,MTT,A549,Human,Lung,24 h,2,81.1457
,article,23630053,Carbon,Graphene,Self-synthesized,18.9,,,,,,MTT,A549,Human,Lung,24 h,8,66.5006
,article,23630053,Carbon,Graphene,Self-synthesized,18.9,,,,,,MTT,A549,Human,Lung,24 h,20,59.0286
,article,23630053,Carbon,Graphene,Self-synthesized,18.9,,,,,,MTT,A549,Human,Lung,24 h,35,51.7061
,article,23630053,Carbon,Graphene,Self-synthesized,18.9,,,,,,MTT,A549,Human,Lung,24 h,80,46.0274
,article,23630053,Carbon,Graphene,Self-synthesized,18.9,,,,,,MTT,A549,Human,Lung,24 h,125,41.6937
,article,23630053,Carbon,Graphene,Self-synthesized,18.9,,,,,,WST,A549,Human,Lung,24 h,0,
,article,23630053,Carbon,Graphene,Self-synthesized,18.9,,,,,,WST,A549,Human,Lung,24 h,2,82.5911
,article,23630053,Carbon,Graphene,Self-synthesized,18.9,,,,,,WST,A549,Human,Lung,24 h,8,79.2173
,article,23630053,Carbon,Graphene,Self-synthesized,18.9,,,,,,WST,A549,Human,Lung,24 h,20,71.1201
,article,23630053,Carbon,Graphene,Self-synthesized,18.9,,,,,,WST,A549,Human,Lung,24 h,35,56.4103
,article,23630053,Carbon,Graphene,Self-synthesized,18.9,,,,,,WST,A549,Human,Lung,24 h,80,29.8246
,article,23630053,Carbon,Graphene,Self-synthesized,18.9,,,,,,WST,A549,Human,Lung,24 h,125,21.9973
,article,23630053,Carbon,Graphene,Self-synthesized,18.9,,,,,,MTT,A549,Human,Lung,24 h,0,100
,article,23630053,Carbon,Graphene,Self-synthesized,18.9,,,,,,MTT,A549,Human,Lung,24 h,2,84.1345
,article,23630053,Carbon,Graphene,Self-synthesized,18.9,,,,,,MTT,A549,Human,Lung,24 h,8,59.3275
,article,23630053,Carbon,Graphene,Self-synthesized,18.9,,,,,,MTT,A549,Human,Lung,24 h,20,48.7173
,article,23630053,Carbon,Graphene,Self-synthesized,18.9,,,,,,MTT,A549,Human,Lung,24 h,35,50.0623
,article,23630053,Carbon,Graphene,Self-synthesized,18.9,,,,,,MTT,A549,Human,Lung,24 h,80,34.9689
,article,23630053,Carbon,Graphene,Self-synthesized,18.9,,,,,,MTT,A549,Human,Lung,24 h,125,37.9577
,article,24672235,Carbon,Graphene,Nanoon Nanomaterial and Technology Co,,,,,,,WST,RPMI-8226,Human,Blood,24 h,0,100
,article,24672235,Carbon,Graphene,Nanoon Nanomaterial and Technology Co,,,,,,,WST,RPMI-8226,Human,Blood,24 h,10,95.5932
,article,24672235,Carbon,Graphene,Nanoon Nanomaterial and Technology Co,,,,,,,WST,RPMI-8226,Human,Blood,24 h,25,89.648
,article,24672235,Carbon,Graphene,Nanoon Nanomaterial and Technology Co,,,,,,,WST,RPMI-8226,Human,Blood,24 h,50,84.1721
,article,24672235,Carbon,Graphene,Nanoon Nanomaterial and Technology Co,,,,,,,WST,RPMI-8226,Human,Blood,24 h,100,79.6349
,article,25932112,Carbon,Graphene,Self-synthesized,110,,,,,,WST,U251,Human,Brain,48 h,0,0.759
,article,25932112,Carbon,Graphene,Self-synthesized,110,,,,,,WST,U251,Human,Brain,48 h,0.1,0.747
,article,25932112,Carbon,Graphene,Self-synthesized,110,,,,,,WST,U251,Human,Brain,48 h,1,0.732
,article,25932112,Carbon,Graphene,Self-synthesized,110,,,,,,WST,U251,Human,Brain,48 h,3,0.698
,article,25932112,Carbon,Graphene,Self-synthesized,110,,,,,,WST,U251,Human,Brain,48 h,5,0.682
,article,26220651,Carbon,Graphene,Graphenea Company,,1535.33,,-10.12,,,Live/Dead,C2C12,Mouse,Muscle,192 h,0,70.134
,article,26220651,Carbon,Graphene,Graphenea Company,,1535.33,,-10.12,,,Live/Dead,C2C12,Mouse,Muscle,192 h,10,85.3619
,article,26220651,Carbon,Graphene,Graphenea Company,,1535.33,,-10.12,,,Live/Dead,C2C12,Mouse,Muscle,192 h,25,91.2601
,article,26220651,Carbon,Graphene,Graphenea Company,,1535.33,,-10.12,,,Live/Dead,C2C12,Mouse,Muscle,192 h,50,91.4745
,article,26220651,Carbon,Graphene,Graphenea Company,,1535.33,,-10.12,,,Live/Dead,C2C12,Mouse,Muscle,192 h,100,75.2279
,article,26220651,Carbon,Graphene,Graphenea Company,,1535.33,,-10.12,,,Live/Dead,C2C12,Mouse,Muscle,24 h,0,75.6032
,article,26220651,Carbon,Graphene,Graphenea Company,,1535.33,,-10.12,,,Live/Dead,C2C12,Mouse,Muscle,24 h,10,78.1233
,article,26220651,Carbon,Graphene,Graphenea Company,,1535.33,,-10.12,,,Live/Dead,C2C12,Mouse,Muscle,24 h,25,93.1903
,article,26220651,Carbon,Graphene,Graphenea Company,,1535.33,,-10.12,,,Live/Dead,C2C12,Mouse,Muscle,24 h,50,87.185
,article,26220651,Carbon,Graphene,Graphenea Company,,1535.33,,-10.12,,,Live/Dead,C2C12,Mouse,Muscle,24 h,100,71.2064
,article,26529387,Carbon,Graphene,Self-synthesized,14.8,,,,,,CellTiter-Blue®,Dental follicle stem cell,Human,Dental follicle tissue,24 h,0,100
,article,26529387,Carbon,Graphene,Self-synthesized,14.8,,,,,,CellTiter-Blue®,Dental follicle stem cell,Human,Dental follicle tissue,24 h,1,88.4071
,article,26529387,Carbon,Graphene,Self-synthesized,14.8,,,,,,CellTiter-Blue®,Dental follicle stem cell,Human,Dental follicle tissue,24 h,2,79.646
,article,26529387,Carbon,Graphene,Self-synthesized,14.8,,,,,,CellTiter-Blue®,Dental follicle stem cell,Human,Dental follicle tissue,24 h,20,81.969
,article,26529387,Carbon,Graphene,Self-synthesized,14.8,,,,,,CellTiter-Blue®,Dental follicle stem cell,Human,Dental follicle tissue,24 h,40,78.3186
,article,26529387,Carbon,Graphene,Self-synthesized,14.8,,,,,,CellTiter-Blue®,Dental follicle stem cell,Human,Dental follicle tissue,24 h,250,82.0354
,article,26529387,Carbon,Graphene,Self-synthesized,14.8,,,,,,CellTiter-Blue®,Dental follicle stem cell,Human,Dental follicle tissue,24 h,500,82.5664
,article,19508889,Metal,Ag,Nanopoly,,,,,,,Alamar blue,HepG2,Human,Liver,28 h,0,100
,article,19508889,Metal,Ag,Nanopoly,,,,,,,Alamar blue,HepG2,Human,Liver,28 h,0.1,105
,article,19508889,Metal,Ag,Nanopoly,,,,,,,Alamar blue,HepG2,Human,Liver,28 h,0.3,97.911
,article,19508889,Metal,Ag,Nanopoly,,,,,,,Alamar blue,HepG2,Human,Liver,28 h,0.7,83.291
,article,19508889,Metal,Ag,Nanopoly,,,,,,,Alamar blue,HepG2,Human,Liver,28 h,1,50.506
,article,19508889,Metal,Ag,Nanopoly,,,,,,,Alamar blue,HepG2,Human,Liver,28 h,2,37.215
,article,19508889,Metal,Ag,Nanopoly,,,,,,,Alamar blue,HepG2,Human,Liver,28 h,3,15.506
,article,19508889,Metal,Ag,Nanopoly,,,,,,,Alamar blue,HepG2,Human,Liver,28 h,5,10.19
,article,19508889,Metal,Ag,Nanopoly,,,,,,,MTT,HepG2,Human,Liver,28 h,0,100
,article,19508889,Metal,Ag,Nanopoly,,,,,,,MTT,HepG2,Human,Liver,28 h,0.5,92.866
,article,19508889,Metal,Ag,Nanopoly,,,,,,,MTT,HepG2,Human,Liver,28 h,1,86.752
,article,19508889,Metal,Ag,Nanopoly,,,,,,,MTT,HepG2,Human,Liver,28 h,3,36.688
,article,19508889,Metal,Ag,Nanopoly,,,,,,,MTT,HepG2,Human,Liver,28 h,5,8.408
,article,19508889,Metal,Ag,Nanopoly,,,,,,,MTT,HepG2,Human,Liver,28 h,7,6.497
,article,19508889,Metal,Ag,Nanopoly,,,,,,,MTT,HepG2,Human,Liver,28 h,10,5.732
,article,26743952,Metal,Ag,NanoComposix,50,,,,,,Neutral Red,Neutrophils,Human,Blood,24 h,,100
,article,26743952,Metal,Ag,NanoComposix,50,,,,,,Neutral Red,Neutrophils,Human,Blood,24 h,25,65.829
,article,26743952,Metal,Ag,NanoComposix,50,,,,,,Neutral Red,Neutrophils,Human,Blood,24 h,50,47.739
,article,26743952,Metal,Ag,NanoComposix,50,,,,,,Neutral Red,Neutrophils,Human,Blood,24 h,100,37.186
,article,26743952,Metal,Ag,NanoComposix,50,,,,,,Neutral Red,Neutrophils,Human,Blood,24 h,,100
,article,26743952,Metal,Ag,NanoComposix,50,,,,,,Neutral Red,Neutrophils,Human,Blood,24 h,25,101.005
,article,26743952,Metal,Ag,NanoComposix,50,,,,,,Neutral Red,Neutrophils,Human,Blood,24 h,50,95.98
,article,26743952,Metal,Ag,NanoComposix,50,,,,,,Neutral Red,Neutrophils,Human,Blood,24 h,100,95.98
,article,26743952,Metal,Ag,NanoComposix,50,,,,,,Neutral Red,Neutrophils,Human,Blood,6 h,,100
,article,26743952,Metal,Ag,NanoComposix,50,,,,,,Neutral Red,Neutrophils,Human,Blood,6 h,25,76.884
,article,26743952,Metal,Ag,NanoComposix,50,,,,,,Neutral Red,Neutrophils,Human,Blood,6 h,50,72.362
,article,26743952,Metal,Ag,NanoComposix,50,,,,,,Neutral Red,Neutrophils,Human,Blood,6 h,100,52.261
,article,26743952,Metal,Ag,NanoComposix,50,,,,,,Neutral Red,Neutrophils,Human,Blood,6 h,,100
,article,26743952,Metal,Ag,NanoComposix,50,,,,,,Neutral Red,Neutrophils,Human,Blood,6 h,25,101.005
,article,26743952,Metal,Ag,NanoComposix,50,,,,,,Neutral Red,Neutrophils,Human,Blood,6 h,50,96.985
,article,26743952,Metal,Ag,NanoComposix,50,,,,,,Neutral Red,Neutrophils,Human,Blood,6 h,100,101.005
,article,26743952,Metal,Ag,NanoComposix,50,,,,,,Trypan blue,Neutrophils,Human,Blood,24 h,,100
,article,26743952,Metal,Ag,NanoComposix,50,,,,,,Trypan blue,Neutrophils,Human,Blood,24 h,25,21.393
,article,26743952,Metal,Ag,NanoComposix,50,,,,,,Trypan blue,Neutrophils,Human,Blood,24 h,50,7.96
,article,26743952,Metal,Ag,NanoComposix,50,,,,,,Trypan blue,Neutrophils,Human,Blood,24 h,100,1.99
,article,26743952,Metal,Ag,NanoComposix,50,,,,,,Trypan blue,Neutrophils,Human,Blood,24 h,,100
,article,26743952,Metal,Ag,NanoComposix,50,,,,,,Trypan blue,Neutrophils,Human,Blood,24 h,25,89.055
,article,26743952,Metal,Ag,NanoComposix,50,,,,,,Trypan blue,Neutrophils,Human,Blood,24 h,50,82.09
,article,26743952,Metal,Ag,NanoComposix,50,,,,,,Trypan blue,Neutrophils,Human,Blood,24 h,100,73.134
,article,26743952,Metal,Ag,NanoComposix,50,,,,,,Trypan blue,Neutrophils,Human,Blood,6 h,,100
,article,26743952,Metal,Ag,NanoComposix,50,,,,,,Trypan blue,Neutrophils,Human,Blood,6 h,25,98.5
,article,26743952,Metal,Ag,NanoComposix,50,,,,,,Trypan blue,Neutrophils,Human,Blood,6 h,50,98
,article,26743952,Metal,Ag,NanoComposix,50,,,,,,Trypan blue,Neutrophils,Human,Blood,6 h,100,99
,article,26743952,Metal,Ag,NanoComposix,50,,,,,,Trypan blue,Neutrophils,Human,Blood,6 h,,100
,article,26743952,Metal,Ag,NanoComposix,50,,,,,,Trypan blue,Neutrophils,Human,Blood,6 h,25,99
,article,26743952,Metal,Ag,NanoComposix,50,,,,,,Trypan blue,Neutrophils,Human,Blood,6 h,50,98
,article,26743952,Metal,Ag,NanoComposix,50,,,,,,Trypan blue,Neutrophils,Human,Blood,6 h,100,100
,article,24211078,Carbon,Graphene,UniNanoTech,,297.0917,,-16.2333,,,WST,HepG2,Human,Liver,24 h,0,100
,article,24211078,Carbon,Graphene,UniNanoTech,,297.0917,,-16.2333,,,WST,HepG2,Human,Liver,24 h,1,91.2
,article,24211078,Carbon,Graphene,UniNanoTech,,297.0917,,-16.2333,,,WST,HepG2,Human,Liver,24 h,5,81.6
,article,24211078,Carbon,Graphene,UniNanoTech,,297.0917,,-16.2333,,,WST,HepG2,Human,Liver,24 h,10,76.5
,article,24211078,Carbon,Graphene,UniNanoTech,,297.0917,,-16.2333,,,WST,HepG2,Human,Liver,24 h,25,68.4
,article,24211078,Carbon,Graphene,UniNanoTech,,297.0917,,-16.2333,,,WST,HepG2,Human,Liver,24 h,50,50.4
,article,24211078,Carbon,Graphene,UniNanoTech,,297.0917,,-16.2333,,,WST,HepG2,Human,Liver,24 h,75,39.3
,article,24211078,Carbon,Graphene,UniNanoTech,,297.0917,,-16.2333,,,WST,HepG2,Human,Liver,24 h,100,23.9
,article,24211078,Carbon,Graphene,UniNanoTech,,297.0917,,-16.2333,,,WST,HepG2,Human,Liver,24 h,125,15.4
,article,24211078,Carbon,Graphene,UniNanoTech,,297.0917,,-16.2333,,,WST,HepG2,Human,Liver,24 h,150,8.1
,article,24211078,Carbon,Graphene,UniNanoTech,,297.0917,,-16.2333,,,WST,HepG2,Human,Liver,24 h,200,1.1
,article,24211078,Carbon,Graphene,UniNanoTech,,297.0917,,-16.2333,,,WST,HepG2,Human,Liver,24 h,0,100
,article,24211078,Carbon,Graphene,UniNanoTech,,297.0917,,-16.2333,,,WST,HepG2,Human,Liver,24 h,1,95.2
,article,24211078,Carbon,Graphene,UniNanoTech,,297.0917,,-16.2333,,,WST,HepG2,Human,Liver,24 h,5,88.6
,article,24211078,Carbon,Graphene,UniNanoTech,,297.0917,,-16.2333,,,WST,HepG2,Human,Liver,24 h,10,82.7
,article,24211078,Carbon,Graphene,UniNanoTech,,297.0917,,-16.2333,,,WST,HepG2,Human,Liver,24 h,25,75.4
,article,24211078,Carbon,Graphene,UniNanoTech,,297.0917,,-16.2333,,,WST,HepG2,Human,Liver,24 h,50,64
,article,24211078,Carbon,Graphene,UniNanoTech,,297.0917,,-16.2333,,,WST,HepG2,Human,Liver,24 h,75,55.9
,article,24211078,Carbon,Graphene,UniNanoTech,,297.0917,,-16.2333,,,WST,HepG2,Human,Liver,24 h,100,46.3
,article,24211078,Carbon,Graphene,UniNanoTech,,297.0917,,-16.2333,,,WST,HepG2,Human,Liver,24 h,125,34.9
,article,24211078,Carbon,Graphene,UniNanoTech,,297.0917,,-16.2333,,,WST,HepG2,Human,Liver,24 h,150,11.4
,article,24211078,Carbon,Graphene,UniNanoTech,,297.0917,,-16.2333,,,WST,HepG2,Human,Liver,24 h,200,5.2
,article,24090714,Carbon,Graphene,Self-synthesized,375,,,,,,MTT,MDA-MB-231,Human,Breast,72 h,10000,64
,article,24090714,Carbon,Graphene,Self-synthesized,375,,,,,,MTT,MDA-MB-231,Human,Breast,72 h,25000,61.9
,article,24090714,Carbon,Graphene,Self-synthesized,375,,,,,,MTT,MDA-MB-231,Human,Breast,72 h,50000,54
,article,24090714,Carbon,Graphene,Self-synthesized,375,,,,,,MTT,MDA-MB-231,Human,Breast,72 h,100000,45.1
,article,24090714,Carbon,Graphene,Self-synthesized,375,,,,,,MTT,MDA-MB-231,Human,Breast,48 h,10000,65.7
,article,24090714,Carbon,Graphene,Self-synthesized,375,,,,,,MTT,MDA-MB-231,Human,Breast,48 h,25000,61.9
,article,24090714,Carbon,Graphene,Self-synthesized,375,,,,,,MTT,MDA-MB-231,Human,Breast,48 h,50000,59.5
,article,24090714,Carbon,Graphene,Self-synthesized,375,,,,,,MTT,MDA-MB-231,Human,Breast,48 h,100000,48.1
,article,24090714,Carbon,Graphene,Self-synthesized,375,,,,,,MTT,MDA-MB-231,Human,Breast,24 h,10000,84.5
,article,24090714,Carbon,Graphene,Self-synthesized,375,,,,,,MTT,MDA-MB-231,Human,Breast,24 h,25000,83.9
,article,24090714,Carbon,Graphene,Self-synthesized,375,,,,,,MTT,MDA-MB-231,Human,Breast,24 h,50000,78.6
,article,24090714,Carbon,Graphene,Self-synthesized,375,,,,,,MTT,MDA-MB-231,Human,Breast,24 h,100000,60.4
,article,20872051,Metal,Au,Self-synthesized,13,155,,-31,,,MTT,Fibroblast,Human,,24 h,0,100
,article,20872051,Metal,Au,Self-synthesized,13,155,,-31,,,MTT,Fibroblast,Human,,24 h,0.125,95.7238
,article,20872051,Metal,Au,Self-synthesized,13,155,,-31,,,MTT,Fibroblast,Human,,24 h,0.25,94.8685
,article,20872051,Metal,Au,Self-synthesized,13,155,,-31,,,MTT,Fibroblast,Human,,24 h,0.5,92.8729
,article,20872051,Metal,Au,Self-synthesized,13,155,,-31,,,MTT,Fibroblast,Human,,24 h,0.75,87.4563
,article,20872051,Metal,Au,Self-synthesized,13,155,,-31,,,MTT,Fibroblast,Human,,24 h,1,84.463
,article,20860397,Metal,Au,Self-synthesized,15,17.19,,-32.33,,Sphere,,,,,,0.01,95.7845
,article,20860397,Metal,Au,Self-synthesized,15,17.19,,-32.33,,Sphere,,,,,,0.01,95.5504
,article,20860397,Metal,Au,Self-synthesized,15,17.19,,-32.33,,Sphere,,,,,,0.01,94.8478
,article,20860397,Metal,Au,Self-synthesized,15,17.19,,-32.33,,Sphere,,,,,,0.01,94.6136
,article,20860397,Metal,Au,Self-synthesized,15,17.19,,-32.33,,Sphere,,,,,,0.01,71.4286
,article,22653613,Carbon,Graphene,Self-synthesized,,350,,,,,MTT,SH-SY5Y,Human,Bone,96 h,10,97.878
,article,22653613,Carbon,Graphene,Self-synthesized,,350,,,,,MTT,SH-SY5Y,Human,Bone,96 h,20,95.2255
,article,22653613,Carbon,Graphene,Self-synthesized,,350,,,,,MTT,SH-SY5Y,Human,Bone,96 h,40,91.2467
,article,22653613,Carbon,Graphene,Self-synthesized,,350,,,,,MTT,SH-SY5Y,Human,Bone,96 h,80,47.2149
,article,22653613,Carbon,Graphene,Self-synthesized,,350,,,,,MTT,SH-SY5Y,Human,Bone,96 h,100,22.2812
,article,22653613,Carbon,Graphene,Self-synthesized,,350,,,,,MTT,SH-SY5Y,Human,Bone,72 h,10,95.9786
,article,22653613,Carbon,Graphene,Self-synthesized,,350,,,,,MTT,SH-SY5Y,Human,Bone,72 h,20,89.008
,article,22653613,Carbon,Graphene,Self-synthesized,,350,,,,,MTT,SH-SY5Y,Human,Bone,72 h,40,89.2761
,article,22653613,Carbon,Graphene,Self-synthesized,,350,,,,,MTT,SH-SY5Y,Human,Bone,72 h,80,75.3351
,article,22653613,Carbon,Graphene,Self-synthesized,,350,,,,,MTT,SH-SY5Y,Human,Bone,72 h,100,64.8794
,article,22653613,Carbon,Graphene,Self-synthesized,,350,,,,,MTT,SH-SY5Y,Human,Bone,48 h,10,96.7914
,article,22653613,Carbon,Graphene,Self-synthesized,,350,,,,,MTT,SH-SY5Y,Human,Bone,48 h,20,92.7807
,article,22653613,Carbon,Graphene,Self-synthesized,,350,,,,,MTT,SH-SY5Y,Human,Bone,48 h,40,89.3048
,article,22653613,Carbon,Graphene,Self-synthesized,,350,,,,,MTT,SH-SY5Y,Human,Bone,48 h,80,81.8182
,article,22653613,Carbon,Graphene,Self-synthesized,,350,,,,,MTT,SH-SY5Y,Human,Bone,48 h,100,75.4011
,article,22653613,Carbon,Graphene,Self-synthesized,,350,,,,,MTT,SH-SY5Y,Human,Bone,24 h,10,98.0926
,article,22653613,Carbon,Graphene,Self-synthesized,,350,,,,,MTT,SH-SY5Y,Human,Bone,24 h,20,98.0926
,article,22653613,Carbon,Graphene,Self-synthesized,,350,,,,,MTT,SH-SY5Y,Human,Bone,24 h,40,95.0954
,article,22653613,Carbon,Graphene,Self-synthesized,,350,,,,,MTT,SH-SY5Y,Human,Bone,24 h,80,83.6512
,article,22653613,Carbon,Graphene,Self-synthesized,,350,,,,,MTT,SH-SY5Y,Human,Bone,24 h,100,73.5695
,article,22264143,Oxide,SiO2,Evonik Industries,12,,,-40,200,Sphere,WST,HT-29,Human,Colon,24 h,0,100
,article,22264143,Oxide,SiO2,Evonik Industries,12,,,-40,200,Sphere,WST,HT-29,Human,Colon,24 h,0.03,95.492
,article,22264143,Oxide,SiO2,Evonik Industries,12,,,-40,200,Sphere,WST,HT-29,Human,Colon,24 h,0.31,98.497
,article,22264143,Oxide,SiO2,Evonik Industries,12,,,-40,200,Sphere,WST,HT-29,Human,Colon,24 h,1.56,96.038
,article,22264143,Oxide,SiO2,Evonik Industries,12,,,-40,200,Sphere,WST,HT-29,Human,Colon,24 h,3.13,95.219
,article,22264143,Oxide,SiO2,Evonik Industries,12,,,-40,200,Sphere,WST,HT-29,Human,Colon,24 h,15.6,92.76
,article,22264143,Oxide,SiO2,Evonik Industries,12,,,-40,200,Sphere,WST,HT-29,Human,Colon,24 h,31.3,99.044
,article,22264143,Oxide,SiO2,Evonik Industries,12,,,-40,200,Sphere,WST,HT-29,Human,Colon,24 h,93.8,94.126
,article,22264143,Oxide,SiO2,Evonik Industries,12,,,-40,200,Sphere,WST,HT-29,Human,Colon,24 h,156.3,92.213
,article,22264143,Oxide,SiO2,Evonik Industries,12,,,-40,200,Sphere,WST,HT-29,Human,Colon,24 h,0,100
,article,22264143,Oxide,SiO2,Evonik Industries,12,,,-40,200,Sphere,WST,HT-29,Human,Colon,24 h,0.03,91.667
,article,22264143,Oxide,SiO2,Evonik Industries,12,,,-40,200,Sphere,WST,HT-29,Human,Colon,24 h,0.31,93.306
,article,22264143,Oxide,SiO2,Evonik Industries,12,,,-40,200,Sphere,WST,HT-29,Human,Colon,24 h,1.56,89.754
,article,22264143,Oxide,SiO2,Evonik Industries,12,,,-40,200,Sphere,WST,HT-29,Human,Colon,24 h,3.13,94.672
,article,22264143,Oxide,SiO2,Evonik Industries,12,,,-40,200,Sphere,WST,HT-29,Human,Colon,24 h,15.6,92.213
,article,22264143,Oxide,SiO2,Evonik Industries,12,,,-40,200,Sphere,WST,HT-29,Human,Colon,24 h,31.3,92.486
,article,22264143,Oxide,SiO2,Evonik Industries,12,,,-40,200,Sphere,WST,HT-29,Human,Colon,24 h,93.8,78.279
,article,22264143,Oxide,SiO2,Evonik Industries,12,,,-40,200,Sphere,WST,HT-29,Human,Colon,24 h,156.3,72.268
,article,22264143,Oxide,SiO2,Evonik Industries,12,,,-40,200,Sphere,WST,HT-29,Human,Colon,24 h,0,100
,article,22264143,Oxide,SiO2,Evonik Industries,12,,,-40,200,Sphere,WST,HT-29,Human,Colon,24 h,0.03,98.497
,article,22264143,Oxide,SiO2,Evonik Industries,12,,,-40,200,Sphere,WST,HT-29,Human,Colon,24 h,0.31,98.224
,article,22264143,Oxide,SiO2,Evonik Industries,12,,,-40,200,Sphere,WST,HT-29,Human,Colon,24 h,1.56,96.038
,article,22264143,Oxide,SiO2,Evonik Industries,12,,,-40,200,Sphere,WST,HT-29,Human,Colon,24 h,3.13,99.044
,article,22264143,Oxide,SiO2,Evonik Industries,12,,,-40,200,Sphere,WST,HT-29,Human,Colon,24 h,31.3,88.661
,article,22264143,Oxide,SiO2,Evonik Industries,12,,,-40,200,Sphere,WST,HT-29,Human,Colon,24 h,93.8,65.437
,article,22264143,Oxide,SiO2,Evonik Industries,12,,,-40,200,Sphere,WST,HT-29,Human,Colon,24 h,156.3,49.044
,article,22264143,Oxide,SiO2,Evonik Industries,12,,,-40,200,Sphere,WST,HT-29,Human,Colon,24 h,0,100
,article,22264143,Oxide,SiO2,Evonik Industries,12,,,-40,200,Sphere,WST,HT-29,Human,Colon,24 h,0.03,95.492
,article,22264143,Oxide,SiO2,Evonik Industries,12,,,-40,200,Sphere,WST,HT-29,Human,Colon,24 h,0.31,93.033
,article,22264143,Oxide,SiO2,Evonik Industries,12,,,-40,200,Sphere,WST,HT-29,Human,Colon,24 h,1.56,90.027
,article,22264143,Oxide,SiO2,Evonik Industries,12,,,-40,200,Sphere,WST,HT-29,Human,Colon,24 h,3.13,84.016
,article,22264143,Oxide,SiO2,Evonik Industries,12,,,-40,200,Sphere,WST,HT-29,Human,Colon,24 h,15.6,82.65
,article,22264143,Oxide,SiO2,Evonik Industries,12,,,-40,200,Sphere,WST,HT-29,Human,Colon,24 h,31.3,84.016
,article,22264143,Oxide,SiO2,Evonik Industries,12,,,-40,200,Sphere,WST,HT-29,Human,Colon,24 h,93.8,91.393
,article,22264143,Oxide,SiO2,Evonik Industries,12,,,-40,200,Sphere,WST,HT-29,Human,Colon,24 h,156.3,96.311
,article,22264143,Oxide,SiO2,Evonik Industries,12,,,-40,200,Sphere,WST,HT-29,Human,Colon,24 h,0,100
,article,22264143,Oxide,SiO2,Evonik Industries,12,,,-40,200,Sphere,WST,HT-29,Human,Colon,24 h,0.03,88.661
,article,22264143,Oxide,SiO2,Evonik Industries,12,,,-40,200,Sphere,WST,HT-29,Human,Colon,24 h,0.31,92.486
,article,22264143,Oxide,SiO2,Evonik Industries,12,,,-40,200,Sphere,WST,HT-29,Human,Colon,24 h,1.56,90.027
,article,22264143,Oxide,SiO2,Evonik Industries,12,,,-40,200,Sphere,WST,HT-29,Human,Colon,24 h,3.13,87.295
,article,22264143,Oxide,SiO2,Evonik Industries,12,,,-40,200,Sphere,WST,HT-29,Human,Colon,24 h,15.6,85.109
,article,22264143,Oxide,SiO2,Evonik Industries,12,,,-40,200,Sphere,WST,HT-29,Human,Colon,24 h,31.3,84.29
,article,22264143,Oxide,SiO2,Evonik Industries,12,,,-40,200,Sphere,WST,HT-29,Human,Colon,24 h,93.8,81.557
,article,22264143,Oxide,SiO2,Evonik Industries,12,,,-40,200,Sphere,WST,HT-29,Human,Colon,24 h,156.3,87.022
,article,22264143,Oxide,SiO2,Evonik Industries,12,,,-40,200,Sphere,WST,HT-29,Human,Colon,24 h,0,100
,article,22264143,Oxide,SiO2,Evonik Industries,12,,,-40,200,Sphere,WST,HT-29,Human,Colon,24 h,0.03,100
,article,22264143,Oxide,SiO2,Evonik Industries,12,,,-40,200,Sphere,WST,HT-29,Human,Colon,24 h,0.31,97.131
,article,22264143,Oxide,SiO2,Evonik Industries,12,,,-40,200,Sphere,WST,HT-29,Human,Colon,24 h,1.56,96.311
,article,22264143,Oxide,SiO2,Evonik Industries,12,,,-40,200,Sphere,WST,HT-29,Human,Colon,24 h,3.13,94.945
,article,22264143,Oxide,SiO2,Evonik Industries,12,,,-40,200,Sphere,WST,HT-29,Human,Colon,24 h,15.6,93.852
,article,22264143,Oxide,SiO2,Evonik Industries,12,,,-40,200,Sphere,WST,HT-29,Human,Colon,24 h,31.3,95.492
,article,22264143,Oxide,SiO2,Evonik Industries,12,,,-40,200,Sphere,WST,HT-29,Human,Colon,24 h,93.8,99.59
,article,22264143,Oxide,SiO2,Evonik Industries,12,,,-40,200,Sphere,WST,HT-29,Human,Colon,24 h,156.3,98.224
,article,22264143,Oxide,SiO2,Evonik Industries,12,,,-40,200,Sphere,WST,HT-29,Human,Colon,24 h,0,100
,article,22264143,Oxide,SiO2,Evonik Industries,12,,,-40,200,Sphere,WST,HT-29,Human,Colon,24 h,0.03,108.374
,article,22264143,Oxide,SiO2,Evonik Industries,12,,,-40,200,Sphere,WST,HT-29,Human,Colon,24 h,0.31,106.602
,article,22264143,Oxide,SiO2,Evonik Industries,12,,,-40,200,Sphere,WST,HT-29,Human,Colon,24 h,1.56,104.348
,article,22264143,Oxide,SiO2,Evonik Industries,12,,,-40,200,Sphere,WST,HT-29,Human,Colon,24 h,3.13,98.551
,article,22264143,Oxide,SiO2,Evonik Industries,12,,,-40,200,Sphere,WST,HT-29,Human,Colon,24 h,15.6,94.364
,article,22264143,Oxide,SiO2,Evonik Industries,12,,,-40,200,Sphere,WST,HT-29,Human,Colon,24 h,31.3,89.855
,article,22264143,Oxide,SiO2,Evonik Industries,12,,,-40,200,Sphere,WST,HT-29,Human,Colon,24 h,93.8,92.271
,article,22264143,Oxide,SiO2,Evonik Industries,12,,,-40,200,Sphere,WST,HT-29,Human,Colon,24 h,156.3,105.958
,article,22264143,Oxide,SiO2,Evonik Industries,12,,,-40,200,Sphere,WST,HT-29,Human,Colon,24 h,0,100
,article,22264143,Oxide,SiO2,Evonik Industries,12,,,-40,200,Sphere,WST,HT-29,Human,Colon,24 h,0.03,97.746
,article,22264143,Oxide,SiO2,Evonik Industries,12,,,-40,200,Sphere,WST,HT-29,Human,Colon,24 h,0.31,97.746
,article,22264143,Oxide,SiO2,Evonik Industries,12,,,-40,200,Sphere,WST,HT-29,Human,Colon,24 h,1.56,95.813
,article,22264143,Oxide,SiO2,Evonik Industries,12,,,-40,200,Sphere,WST,HT-29,Human,Colon,24 h,3.13,95.491
,article,22264143,Oxide,SiO2,Evonik Industries,12,,,-40,200,Sphere,WST,HT-29,Human,Colon,24 h,15.6,92.754
,article,22264143,Oxide,SiO2,Evonik Industries,12,,,-40,200,Sphere,WST,HT-29,Human,Colon,24 h,31.3,100
,article,22264143,Oxide,SiO2,Evonik Industries,12,,,-40,200,Sphere,WST,HT-29,Human,Colon,24 h,93.8,52.496
,article,22264143,Oxide,SiO2,Evonik Industries,12,,,-40,200,Sphere,WST,HT-29,Human,Colon,24 h,156.3,8.857
,article,22264143,Oxide,SiO2,Evonik Industries,12,,,-40,200,Sphere,WST,HT-29,Human,Colon,24 h,0,100
,article,22264143,Oxide,SiO2,Evonik Industries,12,,,-40,200,Sphere,WST,HT-29,Human,Colon,24 h,0.03,96.296
,article,22264143,Oxide,SiO2,Evonik Industries,12,,,-40,200,Sphere,WST,HT-29,Human,Colon,24 h,0.31,92.915
,article,22264143,Oxide,SiO2,Evonik Industries,12,,,-40,200,Sphere,WST,HT-29,Human,Colon,24 h,1.56,94.686
,article,22264143,Oxide,SiO2,Evonik Industries,12,,,-40,200,Sphere,WST,HT-29,Human,Colon,24 h,3.13,94.364
,article,22264143,Oxide,SiO2,Evonik Industries,12,,,-40,200,Sphere,WST,HT-29,Human,Colon,24 h,15.6,95.33
,article,22264143,Oxide,SiO2,Evonik Industries,12,,,-40,200,Sphere,WST,HT-29,Human,Colon,24 h,31.3,88.728
,article,22264143,Oxide,SiO2,Evonik Industries,12,,,-40,200,Sphere,WST,HT-29,Human,Colon,24 h,93.8,59.259
,article,22264143,Oxide,SiO2,Evonik Industries,12,,,-40,200,Sphere,WST,HT-29,Human,Colon,24 h,156.3,26.049
,article,22264143,Oxide,SiO2,Evonik Industries,12,,,-40,200,Sphere,WST,HT-29,Human,Colon,24 h,0,100
,article,22264143,Oxide,SiO2,Evonik Industries,12,,,-40,200,Sphere,WST,HT-29,Human,Colon,24 h,0.03,104.016
,article,22264143,Oxide,SiO2,Evonik Industries,12,,,-40,200,Sphere,WST,HT-29,Human,Colon,24 h,0.31,117.049
,article,22264143,Oxide,SiO2,Evonik Industries,12,,,-40,200,Sphere,WST,HT-29,Human,Colon,24 h,1.56,110.656
,article,22264143,Oxide,SiO2,Evonik Industries,12,,,-40,200,Sphere,WST,HT-29,Human,Colon,24 h,3.13,105
,article,22264143,Oxide,SiO2,Evonik Industries,12,,,-40,200,Sphere,WST,HT-29,Human,Colon,24 h,15.6,104.508
,article,22264143,Oxide,SiO2,Evonik Industries,12,,,-40,200,Sphere,WST,HT-29,Human,Colon,24 h,31.3,113.361
,article,22264143,Oxide,SiO2,Evonik Industries,12,,,-40,200,Sphere,WST,HT-29,Human,Colon,24 h,93.8,108.443
,article,22264143,Oxide,SiO2,Evonik Industries,12,,,-40,200,Sphere,WST,HT-29,Human,Colon,24 h,156.3,103.525
,article,22264143,Oxide,SiO2,Evonik Industries,12,,,-40,200,Sphere,WST,HT-29,Human,Colon,24 h,0,100
,article,22264143,Oxide,SiO2,Evonik Industries,12,,,-40,200,Sphere,WST,HT-29,Human,Colon,24 h,0.03,98.852
,article,22264143,Oxide,SiO2,Evonik Industries,12,,,-40,200,Sphere,WST,HT-29,Human,Colon,24 h,0.31,105.246
,article,22264143,Oxide,SiO2,Evonik Industries,12,,,-40,200,Sphere,WST,HT-29,Human,Colon,24 h,1.56,95.656
,article,22264143,Oxide,SiO2,Evonik Industries,12,,,-40,200,Sphere,WST,HT-29,Human,Colon,24 h,3.13,98.607
,article,22264143,Oxide,SiO2,Evonik Industries,12,,,-40,200,Sphere,WST,HT-29,Human,Colon,24 h,15.6,100.82
,article,22264143,Oxide,SiO2,Evonik Industries,12,,,-40,200,Sphere,WST,HT-29,Human,Colon,24 h,31.3,105
,article,22264143,Oxide,SiO2,Evonik Industries,12,,,-40,200,Sphere,WST,HT-29,Human,Colon,24 h,93.8,108.197
,article,22264143,Oxide,SiO2,Evonik Industries,12,,,-40,200,Sphere,WST,HT-29,Human,Colon,24 h,156.3,107.213
,article,22264143,Oxide,SiO2,Evonik Industries,12,,,-40,200,Sphere,WST,HT-29,Human,Colon,24 h,0,100
,article,22264143,Oxide,SiO2,Evonik Industries,12,,,-40,200,Sphere,WST,HT-29,Human,Colon,24 h,0.03,94.426
,article,22264143,Oxide,SiO2,Evonik Industries,12,,,-40,200,Sphere,WST,HT-29,Human,Colon,24 h,0.31,104.508
