Repository: dydtkddl/nanometaloxide

File: 00datacollection/01s2nano_data.csv (part 26 of 75)
Tags,Source,Info #,Material group,Material type,Manufacturer,Core (or Grain) size (nm),Hydrodynamic size (nm),Size distribution,Surface charge (mV),Surface Area (m^2/g),Shape,Assay method,Cell line (or type),Cell line species,IC origin,Exposure time,Dose (ug/ml),Toxicity value (%)
,article,22264143,Oxide,SiO2,Evonik Industries,12,,,-40,200,Sphere,WST,HT-29,Human,Colon,24 h,1.56,98.852
,article,22264143,Oxide,SiO2,Evonik Industries,12,,,-40,200,Sphere,WST,HT-29,Human,Colon,24 h,3.13,97.131
,article,22264143,Oxide,SiO2,Evonik Industries,12,,,-40,200,Sphere,WST,HT-29,Human,Colon,24 h,15.6,98.115
,article,22264143,Oxide,SiO2,Evonik Industries,12,,,-40,200,Sphere,WST,HT-29,Human,Colon,24 h,31.3,97.869
,article,22264143,Oxide,SiO2,Evonik Industries,12,,,-40,200,Sphere,WST,HT-29,Human,Colon,24 h,93.8,98.607
,article,22264143,Oxide,SiO2,Evonik Industries,12,,,-40,200,Sphere,WST,HT-29,Human,Colon,24 h,156.3,97.377
,article,23377016,Oxide,CeO2,,,,,-46.2,,,MTT,HepG2,Human,Liver,240 h,0,100
,article,23377016,Oxide,CeO2,,,,,-46.2,,,MTT,HepG2,Human,Liver,240 h,0.5,30.088
,article,23377016,Oxide,CeO2,,,,,-46.2,,,MTT,HepG2,Human,Liver,240 h,50,24.779
,article,23377016,Oxide,CeO2,,,,,-46.2,,,MTT,HepG2,Human,Liver,240 h,500,10.973
,article,23377016,Oxide,CeO2,,,,,-46.2,,,MTT,HepG2,Human,Liver,240 h,1000,11.681
,article,23377016,Oxide,CeO2,,,,,-46.2,,,MTT,HepG2,Human,Liver,240 h,2000,11.681
,article,23377016,Oxide,CeO2,,,,,-46.2,,,MTT,HepG2,Human,Liver,240 h,3000,10.973
,article,23377016,Oxide,CeO2,,,,,-46.2,,,MTT,HepG2,Human,Liver,240 h,4000,11.327
,article,23377016,Oxide,CeO2,,,,,-46.2,,,MTT,HepG2,Human,Liver,240 h,5000,9.912
,article,23377016,Oxide,CeO2,,,,,-46.2,,,MTT,Caco-2,Human,Colon,240 h,0,100
,article,23377016,Oxide,CeO2,,,,,-46.2,,,MTT,Caco-2,Human,Colon,240 h,0.5,80.708
,article,23377016,Oxide,CeO2,,,,,-46.2,,,MTT,Caco-2,Human,Colon,240 h,50,82.478
,article,23377016,Oxide,CeO2,,,,,-46.2,,,MTT,Caco-2,Human,Colon,240 h,500,61.947
,article,23377016,Oxide,CeO2,,,,,-46.2,,,MTT,Caco-2,Human,Colon,240 h,1000,61.947
,article,23377016,Oxide,CeO2,,,,,-46.2,,,MTT,Caco-2,Human,Colon,240 h,2000,40.354
,article,23377016,Oxide,CeO2,,,,,-46.2,,,MTT,Caco-2,Human,Colon,240 h,3000,43.894
,article,23377016,Oxide,CeO2,,,,,-46.2,,,MTT,Caco-2,Human,Colon,240 h,4000,47.434
,article,23377016,Oxide,CeO2,,,,,-46.2,,,MTT,Caco-2,Human,Colon,240 h,5000,47.434
,article,23377016,Oxide,CeO2,,,,,-46.2,,,MTT,A549,Human,Lung,240 h,0,100
,article,23377016,Oxide,CeO2,,,,,-46.2,,,MTT,A549,Human,Lung,240 h,0.5,46.726
,article,23377016,Oxide,CeO2,,,,,-46.2,,,MTT,A549,Human,Lung,240 h,50,42.478
,article,23377016,Oxide,CeO2,,,,,-46.2,,,MTT,A549,Human,Lung,240 h,500,40
,article,23377016,Oxide,CeO2,,,,,-46.2,,,MTT,A549,Human,Lung,240 h,1000,35.752
,article,23377016,Oxide,CeO2,,,,,-46.2,,,MTT,A549,Human,Lung,240 h,2000,15.575
,article,23377016,Oxide,CeO2,,,,,-46.2,,,MTT,A549,Human,Lung,240 h,3000,11.327
,article,23377016,Oxide,CeO2,,,,,-46.2,,,MTT,A549,Human,Lung,240 h,4000,10.973
,article,23377016,Oxide,CeO2,,,,,-46.2,,,MTT,A549,Human,Lung,240 h,5000,9.912
,article,23377016,Oxide,CeO2,,,,,-46.2,,,MTT,HepG2,Human,Liver,24 h,0,100
,article,23377016,Oxide,CeO2,,,,,-46.2,,,MTT,HepG2,Human,Liver,24 h,0.5,95.376
,article,23377016,Oxide,CeO2,,,,,-46.2,,,MTT,HepG2,Human,Liver,24 h,50,72.832
,article,23377016,Oxide,CeO2,,,,,-46.2,,,MTT,HepG2,Human,Liver,24 h,500,63.815
,article,23377016,Oxide,CeO2,,,,,-46.2,,,MTT,HepG2,Human,Liver,24 h,1000,53.41
,article,23377016,Oxide,CeO2,,,,,-46.2,,,MTT,HepG2,Human,Liver,24 h,2000,54.451
,article,23377016,Oxide,CeO2,,,,,-46.2,,,MTT,HepG2,Human,Liver,24 h,3000,52.37
,article,23377016,Oxide,CeO2,,,,,-46.2,,,MTT,HepG2,Human,Liver,24 h,4000,52.37
,article,23377016,Oxide,CeO2,,,,,-46.2,,,MTT,HepG2,Human,Liver,24 h,5000,52.37
,article,23377016,Oxide,CeO2,,,,,-46.2,,,MTT,Caco-2,Human,Colon,24 h,0,100
,article,23377016,Oxide,CeO2,,,,,-46.2,,,MTT,Caco-2,Human,Colon,24 h,0.5,100.925
,article,23377016,Oxide,CeO2,,,,,-46.2,,,MTT,Caco-2,Human,Colon,24 h,50,105.78
,article,23377016,Oxide,CeO2,,,,,-46.2,,,MTT,Caco-2,Human,Colon,24 h,500,100.578
,article,23377016,Oxide,CeO2,,,,,-46.2,,,MTT,Caco-2,Human,Colon,24 h,1000,109.249
,article,23377016,Oxide,CeO2,,,,,-46.2,,,MTT,Caco-2,Human,Colon,24 h,2000,97.11
,article,23377016,Oxide,CeO2,,,,,-46.2,,,MTT,Caco-2,Human,Colon,24 h,3000,98.497
,article,23377016,Oxide,CeO2,,,,,-46.2,,,MTT,Caco-2,Human,Colon,24 h,4000,95.029
,article,23377016,Oxide,CeO2,,,,,-46.2,,,MTT,Caco-2,Human,Colon,24 h,5000,91.214
,article,23377016,Oxide,CeO2,,,,,-46.2,,,MTT,A549,Human,Lung,24 h,0,100
,article,23377016,Oxide,CeO2,,,,,-46.2,,,MTT,A549,Human,Lung,24 h,0.5,104.393
,article,23377016,Oxide,CeO2,,,,,-46.2,,,MTT,A549,Human,Lung,24 h,50,95.029
,article,23377016,Oxide,CeO2,,,,,-46.2,,,MTT,A549,Human,Lung,24 h,500,96.416
,article,23377016,Oxide,CeO2,,,,,-46.2,,,MTT,A549,Human,Lung,24 h,1000,92.601
,article,23377016,Oxide,CeO2,,,,,-46.2,,,MTT,A549,Human,Lung,24 h,2000,95.376
,article,23377016,Oxide,CeO2,,,,,-46.2,,,MTT,A549,Human,Lung,24 h,3000,85.318
,article,23377016,Oxide,CeO2,,,,,-46.2,,,MTT,A549,Human,Lung,24 h,4000,83.584
,article,23377016,Oxide,CeO2,,,,,-46.2,,,MTT,A549,Human,Lung,24 h,5000,82.197
,article,24326739,Carbon,Graphene,Self-synthesized,156.4,,,,,,WST,MDA-MB-231,Human,Breast,48 h,0,96.1696
,article,24326739,Carbon,Graphene,Self-synthesized,156.4,,,,,,WST,MDA-MB-231,Human,Breast,48 h,10,95.4856
,article,24326739,Carbon,Graphene,Self-synthesized,156.4,,,,,,WST,MDA-MB-231,Human,Breast,48 h,25,96.1696
,article,24326739,Carbon,Graphene,Self-synthesized,156.4,,,,,,WST,MDA-MB-231,Human,Breast,48 h,50,88.6457
,article,24326739,Carbon,Graphene,Self-synthesized,156.4,,,,,,WST,MDA-MB-231,Human,Breast,48 h,100,77.2914
,article,24326739,Carbon,Graphene,Self-synthesized,156.4,,,,,,WST,MDA-MB-231,Human,Breast,48 h,250,67.0315
,article,24326739,Carbon,Graphene,Self-synthesized,156.4,,,,,,WST,MDA-MB-231,Human,Breast,48 h,500,59.6443
,article,25226911,Carbon,Graphene,Self-synthesized,500,,,,,,WST,Raji,Human,Lymphocyte,24 h,0,100
,article,25226911,Carbon,Graphene,Self-synthesized,500,,,,,,WST,Raji,Human,Lymphocyte,24 h,10,96.9355
,article,25226911,Carbon,Graphene,Self-synthesized,500,,,,,,WST,Raji,Human,Lymphocyte,24 h,20,95
,article,25226911,Carbon,Graphene,Self-synthesized,500,,,,,,WST,Raji,Human,Lymphocyte,24 h,40,86.2903
,article,25226911,Carbon,Graphene,Self-synthesized,500,,,,,,WST,Raji,Human,Lymphocyte,24 h,50,84.0323
,article,25226911,Carbon,Graphene,Self-synthesized,500,,,,,,WST,Raji,Human,Lymphocyte,24 h,100,81.9355
,article,25226911,Carbon,Graphene,Self-synthesized,500,,,,,,WST,Raji,Human,Lymphocyte,12 h,0,100
,article,25226911,Carbon,Graphene,Self-synthesized,500,,,,,,WST,Raji,Human,Lymphocyte,12 h,10,97.2581
,article,25226911,Carbon,Graphene,Self-synthesized,500,,,,,,WST,Raji,Human,Lymphocyte,12 h,20,96.7742
,article,25226911,Carbon,Graphene,Self-synthesized,500,,,,,,WST,Raji,Human,Lymphocyte,12 h,40,93.2258
,article,25226911,Carbon,Graphene,Self-synthesized,500,,,,,,WST,Raji,Human,Lymphocyte,12 h,50,92.5806
,article,25226911,Carbon,Graphene,Self-synthesized,500,,,,,,WST,Raji,Human,Lymphocyte,12 h,100,88.7097
,article,25226911,Carbon,Graphene,Self-synthesized,500,,,,,,WST,Raji,Human,Lymphocyte,6 h,0,100
,article,25226911,Carbon,Graphene,Self-synthesized,500,,,,,,WST,Raji,Human,Lymphocyte,6 h,10,98.871
,article,25226911,Carbon,Graphene,Self-synthesized,500,,,,,,WST,Raji,Human,Lymphocyte,6 h,20,98.0645
,article,25226911,Carbon,Graphene,Self-synthesized,500,,,,,,WST,Raji,Human,Lymphocyte,6 h,40,95.9677
,article,25226911,Carbon,Graphene,Self-synthesized,500,,,,,,WST,Raji,Human,Lymphocyte,6 h,50,96.2903
,article,25226911,Carbon,Graphene,Self-synthesized,500,,,,,,WST,Raji,Human,Lymphocyte,6 h,100,95.8065
,article,25226911,Carbon,Graphene,Self-synthesized,500,,,,,,WST,Raji,Human,Lymphocyte,24 h,0,100
,article,25226911,Carbon,Graphene,Self-synthesized,500,,,,,,WST,Raji,Human,Lymphocyte,24 h,10,97.0109
,article,25226911,Carbon,Graphene,Self-synthesized,500,,,,,,WST,Raji,Human,Lymphocyte,24 h,20,95.0543
,article,25226911,Carbon,Graphene,Self-synthesized,500,,,,,,WST,Raji,Human,Lymphocyte,24 h,40,86.25
,article,25226911,Carbon,Graphene,Self-synthesized,500,,,,,,WST,Raji,Human,Lymphocyte,24 h,50,84.2935
,article,25226911,Carbon,Graphene,Self-synthesized,500,,,,,,WST,Raji,Human,Lymphocyte,24 h,100,81.3587
,article,25226911,Carbon,Graphene,Self-synthesized,500,,,,,,WST,Raji,Human,Lymphocyte,24 h,0,100
,article,25226911,Carbon,Graphene,Self-synthesized,500,,,,,,WST,Raji,Human,Lymphocyte,24 h,10,94.4022
,article,25226911,Carbon,Graphene,Self-synthesized,500,,,,,,WST,Raji,Human,Lymphocyte,24 h,20,91.7935
,article,25226911,Carbon,Graphene,Self-synthesized,500,,,,,,WST,Raji,Human,Lymphocyte,24 h,40,86.413
,article,25226911,Carbon,Graphene,Self-synthesized,500,,,,,,WST,Raji,Human,Lymphocyte,24 h,50,84.7826
,article,25226911,Carbon,Graphene,Self-synthesized,500,,,,,,WST,Raji,Human,Lymphocyte,24 h,100,80.3804
,article,25525819,Carbon,Graphene,Self-synthesized,60,,,,,,WST,LSECs,Human,Liver,48 h,20,100.3448
,article,25525819,Carbon,Graphene,Self-synthesized,60,,,,,,WST,LSECs,Human,Liver,48 h,40,98.1034
,article,25525819,Carbon,Graphene,Self-synthesized,60,,,,,,WST,LSECs,Human,Liver,48 h,60,96.3793
,article,25525819,Carbon,Graphene,Self-synthesized,60,,,,,,WST,LSECs,Human,Liver,48 h,80,90.6897
,article,25525819,Carbon,Graphene,Self-synthesized,60,,,,,,WST,LSECs,Human,Liver,48 h,120,88.4483
,article,25525819,Carbon,Graphene,Self-synthesized,60,,,,,,WST,LSECs,Human,Liver,48 h,20,96.3793
,article,25525819,Carbon,Graphene,Self-synthesized,60,,,,,,WST,LSECs,Human,Liver,48 h,40,92.4138
,article,25525819,Carbon,Graphene,Self-synthesized,60,,,,,,WST,LSECs,Human,Liver,48 h,60,85.8621
,article,25525819,Carbon,Graphene,Self-synthesized,60,,,,,,WST,LSECs,Human,Liver,48 h,80,81.5517
,article,25525819,Carbon,Graphene,Self-synthesized,60,,,,,,WST,LSECs,Human,Liver,48 h,120,77.069
,article,25525819,Carbon,Graphene,Self-synthesized,60,,,,,,WST,SiHa,Human,Cervix,48 h,20,102.4138
,article,25525819,Carbon,Graphene,Self-synthesized,60,,,,,,WST,SiHa,Human,Cervix,48 h,40,100.8621
,article,25525819,Carbon,Graphene,Self-synthesized,60,,,,,,WST,SiHa,Human,Cervix,48 h,60,100.8621
,article,25525819,Carbon,Graphene,Self-synthesized,60,,,,,,WST,SiHa,Human,Cervix,48 h,80,95.5172
,article,25525819,Carbon,Graphene,Self-synthesized,60,,,,,,WST,SiHa,Human,Cervix,48 h,120,93.7931
,article,25525819,Carbon,Graphene,Self-synthesized,60,,,,,,WST,SiHa,Human,Cervix,48 h,20,94.8276
,article,25525819,Carbon,Graphene,Self-synthesized,60,,,,,,WST,SiHa,Human,Cervix,48 h,40,91.5517
,article,25525819,Carbon,Graphene,Self-synthesized,60,,,,,,WST,SiHa,Human,Cervix,48 h,60,86.2069
,article,25525819,Carbon,Graphene,Self-synthesized,60,,,,,,WST,SiHa,Human,Cervix,48 h,80,83.4483
,article,25525819,Carbon,Graphene,Self-synthesized,60,,,,,,WST,SiHa,Human,Cervix,48 h,120,80.1724
,article,21616795,Carbon,SWCNT,Chengdu Organic Chemicals,1.5,,,,,,,,,,,,
,article,21616795,Carbon,SWCNT,Chengdu Organic Chemicals,1.5,,,,,,,,,,,0,
,article,21616795,Carbon,SWCNT,Chengdu Organic Chemicals,1.5,,,,,,,,,,,5,
,article,21616795,Carbon,SWCNT,Chengdu Organic Chemicals,1.5,,,,,,,,,,,25,
,article,21616795,Carbon,SWCNT,Chengdu Organic Chemicals,1.5,,,,,,,,,,,100,
,article,22020378,Carbon,SWCNT,Beijing Nachen Technology,,,,,,,MTT,PC-12,Rat,Adrenal gland,48 h,0,100
,article,22020378,Carbon,SWCNT,Beijing Nachen Technology,,,,,,,MTT,PC-12,Rat,Adrenal gland,48 h,,48.1752
,article,22020378,Carbon,SWCNT,Beijing Nachen Technology,,,,,,,MTT,PC-12,Rat,Adrenal gland,48 h,10,53.4307
,article,22020378,Carbon,SWCNT,Beijing Nachen Technology,,,,,,,MTT,PC-12,Rat,Adrenal gland,48 h,50,63.7226
,article,22020378,Carbon,SWCNT,Beijing Nachen Technology,,,,,,,MTT,PC-12,Rat,Adrenal gland,48 h,200,74.4526
,article,22020378,Carbon,SWCNT,Beijing Nachen Technology,,,,,,,MTT,PC-12,Rat,Adrenal gland,48 h,500,81.2409
,article,22020378,Carbon,SWCNT,Beijing Nachen Technology,,,,,,,MTT,PC-12,Rat,Adrenal gland,48 h,1000,84.3066
,article,22020378,Carbon,SWCNT,Beijing Nachen Technology,,,,,,,MTT,PC-12,Rat,Adrenal gland,48 h,2000,84.7445
,article,22020378,Carbon,SWCNT,Beijing Nachen Technology,,,,,,,MTT,PC-12,Rat,Adrenal gland,24 h,0,100
,article,22020378,Carbon,SWCNT,Beijing Nachen Technology,,,,,,,MTT,PC-12,Rat,Adrenal gland,24 h,,59.781
,article,22020378,Carbon,SWCNT,Beijing Nachen Technology,,,,,,,MTT,PC-12,Rat,Adrenal gland,24 h,10,61.0949
,article,22020378,Carbon,SWCNT,Beijing Nachen Technology,,,,,,,MTT,PC-12,Rat,Adrenal gland,24 h,50,70.073
,article,22020378,Carbon,SWCNT,Beijing Nachen Technology,,,,,,,MTT,PC-12,Rat,Adrenal gland,24 h,200,75.7664
,article,22020378,Carbon,SWCNT,Beijing Nachen Technology,,,,,,,MTT,PC-12,Rat,Adrenal gland,24 h,500,78.8321
,article,22020378,Carbon,SWCNT,Beijing Nachen Technology,,,,,,,MTT,PC-12,Rat,Adrenal gland,24 h,1000,80.146
,article,22020378,Carbon,SWCNT,Beijing Nachen Technology,,,,,,,MTT,PC-12,Rat,Adrenal gland,24 h,2000,83.4307
,article,23764531,Carbon,SWCNT,Sigma Aldrich,1.5,,,-14.7,,,XTT,HCT-116,Human,Colon,72 h,0,100
,article,23764531,Carbon,SWCNT,Sigma Aldrich,1.5,,,-14.7,,,XTT,HCT-116,Human,Colon,72 h,4.8,103.4188
,article,23764531,Carbon,SWCNT,Sigma Aldrich,1.5,,,-14.7,,,XTT,HCT-116,Human,Colon,72 h,6.1,93.4473
,article,23764531,Carbon,SWCNT,Sigma Aldrich,1.5,,,-14.7,,,XTT,HCT-116,Human,Colon,72 h,16.7,90.8832
,article,23764531,Carbon,SWCNT,Sigma Aldrich,1.5,,,-14.7,,,XTT,RAW 264.7,Mouse,Ascites,72 h,0,100
,article,23764531,Carbon,SWCNT,Sigma Aldrich,1.5,,,-14.7,,,XTT,RAW 264.7,Mouse,Ascites,72 h,4.8,103.4507
,article,23764531,Carbon,SWCNT,Sigma Aldrich,1.5,,,-14.7,,,XTT,RAW 264.7,Mouse,Ascites,72 h,6.1,102.0986
,article,23764531,Carbon,SWCNT,Sigma Aldrich,1.5,,,-14.7,,,XTT,RAW 264.7,Mouse,Ascites,72 h,16.7,110.8873
,article,23764531,Carbon,SWCNT,Sigma Aldrich,1.5,,,-14.7,,,XTT,HCT-116,Human,Colon,72 h,0,100
,article,23764531,Carbon,SWCNT,Sigma Aldrich,1.5,,,-14.7,,,XTT,HCT-116,Human,Colon,72 h,4.8,66.9516
,article,23764531,Carbon,SWCNT,Sigma Aldrich,1.5,,,-14.7,,,XTT,HCT-116,Human,Colon,72 h,6.1,54.9858
,article,23764531,Carbon,SWCNT,Sigma Aldrich,1.5,,,-14.7,,,XTT,HCT-116,Human,Colon,72 h,16.7,29.3447
,article,23764531,Carbon,SWCNT,Sigma Aldrich,1.5,,,-14.7,,,XTT,RAW 264.7,Mouse,Ascites,72 h,0,100
,article,23764531,Carbon,SWCNT,Sigma Aldrich,1.5,,,-14.7,,,XTT,RAW 264.7,Mouse,Ascites,72 h,4.8,49.3662
,article,23764531,Carbon,SWCNT,Sigma Aldrich,1.5,,,-14.7,,,XTT,RAW 264.7,Mouse,Ascites,72 h,6.1,36.1831
,article,23764531,Carbon,SWCNT,Sigma Aldrich,1.5,,,-14.7,,,XTT,RAW 264.7,Mouse,Ascites,72 h,16.7,22.662
,article,25119736,Carbon,SWCNT,Hanwha Nanotech,1.1,,,,,,WST,Peripheral blood lymphocyte,Human,Blood,72 h,0,100
,article,25119736,Carbon,SWCNT,Hanwha Nanotech,1.1,,,,,,WST,Peripheral blood lymphocyte,Human,Blood,72 h,6.25,89.0701
,article,25119736,Carbon,SWCNT,Hanwha Nanotech,1.1,,,,,,WST,Peripheral blood lymphocyte,Human,Blood,72 h,12.5,80.5096
,article,25119736,Carbon,SWCNT,Hanwha Nanotech,1.1,,,,,,WST,Peripheral blood lymphocyte,Human,Blood,72 h,25,65.8344
,article,25119736,Carbon,SWCNT,Hanwha Nanotech,1.1,,,,,,WST,Peripheral blood lymphocyte,Human,Blood,72 h,50,56.4586
,article,25119736,Carbon,SWCNT,Hanwha Nanotech,1.1,,,,,,WST,Peripheral blood lymphocyte,Human,Blood,72 h,100,50.7516
,article,25119736,Carbon,SWCNT,Hanwha Nanotech,1.1,,,,,,WST,Peripheral blood lymphocyte,Human,Blood,48 h,0,100
,article,25119736,Carbon,SWCNT,Hanwha Nanotech,1.1,,,,,,WST,Peripheral blood lymphocyte,Human,Blood,48 h,6.25,87.2357
,article,25119736,Carbon,SWCNT,Hanwha Nanotech,1.1,,,,,,WST,Peripheral blood lymphocyte,Human,Blood,48 h,12.5,83.5669
,article,25119736,Carbon,SWCNT,Hanwha Nanotech,1.1,,,,,,WST,Peripheral blood lymphocyte,Human,Blood,48 h,25,72.5605
,article,25119736,Carbon,SWCNT,Hanwha Nanotech,1.1,,,,,,WST,Peripheral blood lymphocyte,Human,Blood,48 h,50,62.1656
,article,25119736,Carbon,SWCNT,Hanwha Nanotech,1.1,,,,,,WST,Peripheral blood lymphocyte,Human,Blood,48 h,100,60.3312
,article,25119736,Carbon,SWCNT,Hanwha Nanotech,1.1,,,,,,WST,Peripheral blood lymphocyte,Human,Blood,24 h,0,100
,article,25119736,Carbon,SWCNT,Hanwha Nanotech,1.1,,,,,,WST,Peripheral blood lymphocyte,Human,Blood,24 h,6.25,84.9936
,article,25119736,Carbon,SWCNT,Hanwha Nanotech,1.1,,,,,,WST,Peripheral blood lymphocyte,Human,Blood,24 h,12.5,79.6943
,article,25119736,Carbon,SWCNT,Hanwha Nanotech,1.1,,,,,,WST,Peripheral blood lymphocyte,Human,Blood,24 h,25,81.3248
,article,25119736,Carbon,SWCNT,Hanwha Nanotech,1.1,,,,,,WST,Peripheral blood lymphocyte,Human,Blood,24 h,50,77.0446
,article,25119736,Carbon,SWCNT,Hanwha Nanotech,1.1,,,,,,WST,Peripheral blood lymphocyte,Human,Blood,24 h,100,76.8408
,article,25119736,Carbon,SWCNT,Hanwha Nanotech,1.1,,,,,,Trypan blue,Peripheral blood lymphocyte,Human,Blood,72 h,0,9.2436
,article,25119736,Carbon,SWCNT,Hanwha Nanotech,1.1,,,,,,Trypan blue,Peripheral blood lymphocyte,Human,Blood,72 h,6.25,6.9872
,article,25119736,Carbon,SWCNT,Hanwha Nanotech,1.1,,,,,,Trypan blue,Peripheral blood lymphocyte,Human,Blood,72 h,12.5,4.0513
,article,25119736,Carbon,SWCNT,Hanwha Nanotech,1.1,,,,,,Trypan blue,Peripheral blood lymphocyte,Human,Blood,72 h,25,4.4487
,article,25119736,Carbon,SWCNT,Hanwha Nanotech,1.1,,,,,,Trypan blue,Peripheral blood lymphocyte,Human,Blood,72 h,50,3.4872
,article,25119736,Carbon,SWCNT,Hanwha Nanotech,1.1,,,,,,Trypan blue,Peripheral blood lymphocyte,Human,Blood,72 h,100,2.1923
,article,17223607,Oxide,TiO2,Sigma Aldrich,6.57,,,,,,MTT,WIL2-NS,Human,Spleen,48 h,0,100
,article,17223607,Oxide,TiO2,Sigma Aldrich,6.57,,,,,,MTT,WIL2-NS,Human,Spleen,48 h,26,89.268
,article,17223607,Oxide,TiO2,Sigma Aldrich,6.57,,,,,,MTT,WIL2-NS,Human,Spleen,48 h,65,77.561
,article,17223607,Oxide,TiO2,Sigma Aldrich,6.57,,,,,,MTT,WIL2-NS,Human,Spleen,48 h,130,1.829
,article,17223607,Oxide,TiO2,Sigma Aldrich,6.57,,,,,,MTT,WIL2-NS,Human,Spleen,24 h,0,100
,article,17223607,Oxide,TiO2,Sigma Aldrich,6.57,,,,,,MTT,WIL2-NS,Human,Spleen,24 h,26,84.878
,article,17223607,Oxide,TiO2,Sigma Aldrich,6.57,,,,,,MTT,WIL2-NS,Human,Spleen,24 h,65,81.951
,article,17223607,Oxide,TiO2,Sigma Aldrich,6.57,,,,,,MTT,WIL2-NS,Human,Spleen,24 h,130,7.683
,article,17223607,Oxide,TiO2,Sigma Aldrich,6.57,,,,,,MTT,WIL2-NS,Human,Spleen,6 h,0,100
,article,17223607,Oxide,TiO2,Sigma Aldrich,6.57,,,,,,MTT,WIL2-NS,Human,Spleen,6 h,26,85.61
,article,17223607,Oxide,TiO2,Sigma Aldrich,6.57,,,,,,MTT,WIL2-NS,Human,Spleen,6 h,65,80.488
,article,17223607,Oxide,TiO2,Sigma Aldrich,6.57,,,,,,MTT,WIL2-NS,Human,Spleen,6 h,130,61.463
,article,20507217,Metal,Ag,Iran Nasb Niroo CO.,26,8.89,,-33.5,,,MTT,Murine macrophage,Mouse,Blood,72 h,,100
,article,20507217,Metal,Ag,Iran Nasb Niroo CO.,26,8.89,,-33.5,,,MTT,Murine macrophage,Mouse,Blood,72 h,0.05,122.5
,article,20507217,Metal,Ag,Iran Nasb Niroo CO.,26,8.89,,-33.5,,,MTT,Murine macrophage,Mouse,Blood,72 h,0.1,70.461
,article,20507217,Metal,Ag,Iran Nasb Niroo CO.,26,8.89,,-33.5,,,MTT,Murine macrophage,Mouse,Blood,72 h,0.2,86.579
,article,20507217,Metal,Ag,Iran Nasb Niroo CO.,26,8.89,,-33.5,,,MTT,Murine macrophage,Mouse,Blood,72 h,0.4,120.197
,article,20507217,Metal,Ag,Iran Nasb Niroo CO.,26,8.89,,-33.5,,,MTT,Murine macrophage,Mouse,Blood,72 h,0.5,80.592
,article,20507217,Metal,Ag,Iran Nasb Niroo CO.,26,8.89,,-33.5,,,MTT,Murine macrophage,Mouse,Blood,72 h,1,77.368
,article,20507217,Metal,Ag,Iran Nasb Niroo CO.,26,8.89,,-33.5,,,MTT,Murine macrophage,Mouse,Blood,72 h,2,29.934
,article,20507217,Metal,Ag,Iran Nasb Niroo CO.,26,8.89,,-33.5,,,MTT,Murine macrophage,Mouse,Blood,72 h,4,38.684
,article,20507217,Metal,Ag,Iran Nasb Niroo CO.,26,8.89,,-33.5,,,MTT,Murine macrophage,Mouse,Blood,72 h,10,30.395
,article,20507217,Metal,Ag,Iran Nasb Niroo CO.,26,8.89,,-33.5,,,MTT,Murine macrophage,Mouse,Blood,72 h,15,27.171
,article,20507217,Metal,Ag,Iran Nasb Niroo CO.,26,8.89,,-33.5,,,MTT,Murine macrophage,Mouse,Blood,72 h,20,29.013
,article,20507217,Metal,Ag,Iran Nasb Niroo CO.,26,8.89,,-33.5,,,MTT,Murine macrophage,Mouse,Blood,72 h,25,30.395
,article,20507217,Metal,Ag,Iran Nasb Niroo CO.,26,8.89,,-33.5,,,MTT,Murine macrophage,Mouse,Blood,48 h,,100
,article,20507217,Metal,Ag,Iran Nasb Niroo CO.,26,8.89,,-33.5,,,MTT,Murine macrophage,Mouse,Blood,48 h,0.05,115.779
,article,20507217,Metal,Ag,Iran Nasb Niroo CO.,26,8.89,,-33.5,,,MTT,Murine macrophage,Mouse,Blood,48 h,0.1,99.308
,article,20507217,Metal,Ag,Iran Nasb Niroo CO.,26,8.89,,-33.5,,,MTT,Murine macrophage,Mouse,Blood,48 h,0.2,106.574
,article,20507217,Metal,Ag,Iran Nasb Niroo CO.,26,8.89,,-33.5,,,MTT,Murine macrophage,Mouse,Blood,48 h,0.4,116.747
,article,20507217,Metal,Ag,Iran Nasb Niroo CO.,26,8.89,,-33.5,,,MTT,Murine macrophage,Mouse,Blood,48 h,0.5,117.716
,article,20507217,Metal,Ag,Iran Nasb Niroo CO.,26,8.89,,-33.5,,,MTT,Murine macrophage,Mouse,Blood,48 h,1,82.353
,article,20507217,Metal,Ag,Iran Nasb Niroo CO.,26,8.89,,-33.5,,,MTT,Murine macrophage,Mouse,Blood,48 h,2,69.758
,article,20507217,Metal,Ag,Iran Nasb Niroo CO.,26,8.89,,-33.5,,,MTT,Murine macrophage,Mouse,Blood,48 h,4,28.097
,article,20507217,Metal,Ag,Iran Nasb Niroo CO.,26,8.89,,-33.5,,,MTT,Murine macrophage,Mouse,Blood,48 h,10,27.128
,article,20507217,Metal,Ag,Iran Nasb Niroo CO.,26,8.89,,-33.5,,,MTT,Murine macrophage,Mouse,Blood,48 h,15,29.066
,article,20507217,Metal,Ag,Iran Nasb Niroo CO.,26,8.89,,-33.5,,,MTT,Murine macrophage,Mouse,Blood,48 h,20,27.612
,article,20507217,Metal,Ag,Iran Nasb Niroo CO.,26,8.89,,-33.5,,,MTT,Murine macrophage,Mouse,Blood,48 h,25,26.644
,article,20507217,Metal,Ag,Iran Nasb Niroo CO.,26,8.89,,-33.5,,,MTT,Murine macrophage,Mouse,Blood,24 h,,100
,article,20507217,Metal,Ag,Iran Nasb Niroo CO.,26,8.89,,-33.5,,,MTT,Murine macrophage,Mouse,Blood,24 h,0.05,78.893
,article,20507217,Metal,Ag,Iran Nasb Niroo CO.,26,8.89,,-33.5,,,MTT,Murine macrophage,Mouse,Blood,24 h,0.1,117.655
,article,20507217,Metal,Ag,Iran Nasb Niroo CO.,26,8.89,,-33.5,,,MTT,Murine macrophage,Mouse,Blood,24 h,0.2,93.029
,article,20507217,Metal,Ag,Iran Nasb Niroo CO.,26,8.89,,-33.5,,,MTT,Murine macrophage,Mouse,Blood,24 h,0.4,76.156
,article,20507217,Metal,Ag,Iran Nasb Niroo CO.,26,8.89,,-33.5,,,MTT,Murine macrophage,Mouse,Blood,24 h,0.5,106.71
,article,20507217,Metal,Ag,Iran Nasb Niroo CO.,26,8.89,,-33.5,,,MTT,Murine macrophage,Mouse,Blood,24 h,1,61.564
,article,20507217,Metal,Ag,Iran Nasb Niroo CO.,26,8.89,,-33.5,,,MTT,Murine macrophage,Mouse,Blood,24 h,2,59.739
,article,20507217,Metal,Ag,Iran Nasb Niroo CO.,26,8.89,,-33.5,,,MTT,Murine macrophage,Mouse,Blood,24 h,4,49.707
,article,20507217,Metal,Ag,Iran Nasb Niroo CO.,26,8.89,,-33.5,,,MTT,Murine macrophage,Mouse,Blood,24 h,10,29.642
,article,20507217,Metal,Ag,Iran Nasb Niroo CO.,26,8.89,,-33.5,,,MTT,Murine macrophage,Mouse,Blood,24 h,15,22.801
,article,20507217,Metal,Ag,Iran Nasb Niroo CO.,26,8.89,,-33.5,,,MTT,Murine macrophage,Mouse,Blood,24 h,20,24.625
,article,20507217,Metal,Ag,Iran Nasb Niroo CO.,26,8.89,,-33.5,,,MTT,Murine macrophage,Mouse,Blood,24 h,25,22.801
,article,22502734,Oxide,Al2O3,Meliorium Technologies,14.7,230.5,,0,,,LDH,RAW 264.7,Mouse,Blood,24 h,0.4,100
,article,22502734,Oxide,Al2O3,Meliorium Technologies,14.7,230.5,,0,,,LDH,RAW 264.7,Mouse,Blood,24 h,0.8,100
,article,22502734,Oxide,Al2O3,Meliorium Technologies,14.7,230.5,,0,,,LDH,RAW 264.7,Mouse,Blood,24 h,1.6,94.9
,article,22502734,Oxide,Al2O3,Meliorium Technologies,14.7,230.5,,0,,,LDH,RAW 264.7,Mouse,Blood,24 h,3.2,91.8
,article,22502734,Oxide,Al2O3,Meliorium Technologies,14.7,230.5,,0,,,LDH,RAW 264.7,Mouse,Blood,24 h,6.3,88.3
,article,22502734,Oxide,Al2O3,Meliorium Technologies,14.7,230.5,,0,,,LDH,RAW 264.7,Mouse,Blood,24 h,12.5,72.5
,article,22502734,Oxide,Al2O3,Meliorium Technologies,14.7,230.5,,0,,,LDH,RAW 264.7,Mouse,Blood,24 h,25,52.4
,article,22502734,Oxide,Al2O3,Meliorium Technologies,14.7,230.5,,0,,,LDH,RAW 264.7,Mouse,Blood,24 h,50,39.9
,article,22502734,Oxide,Al2O3,Meliorium Technologies,14.7,230.5,,0,,,LDH,RAW 264.7,Mouse,Blood,24 h,100,35.2
,article,22502734,Oxide,Al2O3,Meliorium Technologies,14.7,230.5,,0,,,LDH,RAW 264.7,Mouse,Blood,24 h,200,30.7
,article,22502734,Oxide,Al2O3,Meliorium Technologies,14.7,230.5,,0,,,ATP,RAW 264.7,Mouse,Blood,24 h,0.4,104
,article,22502734,Oxide,Al2O3,Meliorium Technologies,14.7,230.5,,0,,,ATP,RAW 264.7,Mouse,Blood,24 h,0.8,104
,article,22502734,Oxide,Al2O3,Meliorium Technologies,14.7,230.5,,0,,,ATP,RAW 264.7,Mouse,Blood,24 h,1.6,99.7
,article,22502734,Oxide,Al2O3,Meliorium Technologies,14.7,230.5,,0,,,ATP,RAW 264.7,Mouse,Blood,24 h,3.2,73.9
,article,22502734,Oxide,Al2O3,Meliorium Technologies,14.7,230.5,,0,,,ATP,RAW 264.7,Mouse,Blood,24 h,6.3,57.5
,article,22502734,Oxide,Al2O3,Meliorium Technologies,14.7,230.5,,0,,,ATP,RAW 264.7,Mouse,Blood,24 h,12.5,38.4
,article,22502734,Oxide,Al2O3,Meliorium Technologies,14.7,230.5,,0,,,ATP,RAW 264.7,Mouse,Blood,24 h,25,19.2
,article,22502734,Oxide,Al2O3,Meliorium Technologies,14.7,230.5,,0,,,ATP,RAW 264.7,Mouse,Blood,24 h,50,12.6
,article,22502734,Oxide,Al2O3,Meliorium Technologies,14.7,230.5,,0,,,ATP,RAW 264.7,Mouse,Blood,24 h,100,11
,article,22502734,Oxide,Al2O3,Meliorium Technologies,14.7,230.5,,0,,,ATP,RAW 264.7,Mouse,Blood,24 h,200,13.6
,article,22502734,Oxide,Al2O3,Meliorium Technologies,14.7,260.4,,0,,,LDH,BEAS-2B,Human,Lung,24 h,0.4,100
,article,22502734,Oxide,Al2O3,Meliorium Technologies,14.7,260.4,,0,,,LDH,BEAS-2B,Human,Lung,24 h,0.8,100
,article,22502734,Oxide,Al2O3,Meliorium Technologies,14.7,260.4,,0,,,LDH,BEAS-2B,Human,Lung,24 h,1.6,100
,article,22502734,Oxide,Al2O3,Meliorium Technologies,14.7,260.4,,0,,,LDH,BEAS-2B,Human,Lung,24 h,3.2,92.8
,article,22502734,Oxide,Al2O3,Meliorium Technologies,14.7,260.4,,0,,,LDH,BEAS-2B,Human,Lung,24 h,6.3,88.7
,article,22502734,Oxide,Al2O3,Meliorium Technologies,14.7,260.4,,0,,,LDH,BEAS-2B,Human,Lung,24 h,12.5,79.6
,article,22502734,Oxide,Al2O3,Meliorium Technologies,14.7,260.4,,0,,,LDH,BEAS-2B,Human,Lung,24 h,25,53.9
,article,22502734,Oxide,Al2O3,Meliorium Technologies,14.7,260.4,,0,,,LDH,BEAS-2B,Human,Lung,24 h,50,39.3
,article,22502734,Oxide,Al2O3,Meliorium Technologies,14.7,260.4,,0,,,LDH,BEAS-2B,Human,Lung,24 h,100,30.7
,article,22502734,Oxide,Al2O3,Meliorium Technologies,14.7,260.4,,0,,,LDH,BEAS-2B,Human,Lung,24 h,200,26.3
,article,22502734,Oxide,Al2O3,Meliorium Technologies,14.7,260.4,,0,,,ATP,BEAS-2B,Human,Lung,24 h,0.4,102
,article,22502734,Oxide,Al2O3,Meliorium Technologies,14.7,260.4,,0,,,ATP,BEAS-2B,Human,Lung,24 h,0.8,93.6
,article,22502734,Oxide,Al2O3,Meliorium Technologies,14.7,260.4,,0,,,ATP,BEAS-2B,Human,Lung,24 h,1.6,80.5
,article,22502734,Oxide,Al2O3,Meliorium Technologies,14.7,260.4,,0,,,ATP,BEAS-2B,Human,Lung,24 h,3.2,58.8
,article,22502734,Oxide,Al2O3,Meliorium Technologies,14.7,260.4,,0,,,ATP,BEAS-2B,Human,Lung,24 h,6.3,33.8
,article,22502734,Oxide,Al2O3,Meliorium Technologies,14.7,260.4,,0,,,ATP,BEAS-2B,Human,Lung,24 h,12.5,14.3
,article,22502734,Oxide,Al2O3,Meliorium Technologies,14.7,260.4,,0,,,ATP,BEAS-2B,Human,Lung,24 h,25,12.7
,article,22502734,Oxide,Al2O3,Meliorium Technologies,14.7,260.4,,0,,,ATP,BEAS-2B,Human,Lung,24 h,50,11.8
,article,22502734,Oxide,Al2O3,Meliorium Technologies,14.7,260.4,,0,,,ATP,BEAS-2B,Human,Lung,24 h,100,10.2
,article,22502734,Oxide,Al2O3,Meliorium Technologies,14.7,260.4,,0,,,ATP,BEAS-2B,Human,Lung,24 h,200,9.5
,article,22502734,Oxide,Al2O3,Meliorium Technologies,14.7,230.5,,0,,,LDH,RAW 264.7,Mouse,Blood,24 h,0.4,100
,article,22502734,Oxide,Al2O3,Meliorium Technologies,14.7,230.5,,0,,,LDH,RAW 264.7,Mouse,Blood,24 h,0.8,100
,article,22502734,Oxide,Al2O3,Meliorium Technologies,14.7,230.5,,0,,,LDH,RAW 264.7,Mouse,Blood,24 h,1.6,100
,article,22502734,Oxide,Al2O3,Meliorium Technologies,14.7,230.5,,0,,,LDH,RAW 264.7,Mouse,Blood,24 h,3.2,96.8
,article,22502734,Oxide,Al2O3,Meliorium Technologies,14.7,230.5,,0,,,LDH,RAW 264.7,Mouse,Blood,24 h,6.3,94
,article,22502734,Oxide,Al2O3,Meliorium Technologies,14.7,230.5,,0,,,LDH,RAW 264.7,Mouse,Blood,24 h,12.5,94.1
,article,22502734,Oxide,Al2O3,Meliorium Technologies,14.7,230.5,,0,,,LDH,RAW 264.7,Mouse,Blood,24 h,25,92.7
,article,22502734,Oxide,Al2O3,Meliorium Technologies,14.7,230.5,,0,,,LDH,RAW 264.7,Mouse,Blood,24 h,50,83.6
,article,22502734,Oxide,Al2O3,Meliorium Technologies,14.7,230.5,,0,,,LDH,RAW 264.7,Mouse,Blood,24 h,100,77.3
,article,22502734,Oxide,Al2O3,Meliorium Technologies,14.7,230.5,,0,,,LDH,RAW 264.7,Mouse,Blood,24 h,200,70.2
,article,22502734,Oxide,Al2O3,Meliorium Technologies,14.7,230.5,,0,,,ATP,RAW 264.7,Mouse,Blood,24 h,0.4,105
,article,22502734,Oxide,Al2O3,Meliorium Technologies,14.7,230.5,,0,,,ATP,RAW 264.7,Mouse,Blood,24 h,0.8,105
,article,22502734,Oxide,Al2O3,Meliorium Technologies,14.7,230.5,,0,,,ATP,RAW 264.7,Mouse,Blood,24 h,1.6,105
,article,22502734,Oxide,Al2O3,Meliorium Technologies,14.7,230.5,,0,,,ATP,RAW 264.7,Mouse,Blood,24 h,3.2,105
,article,22502734,Oxide,Al2O3,Meliorium Technologies,14.7,230.5,,0,,,ATP,RAW 264.7,Mouse,Blood,24 h,6.3,104
,article,22502734,Oxide,Al2O3,Meliorium Technologies,14.7,230.5,,0,,,ATP,RAW 264.7,Mouse,Blood,24 h,12.5,98
,article,22502734,Oxide,Al2O3,Meliorium Technologies,14.7,230.5,,0,,,ATP,RAW 264.7,Mouse,Blood,24 h,25,92.8
,article,22502734,Oxide,Al2O3,Meliorium Technologies,14.7,230.5,,0,,,ATP,RAW 264.7,Mouse,Blood,24 h,50,71.5
,article,22502734,Oxide,Al2O3,Meliorium Technologies,14.7,230.5,,0,,,ATP,RAW 264.7,Mouse,Blood,24 h,100,44.3
,article,22502734,Oxide,Al2O3,Meliorium Technologies,14.7,230.5,,0,,,ATP,RAW 264.7,Mouse,Blood,24 h,200,34.5
,article,22502734,Oxide,Al2O3,Meliorium Technologies,14.7,260.4,,0,,,LDH,BEAS-2B,Human,Lung,24 h,0.4,100
,article,22502734,Oxide,Al2O3,Meliorium Technologies,14.7,260.4,,0,,,LDH,BEAS-2B,Human,Lung,24 h,0.8,100
,article,22502734,Oxide,Al2O3,Meliorium Technologies,14.7,260.4,,0,,,LDH,BEAS-2B,Human,Lung,24 h,1.6,100
,article,22502734,Oxide,Al2O3,Meliorium Technologies,14.7,260.4,,0,,,LDH,BEAS-2B,Human,Lung,24 h,3.2,100
,article,22502734,Oxide,Al2O3,Meliorium Technologies,14.7,260.4,,0,,,LDH,BEAS-2B,Human,Lung,24 h,6.3,100
,article,22502734,Oxide,Al2O3,Meliorium Technologies,14.7,260.4,,0,,,LDH,BEAS-2B,Human,Lung,24 h,12.5,91.4
,article,22502734,Oxide,Al2O3,Meliorium Technologies,14.7,260.4,,0,,,LDH,BEAS-2B,Human,Lung,24 h,25,83.3
,article,22502734,Oxide,Al2O3,Meliorium Technologies,14.7,260.4,,0,,,LDH,BEAS-2B,Human,Lung,24 h,50,76.3
,article,22502734,Oxide,Al2O3,Meliorium Technologies,14.7,260.4,,0,,,LDH,BEAS-2B,Human,Lung,24 h,100,69.2
,article,22502734,Oxide,Al2O3,Meliorium Technologies,14.7,260.4,,0,,,LDH,BEAS-2B,Human,Lung,24 h,200,68.1
,article,22502734,Oxide,Al2O3,Meliorium Technologies,14.7,260.4,,0,,,ATP,BEAS-2B,Human,Lung,24 h,0.4,100
,article,22502734,Oxide,Al2O3,Meliorium Technologies,14.7,260.4,,0,,,ATP,BEAS-2B,Human,Lung,24 h,0.8,100
,article,22502734,Oxide,Al2O3,Meliorium Technologies,14.7,260.4,,0,,,ATP,BEAS-2B,Human,Lung,24 h,1.6,100
,article,22502734,Oxide,Al2O3,Meliorium Technologies,14.7,260.4,,0,,,ATP,BEAS-2B,Human,Lung,24 h,3.2,100
,article,22502734,Oxide,Al2O3,Meliorium Technologies,14.7,260.4,,0,,,ATP,BEAS-2B,Human,Lung,24 h,6.3,100
,article,22502734,Oxide,Al2O3,Meliorium Technologies,14.7,260.4,,0,,,ATP,BEAS-2B,Human,Lung,24 h,12.5,80.2
,article,22502734,Oxide,Al2O3,Meliorium Technologies,14.7,260.4,,0,,,ATP,BEAS-2B,Human,Lung,24 h,25,68.2
,article,22502734,Oxide,Al2O3,Meliorium Technologies,14.7,260.4,,0,,,ATP,BEAS-2B,Human,Lung,24 h,50,53
,article,22502734,Oxide,Al2O3,Meliorium Technologies,14.7,260.4,,0,,,ATP,BEAS-2B,Human,Lung,24 h,100,39.2
,article,22502734,Oxide,Al2O3,Meliorium Technologies,14.7,260.4,,0,,,ATP,BEAS-2B,Human,Lung,24 h,200,25.1
,article,22502734,Oxide,Al2O3,Meliorium Technologies,14.7,230.5,,0,,,LDH,RAW 264.7,Mouse,Blood,24 h,0.4,100
,article,22502734,Oxide,Al2O3,Meliorium Technologies,14.7,230.5,,0,,,LDH,RAW 264.7,Mouse,Blood,24 h,0.8,100
,article,22502734,Oxide,Al2O3,Meliorium Technologies,14.7,230.5,,0,,,LDH,RAW 264.7,Mouse,Blood,24 h,1.6,94.4
,article,22502734,Oxide,Al2O3,Meliorium Technologies,14.7,230.5,,0,,,LDH,RAW 264.7,Mouse,Blood,24 h,3.2,91.4
,article,22502734,Oxide,Al2O3,Meliorium Technologies,14.7,230.5,,0,,,LDH,RAW 264.7,Mouse,Blood,24 h,6.3,89.8
,article,22502734,Oxide,Al2O3,Meliorium Technologies,14.7,230.5,,0,,,LDH,RAW 264.7,Mouse,Blood,24 h,12.5,85.9
,article,22502734,Oxide,Al2O3,Meliorium Technologies,14.7,230.5,,0,,,LDH,RAW 264.7,Mouse,Blood,24 h,25,76.8
,article,22502734,Oxide,Al2O3,Meliorium Technologies,14.7,230.5,,0,,,LDH,RAW 264.7,Mouse,Blood,24 h,50,55.5
,article,22502734,Oxide,Al2O3,Meliorium Technologies,14.7,230.5,,0,,,LDH,RAW 264.7,Mouse,Blood,24 h,100,46.1
,article,22502734,Oxide,Al2O3,Meliorium Technologies,14.7,230.5,,0,,,LDH,RAW 264.7,Mouse,Blood,24 h,200,32.8
,article,22502734,Oxide,Al2O3,Meliorium Technologies,14.7,230.5,,0,,,ATP,RAW 264.7,Mouse,Blood,24 h,0.4,101
,article,22502734,Oxide,Al2O3,Meliorium Technologies,14.7,230.5,,0,,,ATP,RAW 264.7,Mouse,Blood,24 h,0.8,101
,article,22502734,Oxide,Al2O3,Meliorium Technologies,14.7,230.5,,0,,,ATP,RAW 264.7,Mouse,Blood,24 h,1.6,101
,article,22502734,Oxide,Al2O3,Meliorium Technologies,14.7,230.5,,0,,,ATP,RAW 264.7,Mouse,Blood,24 h,3.2,93
,article,22502734,Oxide,Al2O3,Meliorium Technologies,14.7,230.5,,0,,,ATP,RAW 264.7,Mouse,Blood,24 h,6.3,54.9
,article,22502734,Oxide,Al2O3,Meliorium Technologies,14.7,230.5,,0,,,ATP,RAW 264.7,Mouse,Blood,24 h,12.5,44.4
,article,22502734,Oxide,Al2O3,Meliorium Technologies,14.7,230.5,,0,,,ATP,RAW 264.7,Mouse,Blood,24 h,25,30.5
,article,22502734,Oxide,Al2O3,Meliorium Technologies,14.7,230.5,,0,,,ATP,RAW 264.7,Mouse,Blood,24 h,50,23.6
,article,22502734,Oxide,Al2O3,Meliorium Technologies,14.7,230.5,,0,,,ATP,RAW 264.7,Mouse,Blood,24 h,100,17.3
,article,22502734,Oxide,Al2O3,Meliorium Technologies,14.7,230.5,,0,,,ATP,RAW 264.7,Mouse,Blood,24 h,200,11.3
,article,22502734,Oxide,Al2O3,Meliorium Technologies,14.7,260.4,,0,,,LDH,BEAS-2B,Human,Lung,24 h,0.4,100
,article,22502734,Oxide,Al2O3,Meliorium Technologies,14.7,260.4,,0,,,LDH,BEAS-2B,Human,Lung,24 h,0.8,100
,article,22502734,Oxide,Al2O3,Meliorium Technologies,14.7,260.4,,0,,,LDH,BEAS-2B,Human,Lung,24 h,1.6,100
,article,22502734,Oxide,Al2O3,Meliorium Technologies,14.7,260.4,,0,,,LDH,BEAS-2B,Human,Lung,24 h,3.2,100
,article,22502734,Oxide,Al2O3,Meliorium Technologies,14.7,260.4,,0,,,LDH,BEAS-2B,Human,Lung,24 h,6.3,90.8
,article,22502734,Oxide,Al2O3,Meliorium Technologies,14.7,260.4,,0,,,LDH,BEAS-2B,Human,Lung,24 h,12.5,81.8
,article,22502734,Oxide,Al2O3,Meliorium Technologies,14.7,260.4,,0,,,LDH,BEAS-2B,Human,Lung,24 h,25,76.5
,article,22502734,Oxide,Al2O3,Meliorium Technologies,14.7,260.4,,0,,,LDH,BEAS-2B,Human,Lung,24 h,50,55
,article,22502734,Oxide,Al2O3,Meliorium Technologies,14.7,260.4,,0,,,LDH,BEAS-2B,Human,Lung,24 h,100,32.1
,article,22502734,Oxide,Al2O3,Meliorium Technologies,14.7,260.4,,0,,,LDH,BEAS-2B,Human,Lung,24 h,200,21.3
,article,22502734,Oxide,Al2O3,Meliorium Technologies,14.7,230.5,,0,,,LDH,RAW 264.7,Mouse,Blood,24 h,0.4,100
,article,22502734,Oxide,Al2O3,Meliorium Technologies,14.7,230.5,,0,,,LDH,RAW 264.7,Mouse,Blood,24 h,0.8,100
,article,22502734,Oxide,Al2O3,Meliorium Technologies,14.7,230.5,,0,,,LDH,RAW 264.7,Mouse,Blood,24 h,1.6,100
,article,22502734,Oxide,Al2O3,Meliorium Technologies,14.7,230.5,,0,,,LDH,RAW 264.7,Mouse,Blood,24 h,3.2,100
,article,22502734,Oxide,Al2O3,Meliorium Technologies,14.7,230.5,,0,,,LDH,RAW 264.7,Mouse,Blood,24 h,6.3,95
,article,22502734,Oxide,Al2O3,Meliorium Technologies,14.7,230.5,,0,,,LDH,RAW 264.7,Mouse,Blood,24 h,12.5,93.1
,article,22502734,Oxide,Al2O3,Meliorium Technologies,14.7,230.5,,0,,,LDH,RAW 264.7,Mouse,Blood,24 h,25,89.6
,article,22502734,Oxide,Al2O3,Meliorium Technologies,14.7,230.5,,0,,,LDH,RAW 264.7,Mouse,Blood,24 h,50,83.9
,article,22502734,Oxide,Al2O3,Meliorium Technologies,14.7,230.5,,0,,,LDH,RAW 264.7,Mouse,Blood,24 h,100,77.5
,article,22502734,Oxide,Al2O3,Meliorium Technologies,14.7,230.5,,0,,,LDH,RAW 264.7,Mouse,Blood,24 h,200,73.4
,article,22502734,Oxide,Al2O3,Meliorium Technologies,14.7,230.5,,0,,,ATP,RAW 264.7,Mouse,Blood,24 h,0.4,100
,article,22502734,Oxide,Al2O3,Meliorium Technologies,14.7,230.5,,0,,,ATP,RAW 264.7,Mouse,Blood,24 h,0.8,100
,article,22502734,Oxide,Al2O3,Meliorium Technologies,14.7,230.5,,0,,,ATP,RAW 264.7,Mouse,Blood,24 h,1.6,100
,article,22502734,Oxide,Al2O3,Meliorium Technologies,14.7,230.5,,0,,,ATP,RAW 264.7,Mouse,Blood,24 h,3.2,85.1
,article,22502734,Oxide,Al2O3,Meliorium Technologies,14.7,230.5,,0,,,ATP,RAW 264.7,Mouse,Blood,24 h,6.3,67.6
,article,22502734,Oxide,Al2O3,Meliorium Technologies,14.7,230.5,,0,,,ATP,RAW 264.7,Mouse,Blood,24 h,12.5,48.9
,article,22502734,Oxide,Al2O3,Meliorium Technologies,14.7,230.5,,0,,,ATP,RAW 264.7,Mouse,Blood,24 h,25,31.7
,article,22502734,Oxide,Al2O3,Meliorium Technologies,14.7,230.5,,0,,,ATP,RAW 264.7,Mouse,Blood,24 h,50,22.7
,article,22502734,Oxide,Al2O3,Meliorium Technologies,14.7,230.5,,0,,,ATP,RAW 264.7,Mouse,Blood,24 h,100,14.9
,article,22502734,Oxide,Al2O3,Meliorium Technologies,14.7,230.5,,0,,,ATP,RAW 264.7,Mouse,Blood,24 h,200,12.9
,article,22502734,Oxide,Al2O3,Meliorium Technologies,14.7,260.4,,0,,,ATP,BEAS-2B,Human,Lung,24 h,0.4,100
,article,22502734,Oxide,Al2O3,Meliorium Technologies,14.7,260.4,,0,,,ATP,BEAS-2B,Human,Lung,24 h,0.8,100
,article,22502734,Oxide,Al2O3,Meliorium Technologies,14.7,260.4,,0,,,ATP,BEAS-2B,Human,Lung,24 h,1.6,100
,article,22502734,Oxide,Al2O3,Meliorium Technologies,14.7,260.4,,0,,,ATP,BEAS-2B,Human,Lung,24 h,3.2,78.1
,article,22502734,Oxide,Al2O3,Meliorium Technologies,14.7,260.4,,0,,,ATP,BEAS-2B,Human,Lung,24 h,6.3,71.8
,article,22502734,Oxide,Al2O3,Meliorium Technologies,14.7,260.4,,0,,,ATP,BEAS-2B,Human,Lung,24 h,12.5,54.5
,article,22502734,Oxide,Al2O3,Meliorium Technologies,14.7,260.4,,0,,,ATP,BEAS-2B,Human,Lung,24 h,25,36.9
,article,22502734,Oxide,Al2O3,Meliorium Technologies,14.7,260.4,,0,,,ATP,BEAS-2B,Human,Lung,24 h,50,23.3
,article,22502734,Oxide,Al2O3,Meliorium Technologies,14.7,260.4,,0,,,ATP,BEAS-2B,Human,Lung,24 h,100,18.7
,article,22502734,Oxide,Al2O3,Meliorium Technologies,14.7,260.4,,0,,,ATP,BEAS-2B,Human,Lung,24 h,200,15.7
,article,22502734,Oxide,Al2O3,Meliorium Technologies,14.7,260.4,,0,,,LDH,BEAS-2B,Human,Lung,24 h,0.4,100
,article,22502734,Oxide,Al2O3,Meliorium Technologies,14.7,260.4,,0,,,LDH,BEAS-2B,Human,Lung,24 h,0.8,100
,article,22502734,Oxide,Al2O3,Meliorium Technologies,14.7,260.4,,0,,,LDH,BEAS-2B,Human,Lung,24 h,1.6,100
,article,22502734,Oxide,Al2O3,Meliorium Technologies,14.7,260.4,,0,,,LDH,BEAS-2B,Human,Lung,24 h,3.2,100
,article,22502734,Oxide,Al2O3,Meliorium Technologies,14.7,260.4,,0,,,LDH,BEAS-2B,Human,Lung,24 h,6.3,96.7
,article,22502734,Oxide,Al2O3,Meliorium Technologies,14.7,260.4,,0,,,LDH,BEAS-2B,Human,Lung,24 h,12.5,95.4
,article,22502734,Oxide,Al2O3,Meliorium Technologies,14.7,260.4,,0,,,LDH,BEAS-2B,Human,Lung,24 h,25,90.1
,article,22502734,Oxide,Al2O3,Meliorium Technologies,14.7,260.4,,0,,,LDH,BEAS-2B,Human,Lung,24 h,50,83.9
,article,22502734,Oxide,Al2O3,Meliorium Technologies,14.7,260.4,,0,,,LDH,BEAS-2B,Human,Lung,24 h,100,73.8
,article,22502734,Oxide,Al2O3,Meliorium Technologies,14.7,260.4,,0,,,LDH,BEAS-2B,Human,Lung,24 h,200,67.7
,article,22502734,Oxide,Al2O3,Meliorium Technologies,14.7,260.4,,0,,,ATP,BEAS-2B,Human,Lung,24 h,0.4,106
,article,22502734,Oxide,Al2O3,Meliorium Technologies,14.7,260.4,,0,,,ATP,BEAS-2B,Human,Lung,24 h,0.8,106
,article,22502734,Oxide,Al2O3,Meliorium Technologies,14.7,260.4,,0,,,ATP,BEAS-2B,Human,Lung,24 h,1.6,106
,article,22502734,Oxide,Al2O3,Meliorium Technologies,14.7,260.4,,0,,,ATP,BEAS-2B,Human,Lung,24 h,3.2,106
,article,22502734,Oxide,Al2O3,Meliorium Technologies,14.7,260.4,,0,,,ATP,BEAS-2B,Human,Lung,24 h,6.3,97.1
,article,22502734,Oxide,Al2O3,Meliorium Technologies,14.7,260.4,,0,,,ATP,BEAS-2B,Human,Lung,24 h,12.5,71.3
,article,22502734,Oxide,Al2O3,Meliorium Technologies,14.7,260.4,,0,,,ATP,BEAS-2B,Human,Lung,24 h,25,53.9
,article,22502734,Oxide,Al2O3,Meliorium Technologies,14.7,260.4,,0,,,ATP,BEAS-2B,Human,Lung,24 h,50,38.2
,article,22502734,Oxide,Al2O3,Meliorium Technologies,14.7,260.4,,0,,,ATP,BEAS-2B,Human,Lung,24 h,100,28.9
,article,22502734,Oxide,Al2O3,Meliorium Technologies,14.7,260.4,,0,,,ATP,BEAS-2B,Human,Lung,24 h,200,14.9
,article,22502734,Oxide,Al2O3,Meliorium Technologies,14.7,230.5,,0,,,LDH,RAW 264.7,Mouse,Blood,24 h,0.4,100
,article,22502734,Oxide,Al2O3,Meliorium Technologies,14.7,230.5,,0,,,LDH,RAW 264.7,Mouse,Blood,24 h,0.8,100
