Repository: dydtkddl/nanometaloxide

File: 00datacollection/01s2nano_data.csv (part 27 of 75)
Tags,Source,Info #,Material group,Material type,Manufacturer,Core (or Grain) size (nm),Hydrodynamic size (nm),Size distribution,Surface charge (mV),Surface Area (m^2/g),Shape,Assay method,Cell line (or type),Cell line species,IC origin,Exposure time,Dose (ug/ml),Toxicity value (%)
,article,22502734,Oxide,Al2O3,Meliorium Technologies,14.7,230.5,,0,,,LDH,RAW 264.7,Mouse,Blood,24 h,1.6,100
,article,22502734,Oxide,Al2O3,Meliorium Technologies,14.7,230.5,,0,,,LDH,RAW 264.7,Mouse,Blood,24 h,3.2,96.9
,article,22502734,Oxide,Al2O3,Meliorium Technologies,14.7,230.5,,0,,,LDH,RAW 264.7,Mouse,Blood,24 h,6.3,92.3
,article,22502734,Oxide,Al2O3,Meliorium Technologies,14.7,230.5,,0,,,LDH,RAW 264.7,Mouse,Blood,24 h,12.5,87.3
,article,22502734,Oxide,Al2O3,Meliorium Technologies,14.7,230.5,,0,,,LDH,RAW 264.7,Mouse,Blood,24 h,25,81.5
,article,22502734,Oxide,Al2O3,Meliorium Technologies,14.7,230.5,,0,,,LDH,RAW 264.7,Mouse,Blood,24 h,50,67.8
,article,22502734,Oxide,Al2O3,Meliorium Technologies,14.7,230.5,,0,,,LDH,RAW 264.7,Mouse,Blood,24 h,100,50.2
,article,22502734,Oxide,Al2O3,Meliorium Technologies,14.7,230.5,,0,,,LDH,RAW 264.7,Mouse,Blood,24 h,200,33.9
,article,22502734,Oxide,Al2O3,Meliorium Technologies,14.7,230.5,,0,,,ATP,RAW 264.7,Mouse,Blood,24 h,0.4,100
,article,22502734,Oxide,Al2O3,Meliorium Technologies,14.7,230.5,,0,,,ATP,RAW 264.7,Mouse,Blood,24 h,0.8,100
,article,22502734,Oxide,Al2O3,Meliorium Technologies,14.7,230.5,,0,,,ATP,RAW 264.7,Mouse,Blood,24 h,1.6,100
,article,22502734,Oxide,Al2O3,Meliorium Technologies,14.7,230.5,,0,,,ATP,RAW 264.7,Mouse,Blood,24 h,3.2,95.7
,article,22502734,Oxide,Al2O3,Meliorium Technologies,14.7,230.5,,0,,,ATP,RAW 264.7,Mouse,Blood,24 h,6.3,97.1
,article,22502734,Oxide,Al2O3,Meliorium Technologies,14.7,230.5,,0,,,ATP,RAW 264.7,Mouse,Blood,24 h,12.5,88.6
,article,22502734,Oxide,Al2O3,Meliorium Technologies,14.7,230.5,,0,,,ATP,RAW 264.7,Mouse,Blood,24 h,25,67.6
,article,22502734,Oxide,Al2O3,Meliorium Technologies,14.7,230.5,,0,,,ATP,RAW 264.7,Mouse,Blood,24 h,50,46.5
,article,22502734,Oxide,Al2O3,Meliorium Technologies,14.7,230.5,,0,,,ATP,RAW 264.7,Mouse,Blood,24 h,100,32.6
,article,22502734,Oxide,Al2O3,Meliorium Technologies,14.7,230.5,,0,,,ATP,RAW 264.7,Mouse,Blood,24 h,200,21.9
,article,25119736,Carbon,SWCNT,Hanwha Nanotech,1.1,,,,,,Trypan blue,Peripheral blood lymphocyte,Human,Blood,48 h,0,4.8077
,article,25119736,Carbon,SWCNT,Hanwha Nanotech,1.1,,,,,,Trypan blue,Peripheral blood lymphocyte,Human,Blood,48 h,6.25,3.5256
,article,25119736,Carbon,SWCNT,Hanwha Nanotech,1.1,,,,,,Trypan blue,Peripheral blood lymphocyte,Human,Blood,48 h,12.5,3.1154
,article,25119736,Carbon,SWCNT,Hanwha Nanotech,1.1,,,,,,Trypan blue,Peripheral blood lymphocyte,Human,Blood,48 h,25,2.5256
,article,25119736,Carbon,SWCNT,Hanwha Nanotech,1.1,,,,,,Trypan blue,Peripheral blood lymphocyte,Human,Blood,48 h,50,2.4231
,article,25119736,Carbon,SWCNT,Hanwha Nanotech,1.1,,,,,,Trypan blue,Peripheral blood lymphocyte,Human,Blood,48 h,100,2.359
,article,22502734,Oxide,Al2O3,Meliorium Technologies,14.7,260.4,,0,,,LDH,BEAS-2B,Human,Lung,24 h,0.4,100
,article,22502734,Oxide,Al2O3,Meliorium Technologies,14.7,260.4,,0,,,LDH,BEAS-2B,Human,Lung,24 h,0.8,100
,article,22502734,Oxide,Al2O3,Meliorium Technologies,14.7,260.4,,0,,,LDH,BEAS-2B,Human,Lung,24 h,1.6,100
,article,22502734,Oxide,Al2O3,Meliorium Technologies,14.7,260.4,,0,,,LDH,BEAS-2B,Human,Lung,24 h,3.2,94.6
,article,22502734,Oxide,Al2O3,Meliorium Technologies,14.7,260.4,,0,,,LDH,BEAS-2B,Human,Lung,24 h,6.3,92.8
,article,22502734,Oxide,Al2O3,Meliorium Technologies,14.7,260.4,,0,,,LDH,BEAS-2B,Human,Lung,24 h,12.5,89.4
,article,22502734,Oxide,Al2O3,Meliorium Technologies,14.7,260.4,,0,,,LDH,BEAS-2B,Human,Lung,24 h,25,85.7
,article,22502734,Oxide,Al2O3,Meliorium Technologies,14.7,260.4,,0,,,LDH,BEAS-2B,Human,Lung,24 h,50,62.6
,article,22502734,Oxide,Al2O3,Meliorium Technologies,14.7,260.4,,0,,,LDH,BEAS-2B,Human,Lung,24 h,100,50.8
,article,22502734,Oxide,Al2O3,Meliorium Technologies,14.7,260.4,,0,,,LDH,BEAS-2B,Human,Lung,24 h,200,27.8
,article,25119736,Carbon,SWCNT,Hanwha Nanotech,1.1,,,,,,Trypan blue,Peripheral blood lymphocyte,Human,Blood,24 h,0,3.4872
,article,25119736,Carbon,SWCNT,Hanwha Nanotech,1.1,,,,,,Trypan blue,Peripheral blood lymphocyte,Human,Blood,24 h,6.25,3.5641
,article,25119736,Carbon,SWCNT,Hanwha Nanotech,1.1,,,,,,Trypan blue,Peripheral blood lymphocyte,Human,Blood,24 h,12.5,2.5641
,article,25119736,Carbon,SWCNT,Hanwha Nanotech,1.1,,,,,,Trypan blue,Peripheral blood lymphocyte,Human,Blood,24 h,25,1.7692
,article,25119736,Carbon,SWCNT,Hanwha Nanotech,1.1,,,,,,Trypan blue,Peripheral blood lymphocyte,Human,Blood,24 h,50,1.859
,article,25119736,Carbon,SWCNT,Hanwha Nanotech,1.1,,,,,,Trypan blue,Peripheral blood lymphocyte,Human,Blood,24 h,100,1.6667
,article,22502734,Oxide,Al2O3,Meliorium Technologies,14.7,260.4,,0,,,ATP,BEAS-2B,Human,Lung,24 h,0.4,100
,article,22502734,Oxide,Al2O3,Meliorium Technologies,14.7,260.4,,0,,,ATP,BEAS-2B,Human,Lung,24 h,0.8,100
,article,22502734,Oxide,Al2O3,Meliorium Technologies,14.7,260.4,,0,,,ATP,BEAS-2B,Human,Lung,24 h,1.6,91.7
,article,22502734,Oxide,Al2O3,Meliorium Technologies,14.7,260.4,,0,,,ATP,BEAS-2B,Human,Lung,24 h,3.2,83.5
,article,22502734,Oxide,Al2O3,Meliorium Technologies,14.7,260.4,,0,,,ATP,BEAS-2B,Human,Lung,24 h,6.3,80.9
,article,22502734,Oxide,Al2O3,Meliorium Technologies,14.7,260.4,,0,,,ATP,BEAS-2B,Human,Lung,24 h,12.5,67.8
,article,22502734,Oxide,Al2O3,Meliorium Technologies,14.7,260.4,,0,,,ATP,BEAS-2B,Human,Lung,24 h,25,59.9
,article,22502734,Oxide,Al2O3,Meliorium Technologies,14.7,260.4,,0,,,ATP,BEAS-2B,Human,Lung,24 h,50,48.2
,article,22502734,Oxide,Al2O3,Meliorium Technologies,14.7,260.4,,0,,,ATP,BEAS-2B,Human,Lung,24 h,100,32.9
,article,22502734,Oxide,Al2O3,Meliorium Technologies,14.7,260.4,,0,,,ATP,BEAS-2B,Human,Lung,24 h,200,13.1
,article,22502734,Oxide,Al2O3,Meliorium Technologies,14.7,230.5,,0,,,LDH,RAW 264.7,Mouse,Blood,24 h,0.4,100
,article,22502734,Oxide,Al2O3,Meliorium Technologies,14.7,230.5,,0,,,LDH,RAW 264.7,Mouse,Blood,24 h,0.8,100
,article,22502734,Oxide,Al2O3,Meliorium Technologies,14.7,230.5,,0,,,LDH,RAW 264.7,Mouse,Blood,24 h,1.6,100
,article,22502734,Oxide,Al2O3,Meliorium Technologies,14.7,230.5,,0,,,LDH,RAW 264.7,Mouse,Blood,24 h,3.2,98.6
,article,22502734,Oxide,Al2O3,Meliorium Technologies,14.7,230.5,,0,,,LDH,RAW 264.7,Mouse,Blood,24 h,6.3,95.7
,article,22502734,Oxide,Al2O3,Meliorium Technologies,14.7,230.5,,0,,,LDH,RAW 264.7,Mouse,Blood,24 h,12.5,93
,article,22502734,Oxide,Al2O3,Meliorium Technologies,14.7,230.5,,0,,,LDH,RAW 264.7,Mouse,Blood,24 h,25,91.4
,article,22502734,Oxide,Al2O3,Meliorium Technologies,14.7,230.5,,0,,,LDH,RAW 264.7,Mouse,Blood,24 h,50,86.9
,article,22502734,Oxide,Al2O3,Meliorium Technologies,14.7,230.5,,0,,,LDH,RAW 264.7,Mouse,Blood,24 h,100,73.3
,article,22502734,Oxide,Al2O3,Meliorium Technologies,14.7,230.5,,0,,,LDH,RAW 264.7,Mouse,Blood,24 h,200,66.5
,article,25580058,Carbon,SWCNT,Sigma Aldrich,4.5,,,,,,MTS,GM00637,Human,Skin,12 h,5,96.5125
,article,25580058,Carbon,SWCNT,Sigma Aldrich,4.5,,,,,,MTS,GM00637,Human,Skin,12 h,25,92.3843
,article,25580058,Carbon,SWCNT,Sigma Aldrich,4.5,,,,,,MTS,GM00637,Human,Skin,12 h,50,72.4555
,article,25580058,Carbon,SWCNT,Sigma Aldrich,4.5,,,,,,MTS,GM00637,Human,Skin,6 h,5,97.8199
,article,25580058,Carbon,SWCNT,Sigma Aldrich,4.5,,,,,,MTS,GM00637,Human,Skin,6 h,25,91.8483
,article,25580058,Carbon,SWCNT,Sigma Aldrich,4.5,,,,,,MTS,GM00637,Human,Skin,6 h,50,82.3223
,article,25580058,Carbon,SWCNT,Sigma Aldrich,4.5,,,,,,MTS,GM00637,Human,Skin,12 h,5,80.1424
,article,25580058,Carbon,SWCNT,Sigma Aldrich,4.5,,,,,,MTS,GM00637,Human,Skin,12 h,25,58.363
,article,25580058,Carbon,SWCNT,Sigma Aldrich,4.5,,,,,,MTS,GM00637,Human,Skin,12 h,50,50.9609
,article,25580058,Carbon,SWCNT,Sigma Aldrich,4.5,,,,,,MTS,GM00637,Human,Skin,6 h,5,91.1374
,article,25580058,Carbon,SWCNT,Sigma Aldrich,4.5,,,,,,MTS,GM00637,Human,Skin,6 h,25,73.0806
,article,25580058,Carbon,SWCNT,Sigma Aldrich,4.5,,,,,,MTS,GM00637,Human,Skin,6 h,50,57.4408
,article,22502734,Oxide,Al2O3,Meliorium Technologies,14.7,230.5,,0,,,ATP,RAW 264.7,Mouse,Blood,24 h,0.4,100
,article,22502734,Oxide,Al2O3,Meliorium Technologies,14.7,230.5,,0,,,ATP,RAW 264.7,Mouse,Blood,24 h,0.8,100
,article,22502734,Oxide,Al2O3,Meliorium Technologies,14.7,230.5,,0,,,ATP,RAW 264.7,Mouse,Blood,24 h,1.6,100
,article,22502734,Oxide,Al2O3,Meliorium Technologies,14.7,230.5,,0,,,ATP,RAW 264.7,Mouse,Blood,24 h,3.2,98.1
,article,22502734,Oxide,Al2O3,Meliorium Technologies,14.7,230.5,,0,,,ATP,RAW 264.7,Mouse,Blood,24 h,6.3,83.2
,article,22502734,Oxide,Al2O3,Meliorium Technologies,14.7,230.5,,0,,,ATP,RAW 264.7,Mouse,Blood,24 h,12.5,67
,article,22502734,Oxide,Al2O3,Meliorium Technologies,14.7,230.5,,0,,,ATP,RAW 264.7,Mouse,Blood,24 h,25,37.2
,article,22502734,Oxide,Al2O3,Meliorium Technologies,14.7,230.5,,0,,,ATP,RAW 264.7,Mouse,Blood,24 h,50,29.2
,article,22502734,Oxide,Al2O3,Meliorium Technologies,14.7,230.5,,0,,,ATP,RAW 264.7,Mouse,Blood,24 h,100,18.4
,article,22502734,Oxide,Al2O3,Meliorium Technologies,14.7,230.5,,0,,,ATP,RAW 264.7,Mouse,Blood,24 h,200,15.8
,article,22502734,Oxide,Al2O3,Meliorium Technologies,14.7,260.4,,0,,,ATP,BEAS-2B,Human,Lung,24 h,0.4,100
,article,22502734,Oxide,Al2O3,Meliorium Technologies,14.7,260.4,,0,,,ATP,BEAS-2B,Human,Lung,24 h,0.8,100
,article,22502734,Oxide,Al2O3,Meliorium Technologies,14.7,260.4,,0,,,ATP,BEAS-2B,Human,Lung,24 h,1.6,100
,article,22502734,Oxide,Al2O3,Meliorium Technologies,14.7,260.4,,0,,,ATP,BEAS-2B,Human,Lung,24 h,3.2,100
,article,22502734,Oxide,Al2O3,Meliorium Technologies,14.7,260.4,,0,,,ATP,BEAS-2B,Human,Lung,24 h,6.3,93.5
,article,22502734,Oxide,Al2O3,Meliorium Technologies,14.7,260.4,,0,,,ATP,BEAS-2B,Human,Lung,24 h,12.5,66.3
,article,22502734,Oxide,Al2O3,Meliorium Technologies,14.7,260.4,,0,,,ATP,BEAS-2B,Human,Lung,24 h,25,43.9
,article,22502734,Oxide,Al2O3,Meliorium Technologies,14.7,260.4,,0,,,ATP,BEAS-2B,Human,Lung,24 h,50,23.8
,article,22502734,Oxide,Al2O3,Meliorium Technologies,14.7,260.4,,0,,,ATP,BEAS-2B,Human,Lung,24 h,100,17.6
,article,22502734,Oxide,Al2O3,Meliorium Technologies,14.7,260.4,,0,,,ATP,BEAS-2B,Human,Lung,24 h,200,20.4
,article,22502734,Oxide,Al2O3,Meliorium Technologies,14.7,260.4,,0,,,LDH,BEAS-2B,Human,Lung,24 h,0.4,100
,article,22502734,Oxide,Al2O3,Meliorium Technologies,14.7,260.4,,0,,,LDH,BEAS-2B,Human,Lung,24 h,0.8,100
,article,22502734,Oxide,Al2O3,Meliorium Technologies,14.7,260.4,,0,,,LDH,BEAS-2B,Human,Lung,24 h,1.6,100
,article,22502734,Oxide,Al2O3,Meliorium Technologies,14.7,260.4,,0,,,LDH,BEAS-2B,Human,Lung,24 h,3.2,100
,article,22502734,Oxide,Al2O3,Meliorium Technologies,14.7,260.4,,0,,,LDH,BEAS-2B,Human,Lung,24 h,6.3,100
,article,22502734,Oxide,Al2O3,Meliorium Technologies,14.7,260.4,,0,,,LDH,BEAS-2B,Human,Lung,24 h,12.5,92.5
,article,22502734,Oxide,Al2O3,Meliorium Technologies,14.7,260.4,,0,,,LDH,BEAS-2B,Human,Lung,24 h,25,90.7
,article,22502734,Oxide,Al2O3,Meliorium Technologies,14.7,260.4,,0,,,LDH,BEAS-2B,Human,Lung,24 h,50,82.5
,article,22502734,Oxide,Al2O3,Meliorium Technologies,14.7,260.4,,0,,,LDH,BEAS-2B,Human,Lung,24 h,100,72.3
,article,22502734,Oxide,Al2O3,Meliorium Technologies,14.7,260.4,,0,,,LDH,BEAS-2B,Human,Lung,24 h,200,62.3
,article,22502734,Oxide,Al2O3,Meliorium Technologies,14.7,230.5,,0,,,LDH,RAW 264.7,Mouse,Blood,24 h,0.4,100
,article,22502734,Oxide,Al2O3,Meliorium Technologies,14.7,230.5,,0,,,LDH,RAW 264.7,Mouse,Blood,24 h,0.8,100
,article,22502734,Oxide,Al2O3,Meliorium Technologies,14.7,230.5,,0,,,LDH,RAW 264.7,Mouse,Blood,24 h,1.6,100
,article,22502734,Oxide,Al2O3,Meliorium Technologies,14.7,230.5,,0,,,LDH,RAW 264.7,Mouse,Blood,24 h,3.2,92.8
,article,22502734,Oxide,Al2O3,Meliorium Technologies,14.7,230.5,,0,,,LDH,RAW 264.7,Mouse,Blood,24 h,6.3,87.9
,article,22502734,Oxide,Al2O3,Meliorium Technologies,14.7,230.5,,0,,,LDH,RAW 264.7,Mouse,Blood,24 h,12.5,79.1
,article,22502734,Oxide,Al2O3,Meliorium Technologies,14.7,230.5,,0,,,LDH,RAW 264.7,Mouse,Blood,24 h,25,66.2
,article,22502734,Oxide,Al2O3,Meliorium Technologies,14.7,230.5,,0,,,LDH,RAW 264.7,Mouse,Blood,24 h,50,49.4
,article,22502734,Oxide,Al2O3,Meliorium Technologies,14.7,230.5,,0,,,LDH,RAW 264.7,Mouse,Blood,24 h,100,42.1
,article,22502734,Oxide,Al2O3,Meliorium Technologies,14.7,230.5,,0,,,LDH,RAW 264.7,Mouse,Blood,24 h,200,30.8
,article,22502734,Oxide,Al2O3,Meliorium Technologies,14.7,230.5,,0,,,ATP,RAW 264.7,Mouse,Blood,24 h,0.4,102
,article,22502734,Oxide,Al2O3,Meliorium Technologies,14.7,230.5,,0,,,ATP,RAW 264.7,Mouse,Blood,24 h,0.8,102
,article,22502734,Oxide,Al2O3,Meliorium Technologies,14.7,230.5,,0,,,ATP,RAW 264.7,Mouse,Blood,24 h,1.6,102
,article,22502734,Oxide,Al2O3,Meliorium Technologies,14.7,230.5,,0,,,ATP,RAW 264.7,Mouse,Blood,24 h,3.2,85.9
,article,22502734,Oxide,Al2O3,Meliorium Technologies,14.7,230.5,,0,,,ATP,RAW 264.7,Mouse,Blood,24 h,6.3,63.2
,article,22502734,Oxide,Al2O3,Meliorium Technologies,14.7,230.5,,0,,,ATP,RAW 264.7,Mouse,Blood,24 h,12.5,57.8
,article,22502734,Oxide,Al2O3,Meliorium Technologies,14.7,230.5,,0,,,ATP,RAW 264.7,Mouse,Blood,24 h,25,32.2
,article,22502734,Oxide,Al2O3,Meliorium Technologies,14.7,230.5,,0,,,ATP,RAW 264.7,Mouse,Blood,24 h,50,16.7
,article,22502734,Oxide,Al2O3,Meliorium Technologies,14.7,230.5,,0,,,ATP,RAW 264.7,Mouse,Blood,24 h,100,14.3
,article,22502734,Oxide,Al2O3,Meliorium Technologies,14.7,230.5,,0,,,ATP,RAW 264.7,Mouse,Blood,24 h,200,9.1
,article,22502734,Oxide,Al2O3,Meliorium Technologies,14.7,260.4,,0,,,LDH,BEAS-2B,Human,Lung,24 h,0.4,100
,article,22502734,Oxide,Al2O3,Meliorium Technologies,14.7,260.4,,0,,,LDH,BEAS-2B,Human,Lung,24 h,0.8,100
,article,22502734,Oxide,Al2O3,Meliorium Technologies,14.7,260.4,,0,,,LDH,BEAS-2B,Human,Lung,24 h,1.6,100
,article,22502734,Oxide,Al2O3,Meliorium Technologies,14.7,260.4,,0,,,LDH,BEAS-2B,Human,Lung,24 h,3.2,100
,article,22502734,Oxide,Al2O3,Meliorium Technologies,14.7,260.4,,0,,,LDH,BEAS-2B,Human,Lung,24 h,6.3,87.6
,article,22502734,Oxide,Al2O3,Meliorium Technologies,14.7,260.4,,0,,,LDH,BEAS-2B,Human,Lung,24 h,12.5,83.1
,article,22502734,Oxide,Al2O3,Meliorium Technologies,14.7,260.4,,0,,,LDH,BEAS-2B,Human,Lung,24 h,25,68.5
,article,22502734,Oxide,Al2O3,Meliorium Technologies,14.7,260.4,,0,,,LDH,BEAS-2B,Human,Lung,24 h,50,52.5
,article,22502734,Oxide,Al2O3,Meliorium Technologies,14.7,260.4,,0,,,LDH,BEAS-2B,Human,Lung,24 h,100,41
,article,22502734,Oxide,Al2O3,Meliorium Technologies,14.7,260.4,,0,,,LDH,BEAS-2B,Human,Lung,24 h,200,25.8
,article,22502734,Oxide,Al2O3,Meliorium Technologies,14.7,260.4,,0,,,ATP,BEAS-2B,Human,Lung,24 h,0.4,105
,article,22502734,Oxide,Al2O3,Meliorium Technologies,14.7,260.4,,0,,,ATP,BEAS-2B,Human,Lung,24 h,0.8,105
,article,22502734,Oxide,Al2O3,Meliorium Technologies,14.7,260.4,,0,,,ATP,BEAS-2B,Human,Lung,24 h,1.6,105
,article,22502734,Oxide,Al2O3,Meliorium Technologies,14.7,260.4,,0,,,ATP,BEAS-2B,Human,Lung,24 h,3.2,96.8
,article,22502734,Oxide,Al2O3,Meliorium Technologies,14.7,260.4,,0,,,ATP,BEAS-2B,Human,Lung,24 h,6.3,81.7
,article,22502734,Oxide,Al2O3,Meliorium Technologies,14.7,260.4,,0,,,ATP,BEAS-2B,Human,Lung,24 h,12.5,66.2
,article,22502734,Oxide,Al2O3,Meliorium Technologies,14.7,260.4,,0,,,ATP,BEAS-2B,Human,Lung,24 h,25,45.3
,article,22502734,Oxide,Al2O3,Meliorium Technologies,14.7,260.4,,0,,,ATP,BEAS-2B,Human,Lung,24 h,50,31.7
,article,22502734,Oxide,Al2O3,Meliorium Technologies,14.7,260.4,,0,,,ATP,BEAS-2B,Human,Lung,24 h,100,23.9
,article,22502734,Oxide,Al2O3,Meliorium Technologies,14.7,260.4,,0,,,ATP,BEAS-2B,Human,Lung,24 h,200,14.8
,article,22502734,Oxide,Al2O3,Meliorium Technologies,14.7,230.5,,0,,,MTS,RAW 264.7,Mouse,Blood,24 h,0.4,103
,article,22502734,Oxide,Al2O3,Meliorium Technologies,14.7,230.5,,0,,,MTS,RAW 264.7,Mouse,Blood,24 h,0.8,103
,article,22502734,Oxide,Al2O3,Meliorium Technologies,14.7,230.5,,0,,,MTS,RAW 264.7,Mouse,Blood,24 h,1.6,103
,article,22502734,Oxide,Al2O3,Meliorium Technologies,14.7,230.5,,0,,,MTS,RAW 264.7,Mouse,Blood,24 h,3.2,103
,article,22502734,Oxide,Al2O3,Meliorium Technologies,14.7,230.5,,0,,,MTS,RAW 264.7,Mouse,Blood,24 h,6.3,103
,article,22502734,Oxide,Al2O3,Meliorium Technologies,14.7,230.5,,0,,,MTS,RAW 264.7,Mouse,Blood,24 h,12.5,99.6
,article,22502734,Oxide,Al2O3,Meliorium Technologies,14.7,230.5,,0,,,MTS,RAW 264.7,Mouse,Blood,24 h,25,98.1
,article,22502734,Oxide,Al2O3,Meliorium Technologies,14.7,230.5,,0,,,MTS,RAW 264.7,Mouse,Blood,24 h,50,82.8
,article,22502734,Oxide,Al2O3,Meliorium Technologies,14.7,230.5,,0,,,MTS,RAW 264.7,Mouse,Blood,24 h,100,79
,article,22502734,Oxide,Al2O3,Meliorium Technologies,14.7,230.5,,0,,,MTS,RAW 264.7,Mouse,Blood,24 h,200,75.1
,article,22502734,Oxide,Al2O3,Meliorium Technologies,14.7,260.4,,0,,,MTS,BEAS-2B,Human,Lung,24 h,0.4,100
,article,22502734,Oxide,Al2O3,Meliorium Technologies,14.7,260.4,,0,,,MTS,BEAS-2B,Human,Lung,24 h,0.8,100
,article,22502734,Oxide,Al2O3,Meliorium Technologies,14.7,260.4,,0,,,MTS,BEAS-2B,Human,Lung,24 h,1.6,100
,article,22502734,Oxide,Al2O3,Meliorium Technologies,14.7,260.4,,0,,,MTS,BEAS-2B,Human,Lung,24 h,3.2,100
,article,22502734,Oxide,Al2O3,Meliorium Technologies,14.7,260.4,,0,,,MTS,BEAS-2B,Human,Lung,24 h,6.3,97
,article,22502734,Oxide,Al2O3,Meliorium Technologies,14.7,260.4,,0,,,MTS,BEAS-2B,Human,Lung,24 h,12.5,89.8
,article,22502734,Oxide,Al2O3,Meliorium Technologies,14.7,260.4,,0,,,MTS,BEAS-2B,Human,Lung,24 h,25,88
,article,22502734,Oxide,Al2O3,Meliorium Technologies,14.7,260.4,,0,,,MTS,BEAS-2B,Human,Lung,24 h,50,78.6
,article,22502734,Oxide,Al2O3,Meliorium Technologies,14.7,260.4,,0,,,MTS,BEAS-2B,Human,Lung,24 h,100,71.1
,article,22502734,Oxide,Al2O3,Meliorium Technologies,14.7,260.4,,0,,,MTS,BEAS-2B,Human,Lung,24 h,200,63.5
,article,22502734,Oxide,Al2O3,Meliorium Technologies,14.7,230.5,,0,,,MTS,RAW 264.7,Mouse,Blood,24 h,0.4,100
,article,22502734,Oxide,Al2O3,Meliorium Technologies,14.7,230.5,,0,,,MTS,RAW 264.7,Mouse,Blood,24 h,0.8,100
,article,22502734,Oxide,Al2O3,Meliorium Technologies,14.7,230.5,,0,,,MTS,RAW 264.7,Mouse,Blood,24 h,1.6,87.4
,article,22502734,Oxide,Al2O3,Meliorium Technologies,14.7,230.5,,0,,,MTS,RAW 264.7,Mouse,Blood,24 h,3.2,76.3
,article,22502734,Oxide,Al2O3,Meliorium Technologies,14.7,230.5,,0,,,MTS,RAW 264.7,Mouse,Blood,24 h,6.3,50.9
,article,22502734,Oxide,Al2O3,Meliorium Technologies,14.7,230.5,,0,,,MTS,RAW 264.7,Mouse,Blood,24 h,12.5,40
,article,22502734,Oxide,Al2O3,Meliorium Technologies,14.7,230.5,,0,,,MTS,RAW 264.7,Mouse,Blood,24 h,25,28.3
,article,22502734,Oxide,Al2O3,Meliorium Technologies,14.7,230.5,,0,,,MTS,RAW 264.7,Mouse,Blood,24 h,50,24
,article,22502734,Oxide,Al2O3,Meliorium Technologies,14.7,230.5,,0,,,MTS,RAW 264.7,Mouse,Blood,24 h,100,24.5
,article,22502734,Oxide,Al2O3,Meliorium Technologies,14.7,230.5,,0,,,MTS,RAW 264.7,Mouse,Blood,24 h,200,31.1
,article,22502734,Oxide,Al2O3,Meliorium Technologies,14.7,260.4,,0,,,MTS,BEAS-2B,Human,Lung,24 h,0.4,100
,article,22502734,Oxide,Al2O3,Meliorium Technologies,14.7,260.4,,0,,,MTS,BEAS-2B,Human,Lung,24 h,0.8,100
,article,22502734,Oxide,Al2O3,Meliorium Technologies,14.7,260.4,,0,,,MTS,BEAS-2B,Human,Lung,24 h,1.6,92.8
,article,22502734,Oxide,Al2O3,Meliorium Technologies,14.7,260.4,,0,,,MTS,BEAS-2B,Human,Lung,24 h,3.2,76.2
,article,22502734,Oxide,Al2O3,Meliorium Technologies,14.7,260.4,,0,,,MTS,BEAS-2B,Human,Lung,24 h,6.3,69.7
,article,22502734,Oxide,Al2O3,Meliorium Technologies,14.7,260.4,,0,,,MTS,BEAS-2B,Human,Lung,24 h,12.5,49.7
,article,22502734,Oxide,Al2O3,Meliorium Technologies,14.7,260.4,,0,,,MTS,BEAS-2B,Human,Lung,24 h,25,30.4
,article,22502734,Oxide,Al2O3,Meliorium Technologies,14.7,260.4,,0,,,MTS,BEAS-2B,Human,Lung,24 h,50,19.6
,article,22502734,Oxide,Al2O3,Meliorium Technologies,14.7,260.4,,0,,,MTS,BEAS-2B,Human,Lung,24 h,100,17.9
,article,22502734,Oxide,Al2O3,Meliorium Technologies,14.7,260.4,,0,,,MTS,BEAS-2B,Human,Lung,24 h,200,14.2
,article,22502734,Oxide,Al2O3,Meliorium Technologies,14.7,230.5,,0,,,MTS,RAW 264.7,Mouse,Blood,24 h,0.4,100
,article,22502734,Oxide,Al2O3,Meliorium Technologies,14.7,230.5,,0,,,MTS,RAW 264.7,Mouse,Blood,24 h,0.8,100
,article,22502734,Oxide,Al2O3,Meliorium Technologies,14.7,230.5,,0,,,MTS,RAW 264.7,Mouse,Blood,24 h,1.6,100
,article,22502734,Oxide,Al2O3,Meliorium Technologies,14.7,230.5,,0,,,MTS,RAW 264.7,Mouse,Blood,24 h,3.2,96.1
,article,22502734,Oxide,Al2O3,Meliorium Technologies,14.7,230.5,,0,,,MTS,RAW 264.7,Mouse,Blood,24 h,6.3,83.8
,article,22502734,Oxide,Al2O3,Meliorium Technologies,14.7,230.5,,0,,,MTS,RAW 264.7,Mouse,Blood,24 h,12.5,58.2
,article,22502734,Oxide,Al2O3,Meliorium Technologies,14.7,230.5,,0,,,MTS,RAW 264.7,Mouse,Blood,24 h,25,24.6
,article,22502734,Oxide,Al2O3,Meliorium Technologies,14.7,230.5,,0,,,MTS,RAW 264.7,Mouse,Blood,24 h,50,25.1
,article,22502734,Oxide,Al2O3,Meliorium Technologies,14.7,230.5,,0,,,MTS,RAW 264.7,Mouse,Blood,24 h,100,29
,article,22502734,Oxide,Al2O3,Meliorium Technologies,14.7,230.5,,0,,,MTS,RAW 264.7,Mouse,Blood,24 h,200,33.9
,article,22502734,Oxide,Al2O3,Meliorium Technologies,14.7,260.4,,0,,,MTS,BEAS-2B,Human,Lung,24 h,0.4,100
,article,22502734,Oxide,Al2O3,Meliorium Technologies,14.7,260.4,,0,,,MTS,BEAS-2B,Human,Lung,24 h,0.8,100
,article,22502734,Oxide,Al2O3,Meliorium Technologies,14.7,260.4,,0,,,MTS,BEAS-2B,Human,Lung,24 h,1.6,91.7
,article,22502734,Oxide,Al2O3,Meliorium Technologies,14.7,260.4,,0,,,MTS,BEAS-2B,Human,Lung,24 h,3.2,62.8
,article,22502734,Oxide,Al2O3,Meliorium Technologies,14.7,260.4,,0,,,MTS,BEAS-2B,Human,Lung,24 h,6.3,34.5
,article,22502734,Oxide,Al2O3,Meliorium Technologies,14.7,260.4,,0,,,MTS,BEAS-2B,Human,Lung,24 h,12.5,20.3
,article,22502734,Oxide,Al2O3,Meliorium Technologies,14.7,260.4,,0,,,MTS,BEAS-2B,Human,Lung,24 h,25,18.8
,article,22502734,Oxide,Al2O3,Meliorium Technologies,14.7,260.4,,0,,,MTS,BEAS-2B,Human,Lung,24 h,50,22.7
,article,22502734,Oxide,Al2O3,Meliorium Technologies,14.7,260.4,,0,,,MTS,BEAS-2B,Human,Lung,24 h,100,24.5
,article,22502734,Oxide,Al2O3,Meliorium Technologies,14.7,260.4,,0,,,MTS,BEAS-2B,Human,Lung,24 h,200,27.3
,article,22502734,Oxide,Al2O3,Meliorium Technologies,14.7,260.4,,0,,,MTS,BEAS-2B,Human,Lung,24 h,0.4,104
,article,22502734,Oxide,Al2O3,Meliorium Technologies,14.7,260.4,,0,,,MTS,BEAS-2B,Human,Lung,24 h,0.8,104
,article,22502734,Oxide,Al2O3,Meliorium Technologies,14.7,260.4,,0,,,MTS,BEAS-2B,Human,Lung,24 h,1.6,104
,article,22502734,Oxide,Al2O3,Meliorium Technologies,14.7,260.4,,0,,,MTS,BEAS-2B,Human,Lung,24 h,3.2,104
,article,22502734,Oxide,Al2O3,Meliorium Technologies,14.7,260.4,,0,,,MTS,BEAS-2B,Human,Lung,24 h,6.3,104
,article,22502734,Oxide,Al2O3,Meliorium Technologies,14.7,260.4,,0,,,MTS,BEAS-2B,Human,Lung,24 h,12.5,98.4
,article,22502734,Oxide,Al2O3,Meliorium Technologies,14.7,260.4,,0,,,MTS,BEAS-2B,Human,Lung,24 h,25,88.3
,article,22502734,Oxide,Al2O3,Meliorium Technologies,14.7,260.4,,0,,,MTS,BEAS-2B,Human,Lung,24 h,50,82.3
,article,22502734,Oxide,Al2O3,Meliorium Technologies,14.7,260.4,,0,,,MTS,BEAS-2B,Human,Lung,24 h,100,73.3
,article,22502734,Oxide,Al2O3,Meliorium Technologies,14.7,260.4,,0,,,MTS,BEAS-2B,Human,Lung,24 h,200,52.2
,article,22502734,Oxide,Al2O3,Meliorium Technologies,14.7,260.4,,0,,,MTS,BEAS-2B,Human,Lung,24 h,0.4,102
,article,22502734,Oxide,Al2O3,Meliorium Technologies,14.7,260.4,,0,,,MTS,BEAS-2B,Human,Lung,24 h,0.8,102
,article,22502734,Oxide,Al2O3,Meliorium Technologies,14.7,260.4,,0,,,MTS,BEAS-2B,Human,Lung,24 h,1.6,102
,article,22502734,Oxide,Al2O3,Meliorium Technologies,14.7,260.4,,0,,,MTS,BEAS-2B,Human,Lung,24 h,3.2,98.5
,article,22502734,Oxide,Al2O3,Meliorium Technologies,14.7,260.4,,0,,,MTS,BEAS-2B,Human,Lung,24 h,6.3,102
,article,22502734,Oxide,Al2O3,Meliorium Technologies,14.7,260.4,,0,,,MTS,BEAS-2B,Human,Lung,24 h,12.5,93.6
,article,22502734,Oxide,Al2O3,Meliorium Technologies,14.7,260.4,,0,,,MTS,BEAS-2B,Human,Lung,24 h,25,77.8
,article,22502734,Oxide,Al2O3,Meliorium Technologies,14.7,260.4,,0,,,MTS,BEAS-2B,Human,Lung,24 h,50,47.8
,article,22502734,Oxide,Al2O3,Meliorium Technologies,14.7,260.4,,0,,,MTS,BEAS-2B,Human,Lung,24 h,100,24.4
,article,22502734,Oxide,Al2O3,Meliorium Technologies,14.7,260.4,,0,,,MTS,BEAS-2B,Human,Lung,24 h,200,16.7
,article,22502734,Oxide,Al2O3,Meliorium Technologies,14.7,260.4,,0,,,MTS,BEAS-2B,Human,Lung,24 h,0.4,103
,article,22502734,Oxide,Al2O3,Meliorium Technologies,14.7,260.4,,0,,,MTS,BEAS-2B,Human,Lung,24 h,0.8,103
,article,22502734,Oxide,Al2O3,Meliorium Technologies,14.7,260.4,,0,,,MTS,BEAS-2B,Human,Lung,24 h,1.6,103
,article,22502734,Oxide,Al2O3,Meliorium Technologies,14.7,260.4,,0,,,MTS,BEAS-2B,Human,Lung,24 h,3.2,103
,article,22502734,Oxide,Al2O3,Meliorium Technologies,14.7,260.4,,0,,,MTS,BEAS-2B,Human,Lung,24 h,6.3,103
,article,22502734,Oxide,Al2O3,Meliorium Technologies,14.7,260.4,,0,,,MTS,BEAS-2B,Human,Lung,24 h,12.5,103
,article,22502734,Oxide,Al2O3,Meliorium Technologies,14.7,260.4,,0,,,MTS,BEAS-2B,Human,Lung,24 h,25,98
,article,22502734,Oxide,Al2O3,Meliorium Technologies,14.7,260.4,,0,,,MTS,BEAS-2B,Human,Lung,24 h,50,87
,article,22502734,Oxide,Al2O3,Meliorium Technologies,14.7,260.4,,0,,,MTS,BEAS-2B,Human,Lung,24 h,100,80
,article,22502734,Oxide,Al2O3,Meliorium Technologies,14.7,260.4,,0,,,MTS,BEAS-2B,Human,Lung,24 h,200,73
,article,22502734,Oxide,Al2O3,Meliorium Technologies,14.7,230.5,,0,,,MTS,RAW 264.7,Mouse,Blood,24 h,0.4,103
,article,22502734,Oxide,Al2O3,Meliorium Technologies,14.7,230.5,,0,,,MTS,RAW 264.7,Mouse,Blood,24 h,0.8,103
,article,22502734,Oxide,Al2O3,Meliorium Technologies,14.7,230.5,,0,,,MTS,RAW 264.7,Mouse,Blood,24 h,1.6,103
,article,22502734,Oxide,Al2O3,Meliorium Technologies,14.7,230.5,,0,,,MTS,RAW 264.7,Mouse,Blood,24 h,3.2,103
,article,22502734,Oxide,Al2O3,Meliorium Technologies,14.7,230.5,,0,,,MTS,RAW 264.7,Mouse,Blood,24 h,6.3,103
,article,22502734,Oxide,Al2O3,Meliorium Technologies,14.7,230.5,,0,,,MTS,RAW 264.7,Mouse,Blood,24 h,12.5,101
,article,22502734,Oxide,Al2O3,Meliorium Technologies,14.7,230.5,,0,,,MTS,RAW 264.7,Mouse,Blood,24 h,25,96.6
,article,22502734,Oxide,Al2O3,Meliorium Technologies,14.7,230.5,,0,,,MTS,RAW 264.7,Mouse,Blood,24 h,50,94.4
,article,22502734,Oxide,Al2O3,Meliorium Technologies,14.7,230.5,,0,,,MTS,RAW 264.7,Mouse,Blood,24 h,100,83.6
,article,22502734,Oxide,Al2O3,Meliorium Technologies,14.7,230.5,,0,,,MTS,RAW 264.7,Mouse,Blood,24 h,200,74.6
,article,22502734,Oxide,Al2O3,Meliorium Technologies,14.7,230.5,,0,,,MTS,RAW 264.7,Mouse,Blood,24 h,0.4,102
,article,22502734,Oxide,Al2O3,Meliorium Technologies,14.7,230.5,,0,,,MTS,RAW 264.7,Mouse,Blood,24 h,0.8,102
,article,22502734,Oxide,Al2O3,Meliorium Technologies,14.7,230.5,,0,,,MTS,RAW 264.7,Mouse,Blood,24 h,1.6,102
,article,22502734,Oxide,Al2O3,Meliorium Technologies,14.7,230.5,,0,,,MTS,RAW 264.7,Mouse,Blood,24 h,3.2,102
,article,22502734,Oxide,Al2O3,Meliorium Technologies,14.7,230.5,,0,,,MTS,RAW 264.7,Mouse,Blood,24 h,6.3,94.9
,article,22502734,Oxide,Al2O3,Meliorium Technologies,14.7,230.5,,0,,,MTS,RAW 264.7,Mouse,Blood,24 h,12.5,87.2
,article,22502734,Oxide,Al2O3,Meliorium Technologies,14.7,230.5,,0,,,MTS,RAW 264.7,Mouse,Blood,24 h,25,72
,article,22502734,Oxide,Al2O3,Meliorium Technologies,14.7,230.5,,0,,,MTS,RAW 264.7,Mouse,Blood,24 h,50,53.6
,article,22502734,Oxide,Al2O3,Meliorium Technologies,14.7,230.5,,0,,,MTS,RAW 264.7,Mouse,Blood,24 h,100,39.2
,article,22502734,Oxide,Al2O3,Meliorium Technologies,14.7,230.5,,0,,,MTS,RAW 264.7,Mouse,Blood,24 h,200,37.4
,article,22502734,Oxide,Al2O3,Meliorium Technologies,14.7,230.5,,0,,,MTS,RAW 264.7,Mouse,Blood,24 h,0.4,104
,article,22502734,Oxide,Al2O3,Meliorium Technologies,14.7,230.5,,0,,,MTS,RAW 264.7,Mouse,Blood,24 h,0.8,104
,article,22502734,Oxide,Al2O3,Meliorium Technologies,14.7,230.5,,0,,,MTS,RAW 264.7,Mouse,Blood,24 h,1.6,104
,article,22502734,Oxide,Al2O3,Meliorium Technologies,14.7,230.5,,0,,,MTS,RAW 264.7,Mouse,Blood,24 h,3.2,104
,article,22502734,Oxide,Al2O3,Meliorium Technologies,14.7,230.5,,0,,,MTS,RAW 264.7,Mouse,Blood,24 h,6.3,104
,article,22502734,Oxide,Al2O3,Meliorium Technologies,14.7,230.5,,0,,,MTS,RAW 264.7,Mouse,Blood,24 h,12.5,98
,article,22502734,Oxide,Al2O3,Meliorium Technologies,14.7,230.5,,0,,,MTS,RAW 264.7,Mouse,Blood,24 h,25,99.2
,article,22502734,Oxide,Al2O3,Meliorium Technologies,14.7,230.5,,0,,,MTS,RAW 264.7,Mouse,Blood,24 h,50,90.6
,article,22502734,Oxide,Al2O3,Meliorium Technologies,14.7,230.5,,0,,,MTS,RAW 264.7,Mouse,Blood,24 h,100,84.3
,article,22502734,Oxide,Al2O3,Meliorium Technologies,14.7,230.5,,0,,,MTS,RAW 264.7,Mouse,Blood,24 h,200,67.2
,article,22502734,Oxide,Al2O3,Meliorium Technologies,14.7,230.5,,0,,,MTS,RAW 264.7,Mouse,Blood,24 h,0.4,100
,article,22502734,Oxide,Al2O3,Meliorium Technologies,14.7,230.5,,0,,,MTS,RAW 264.7,Mouse,Blood,24 h,0.8,88.2
,article,22502734,Oxide,Al2O3,Meliorium Technologies,14.7,230.5,,0,,,MTS,RAW 264.7,Mouse,Blood,24 h,1.6,80.6
,article,22502734,Oxide,Al2O3,Meliorium Technologies,14.7,230.5,,0,,,MTS,RAW 264.7,Mouse,Blood,24 h,3.2,80
,article,22502734,Oxide,Al2O3,Meliorium Technologies,14.7,230.5,,0,,,MTS,RAW 264.7,Mouse,Blood,24 h,6.3,76.5
,article,22502734,Oxide,Al2O3,Meliorium Technologies,14.7,230.5,,0,,,MTS,RAW 264.7,Mouse,Blood,24 h,12.5,50.8
,article,22502734,Oxide,Al2O3,Meliorium Technologies,14.7,230.5,,0,,,MTS,RAW 264.7,Mouse,Blood,24 h,25,33.7
,article,22502734,Oxide,Al2O3,Meliorium Technologies,14.7,230.5,,0,,,MTS,RAW 264.7,Mouse,Blood,24 h,50,25.7
,article,22502734,Oxide,Al2O3,Meliorium Technologies,14.7,230.5,,0,,,MTS,RAW 264.7,Mouse,Blood,24 h,100,18.4
,article,22502734,Oxide,Al2O3,Meliorium Technologies,14.7,230.5,,0,,,MTS,RAW 264.7,Mouse,Blood,24 h,200,17.8
,article,22502734,Oxide,Al2O3,Meliorium Technologies,14.7,260.4,,0,,,MTS,BEAS-2B,Human,Lung,24 h,0.4,100
,article,22502734,Oxide,Al2O3,Meliorium Technologies,14.7,260.4,,0,,,MTS,BEAS-2B,Human,Lung,24 h,0.8,100
,article,22502734,Oxide,Al2O3,Meliorium Technologies,14.7,260.4,,0,,,MTS,BEAS-2B,Human,Lung,24 h,1.6,100
,article,22502734,Oxide,Al2O3,Meliorium Technologies,14.7,260.4,,0,,,MTS,BEAS-2B,Human,Lung,24 h,3.2,94
,article,22502734,Oxide,Al2O3,Meliorium Technologies,14.7,260.4,,0,,,MTS,BEAS-2B,Human,Lung,24 h,6.3,82
,article,22502734,Oxide,Al2O3,Meliorium Technologies,14.7,260.4,,0,,,MTS,BEAS-2B,Human,Lung,24 h,12.5,67
,article,22502734,Oxide,Al2O3,Meliorium Technologies,14.7,260.4,,0,,,MTS,BEAS-2B,Human,Lung,24 h,25,47
,article,22502734,Oxide,Al2O3,Meliorium Technologies,14.7,260.4,,0,,,MTS,BEAS-2B,Human,Lung,24 h,50,29
,article,22502734,Oxide,Al2O3,Meliorium Technologies,14.7,260.4,,0,,,MTS,BEAS-2B,Human,Lung,24 h,100,21
,article,22502734,Oxide,Al2O3,Meliorium Technologies,14.7,260.4,,0,,,MTS,BEAS-2B,Human,Lung,24 h,200,16
,article,20809599,Oxide,ZnO,Self-synthesized,29,,,4.49,,,MTT,WIL2-NS,Human,Spleen,48 h,2,92.162
,article,20809599,Oxide,ZnO,Self-synthesized,29,,,4.49,,,MTT,WIL2-NS,Human,Spleen,48 h,10,82.703
,article,20809599,Oxide,ZnO,Self-synthesized,29,,,4.49,,,MTT,WIL2-NS,Human,Spleen,48 h,20,79.459
,article,20809599,Oxide,ZnO,Self-synthesized,29,,,4.49,,,MTT,WIL2-NS,Human,Spleen,48 h,35,53.189
,article,20809599,Oxide,ZnO,Self-synthesized,29,,,4.49,,,MTT,WIL2-NS,Human,Spleen,48 h,50,12.162
,article,20809599,Oxide,ZnO,Self-synthesized,29,,,4.49,,,MTT,WIL2-NS,Human,Spleen,24 h,2,93.514
,article,20809599,Oxide,ZnO,Self-synthesized,29,,,4.49,,,MTT,WIL2-NS,Human,Spleen,24 h,10,84.054
,article,20809599,Oxide,ZnO,Self-synthesized,29,,,4.49,,,MTT,WIL2-NS,Human,Spleen,24 h,20,78.108
,article,20809599,Oxide,ZnO,Self-synthesized,29,,,4.49,,,MTT,WIL2-NS,Human,Spleen,24 h,35,64.595
,article,20809599,Oxide,ZnO,Self-synthesized,29,,,4.49,,,MTT,WIL2-NS,Human,Spleen,24 h,50,30
,article,20809599,Oxide,ZnO,Self-synthesized,29,,,4.49,,,MTT,WIL2-NS,Human,Spleen,4 h,2,95.135
,article,20809599,Oxide,ZnO,Self-synthesized,29,,,4.49,,,MTT,WIL2-NS,Human,Spleen,4 h,10,91.892
,article,20809599,Oxide,ZnO,Self-synthesized,29,,,4.49,,,MTT,WIL2-NS,Human,Spleen,4 h,20,91.622
,article,20809599,Oxide,ZnO,Self-synthesized,29,,,4.49,,,MTT,WIL2-NS,Human,Spleen,4 h,35,89.189
,article,20809599,Oxide,ZnO,Self-synthesized,29,,,4.49,,,MTT,WIL2-NS,Human,Spleen,4 h,50,88.649
,article,20809599,Oxide,ZnO,Self-synthesized,29,,,4.49,,,MTT,WIL2-NS,Human,Spleen,48 h,2,79.91
,article,20809599,Oxide,ZnO,Self-synthesized,29,,,4.49,,,MTT,WIL2-NS,Human,Spleen,48 h,10,73.95
,article,20809599,Oxide,ZnO,Self-synthesized,29,,,4.49,,,MTT,WIL2-NS,Human,Spleen,48 h,20,70.158
,article,20809599,Oxide,ZnO,Self-synthesized,29,,,4.49,,,MTT,WIL2-NS,Human,Spleen,48 h,35,68.804
,article,20809599,Oxide,ZnO,Self-synthesized,29,,,4.49,,,MTT,WIL2-NS,Human,Spleen,48 h,50,11.377
,article,20809599,Oxide,ZnO,Self-synthesized,29,,,4.49,,,MTT,WIL2-NS,Human,Spleen,24 h,2,93.454
,article,20809599,Oxide,ZnO,Self-synthesized,29,,,4.49,,,MTT,WIL2-NS,Human,Spleen,24 h,10,83.431
,article,20809599,Oxide,ZnO,Self-synthesized,29,,,4.49,,,MTT,WIL2-NS,Human,Spleen,24 h,20,81.535
,article,20809599,Oxide,ZnO,Self-synthesized,29,,,4.49,,,MTT,WIL2-NS,Human,Spleen,24 h,35,63.928
,article,20809599,Oxide,ZnO,Self-synthesized,29,,,4.49,,,MTT,WIL2-NS,Human,Spleen,24 h,50,33.047
,article,20809599,Oxide,ZnO,Self-synthesized,29,,,4.49,,,MTT,WIL2-NS,Human,Spleen,4 h,2,102.664
,article,20809599,Oxide,ZnO,Self-synthesized,29,,,4.49,,,MTT,WIL2-NS,Human,Spleen,4 h,10,100
,article,20809599,Oxide,ZnO,Self-synthesized,29,,,4.49,,,MTT,WIL2-NS,Human,Spleen,4 h,20,95.621
,article,20809599,Oxide,ZnO,Self-synthesized,29,,,4.49,,,MTT,WIL2-NS,Human,Spleen,4 h,35,95.621
,article,20809599,Oxide,ZnO,Self-synthesized,29,,,4.49,,,MTT,WIL2-NS,Human,Spleen,4 h,50,83.431
,article,20809599,Oxide,ZnO,Self-synthesized,29,,,4.49,,,MTT,WIL2-NS,Human,Spleen,48 h,2,91.335
,article,20809599,Oxide,ZnO,Self-synthesized,29,,,4.49,,,MTT,WIL2-NS,Human,Spleen,48 h,10,82.904
,article,20809599,Oxide,ZnO,Self-synthesized,29,,,4.49,,,MTT,WIL2-NS,Human,Spleen,48 h,20,70.539
,article,20809599,Oxide,ZnO,Self-synthesized,29,,,4.49,,,MTT,WIL2-NS,Human,Spleen,48 h,35,33.443
,article,20809599,Oxide,ZnO,Self-synthesized,29,,,4.49,,,MTT,WIL2-NS,Human,Spleen,48 h,50,8.15
,article,20809599,Oxide,ZnO,Self-synthesized,29,,,4.49,,,MTT,WIL2-NS,Human,Spleen,24 h,2,94.426
,article,20809599,Oxide,ZnO,Self-synthesized,29,,,4.49,,,MTT,WIL2-NS,Human,Spleen,24 h,10,92.178
,article,20809599,Oxide,ZnO,Self-synthesized,29,,,4.49,,,MTT,WIL2-NS,Human,Spleen,24 h,20,59.578
,article,20809599,Oxide,ZnO,Self-synthesized,29,,,4.49,,,MTT,WIL2-NS,Human,Spleen,24 h,35,42.436
,article,20809599,Oxide,ZnO,Self-synthesized,29,,,4.49,,,MTT,WIL2-NS,Human,Spleen,24 h,50,24.731
,article,20809599,Oxide,ZnO,Self-synthesized,29,,,4.49,,,MTT,WIL2-NS,Human,Spleen,4 h,2,100
,article,20809599,Oxide,ZnO,Self-synthesized,29,,,4.49,,,MTT,WIL2-NS,Human,Spleen,4 h,10,100
,article,20809599,Oxide,ZnO,Self-synthesized,29,,,4.49,,,MTT,WIL2-NS,Human,Spleen,4 h,20,97.518
,article,20809599,Oxide,ZnO,Self-synthesized,29,,,4.49,,,MTT,WIL2-NS,Human,Spleen,4 h,35,95.269
,article,20809599,Oxide,ZnO,Self-synthesized,29,,,4.49,,,MTT,WIL2-NS,Human,Spleen,4 h,50,89.368
,article,20809599,Oxide,ZnO,Self-synthesized,29,,,4.49,,,MTT,WIL2-NS,Human,Spleen,48 h,2,90.492
,article,20809599,Oxide,ZnO,Self-synthesized,29,,,4.49,,,MTT,WIL2-NS,Human,Spleen,48 h,10,57.892
,article,20809599,Oxide,ZnO,Self-synthesized,29,,,4.49,,,MTT,WIL2-NS,Human,Spleen,48 h,20,26.979
,article,20809599,Oxide,ZnO,Self-synthesized,29,,,4.49,,,MTT,WIL2-NS,Human,Spleen,48 h,35,10.117
,article,20809599,Oxide,ZnO,Self-synthesized,29,,,4.49,,,MTT,WIL2-NS,Human,Spleen,48 h,50,10.96
,article,20809599,Oxide,ZnO,Self-synthesized,29,,,4.49,,,MTT,WIL2-NS,Human,Spleen,24 h,2,107.073
,article,20809599,Oxide,ZnO,Self-synthesized,29,,,4.49,,,MTT,WIL2-NS,Human,Spleen,24 h,10,82.061
,article,20809599,Oxide,ZnO,Self-synthesized,29,,,4.49,,,MTT,WIL2-NS,Human,Spleen,24 h,20,29.227
,article,20809599,Oxide,ZnO,Self-synthesized,29,,,4.49,,,MTT,WIL2-NS,Human,Spleen,24 h,35,17.424
,article,20809599,Oxide,ZnO,Self-synthesized,29,,,4.49,,,MTT,WIL2-NS,Human,Spleen,24 h,40,17.143
,article,20809599,Oxide,ZnO,Self-synthesized,29,,,4.49,,,MTT,WIL2-NS,Human,Spleen,4 h,2,119.157
,article,20809599,Oxide,ZnO,Self-synthesized,29,,,4.49,,,MTT,WIL2-NS,Human,Spleen,4 h,10,111.288
,article,20809599,Oxide,ZnO,Self-synthesized,29,,,4.49,,,MTT,WIL2-NS,Human,Spleen,4 h,20,79.813
,article,20809599,Oxide,ZnO,Self-synthesized,29,,,4.49,,,MTT,WIL2-NS,Human,Spleen,4 h,35,57.611
,article,20809599,Oxide,ZnO,Self-synthesized,29,,,4.49,,,MTT,WIL2-NS,Human,Spleen,4 h,50,54.52
,article,17178155,Oxide,Fe3O4,,,,,,,,MTT,HMMs,Human,Blood,72 h,0,100
,article,17178155,Oxide,Fe3O4,,,,,,,,MTT,HMMs,Human,Blood,72 h,0.0001,92.35
,article,17178155,Oxide,Fe3O4,,,,,,,,MTT,HMMs,Human,Blood,72 h,0.001,93.456
,article,17178155,Oxide,Fe3O4,,,,,,,,MTT,HMMs,Human,Blood,72 h,0.01,90.138
,article,17178155,Oxide,Fe3O4,,,,,,,,MTT,HMMs,Human,Blood,72 h,0.1,93.456
,article,17178155,Oxide,Fe3O4,,,,,,,,MTT,HMMs,Human,Blood,72 h,1,87.373
,article,17178155,Oxide,Fe3O4,,,,,,,,MTT,HMMs,Human,Blood,72 h,10,48.664
,article,17178155,Oxide,Fe3O4,,,,,,,,Neutral Red,HMMs,Human,Blood,72 h,0,100
,article,17178155,Oxide,Fe3O4,,,,,,,,Neutral Red,HMMs,Human,Blood,72 h,0.0001,89.752
,article,17178155,Oxide,Fe3O4,,,,,,,,Neutral Red,HMMs,Human,Blood,72 h,0.001,89.752
,article,17178155,Oxide,Fe3O4,,,,,,,,Neutral Red,HMMs,Human,Blood,72 h,0.01,94.711
,article,17178155,Oxide,Fe3O4,,,,,,,,Neutral Red,HMMs,Human,Blood,72 h,0.1,94.215
,article,17178155,Oxide,Fe3O4,,,,,,,,Neutral Red,HMMs,Human,Blood,72 h,1,99.174
,article,17178155,Oxide,Fe3O4,,,,,,,,Neutral Red,HMMs,Human,Blood,72 h,10,84.298
,article,17178155,Oxide,Fe3O4,,,,,,,,Neutral Red,HMMs,Human,Blood,48 h,0,100
,article,17178155,Oxide,Fe3O4,,,,,,,,Neutral Red,HMMs,Human,Blood,48 h,0.0001,101.653
,article,17178155,Oxide,Fe3O4,,,,,,,,Neutral Red,HMMs,Human,Blood,48 h,0.001,101.653
,article,17178155,Oxide,Fe3O4,,,,,,,,Neutral Red,HMMs,Human,Blood,48 h,0.01,101.653
,article,17178155,Oxide,Fe3O4,,,,,,,,Neutral Red,HMMs,Human,Blood,48 h,0.1,103.14
,article,17178155,Oxide,Fe3O4,,,,,,,,Neutral Red,HMMs,Human,Blood,48 h,1,105.62
,article,17178155,Oxide,Fe3O4,,,,,,,,Neutral Red,HMMs,Human,Blood,48 h,10,73.488
,article,17178155,Oxide,Fe3O4,,,,,,,,Neutral Red,HMMs,Human,Blood,24 h,0,100
,article,17178155,Oxide,Fe3O4,,,,,,,,Neutral Red,HMMs,Human,Blood,24 h,0.0001,94.711
,article,17178155,Oxide,Fe3O4,,,,,,,,Neutral Red,HMMs,Human,Blood,24 h,0.001,94.215
,article,17178155,Oxide,Fe3O4,,,,,,,,Neutral Red,HMMs,Human,Blood,24 h,0.01,96.694
,article,17178155,Oxide,Fe3O4,,,,,,,,Neutral Red,HMMs,Human,Blood,24 h,0.1,94.215
,article,17178155,Oxide,Fe3O4,,,,,,,,Neutral Red,HMMs,Human,Blood,24 h,1,97.686
,article,17178155,Oxide,Fe3O4,,,,,,,,Neutral Red,HMMs,Human,Blood,24 h,10,73.388
,article,24833027,QD,QD,Self-synthesized,,,,,,,MTT,MCF-7,Human,Breast,48 h,0,100
,article,24833027,QD,QD,Self-synthesized,,,,,,,MTT,MCF-7,Human,Breast,48 h,12.5,79.3155
,article,24833027,QD,QD,Self-synthesized,,,,,,,MTT,MCF-7,Human,Breast,48 h,25,75.2976
,article,24833027,QD,QD,Self-synthesized,,,,,,,MTT,MCF-7,Human,Breast,48 h,50,73.0655
,article,24833027,QD,QD,Self-synthesized,,,,,,,MTT,MCF-7,Human,Breast,48 h,75,66.369
,article,24833027,QD,QD,Self-synthesized,,,,,,,MTT,MCF-7,Human,Breast,48 h,150,66.8155
,article,24833027,QD,QD,Self-synthesized,,,,,,,MTT,MCF-7,Human,Breast,48 h,0,100
,article,24833027,QD,QD,Self-synthesized,,,,,,,MTT,MCF-7,Human,Breast,48 h,12.5,77.6786
,article,24833027,QD,QD,Self-synthesized,,,,,,,MTT,MCF-7,Human,Breast,48 h,25,75.2976
,article,24833027,QD,QD,Self-synthesized,,,,,,,MTT,MCF-7,Human,Breast,48 h,50,58.0357
,article,24833027,QD,QD,Self-synthesized,,,,,,,MTT,MCF-7,Human,Breast,48 h,75,27.2321
,article,24833027,QD,QD,Self-synthesized,,,,,,,MTT,MCF-7,Human,Breast,48 h,150,15.7738
,article,26963807,QD,QD,Self-synthesized,,,,,,,Trypan blue,MA-104,Monkey,Kidney,24 h,0,76.1379
,article,26963807,QD,QD,Self-synthesized,,,,,,,Trypan blue,MA-104,Monkey,Kidney,24 h,50,70.2897
,article,26963807,QD,QD,Self-synthesized,,,,,,,Trypan blue,MA-104,Monkey,Kidney,24 h,100,69.5172
,article,26963807,QD,QD,Self-synthesized,,,,,,,Trypan blue,MA-104,Monkey,Kidney,24 h,150,71.2828
,article,26963807,QD,QD,Self-synthesized,,,,,,,Trypan blue,MA-104,Monkey,Kidney,24 h,200,70.1793
,article,26963807,QD,QD,Self-synthesized,,,,,,,Trypan blue,MA-104,Monkey,Kidney,24 h,0,76.1379
,article,26963807,QD,QD,Self-synthesized,,,,,,,Trypan blue,MA-104,Monkey,Kidney,24 h,50,70.9517
,article,26963807,QD,QD,Self-synthesized,,,,,,,Trypan blue,MA-104,Monkey,Kidney,24 h,100,69.4069
