Repository: dydtkddl/nanometaloxide

File: 00datacollection/01s2nano_data.csv (part 29 of 75)
Tags,Source,Info #,Material group,Material type,Manufacturer,Core (or Grain) size (nm),Hydrodynamic size (nm),Size distribution,Surface charge (mV),Surface Area (m^2/g),Shape,Assay method,Cell line (or type),Cell line species,IC origin,Exposure time,Dose (ug/ml),Toxicity value (%)
,article,23577063,QD,QD,Self-synthesized,2.2,7.39,,,-31.84,,MTT,L929,Mouse,Subcutaneous connective tissue,48 h,10,82.7681
,article,23577063,QD,QD,Self-synthesized,2.2,7.39,,,-31.84,,MTT,L929,Mouse,Subcutaneous connective tissue,48 h,20,76.6945
,article,23577063,QD,QD,Self-synthesized,2.2,7.39,,,-31.84,,MTT,L929,Mouse,Subcutaneous connective tissue,48 h,40,42.7957
,article,23577063,QD,QD,Self-synthesized,2.2,7.39,,,-31.84,,MTT,L929,Mouse,Subcutaneous connective tissue,48 h,80,14.6879
,article,23577063,QD,QD,Self-synthesized,2.2,7.39,,,-31.84,,MTT,L929,Mouse,Subcutaneous connective tissue,48 h,120,7.9081
,article,23577063,QD,QD,Self-synthesized,2.2,7.39,,,-31.84,,MTT,L929,Mouse,Subcutaneous connective tissue,48 h,180,7.6257
,article,23577063,QD,QD,Self-synthesized,2.2,7.39,,,-31.84,,MTT,L929,Mouse,Subcutaneous connective tissue,48 h,240,7.3432
,article,23577063,QD,QD,Self-synthesized,2.2,7.39,,,-31.84,,MTT,L929,Mouse,Subcutaneous connective tissue,24 h,0,100
,article,23577063,QD,QD,Self-synthesized,2.2,7.39,,,-31.84,,MTT,L929,Mouse,Subcutaneous connective tissue,24 h,2.5,95.0564
,article,23577063,QD,QD,Self-synthesized,2.2,7.39,,,-31.84,,MTT,L929,Mouse,Subcutaneous connective tissue,24 h,5,93.9265
,article,23577063,QD,QD,Self-synthesized,2.2,7.39,,,-31.84,,MTT,L929,Mouse,Subcutaneous connective tissue,24 h,10,90.2541
,article,23577063,QD,QD,Self-synthesized,2.2,7.39,,,-31.84,,MTT,L929,Mouse,Subcutaneous connective tissue,24 h,20,84.3218
,article,23577063,QD,QD,Self-synthesized,2.2,7.39,,,-31.84,,MTT,L929,Mouse,Subcutaneous connective tissue,24 h,40,62.1463
,article,23577063,QD,QD,Self-synthesized,2.2,7.39,,,-31.84,,MTT,L929,Mouse,Subcutaneous connective tissue,24 h,80,24.2926
,article,23577063,QD,QD,Self-synthesized,2.2,7.39,,,-31.84,,MTT,L929,Mouse,Subcutaneous connective tissue,24 h,120,16.8066
,article,23577063,QD,QD,Self-synthesized,2.2,7.39,,,-31.84,,MTT,L929,Mouse,Subcutaneous connective tissue,24 h,180,13.1342
,article,23577063,QD,QD,Self-synthesized,2.2,7.39,,,-31.84,,MTT,L929,Mouse,Subcutaneous connective tissue,24 h,240,7.9081
,article,23577063,QD,QD,Self-synthesized,2.2,7.39,,,-31.84,,MTT,L929,Mouse,Subcutaneous connective tissue,12 h,0,100
,article,23577063,QD,QD,Self-synthesized,2.2,7.39,,,-31.84,,MTT,L929,Mouse,Subcutaneous connective tissue,12 h,2.5,95.0564
,article,23577063,QD,QD,Self-synthesized,2.2,7.39,,,-31.84,,MTT,L929,Mouse,Subcutaneous connective tissue,12 h,5,93.9265
,article,23577063,QD,QD,Self-synthesized,2.2,7.39,,,-31.84,,MTT,L929,Mouse,Subcutaneous connective tissue,12 h,10,90.5366
,article,23577063,QD,QD,Self-synthesized,2.2,7.39,,,-31.84,,MTT,L929,Mouse,Subcutaneous connective tissue,12 h,20,77.9658
,article,23577063,QD,QD,Self-synthesized,2.2,7.39,,,-31.84,,MTT,L929,Mouse,Subcutaneous connective tissue,12 h,40,62.005
,article,23577063,QD,QD,Self-synthesized,2.2,7.39,,,-31.84,,MTT,L929,Mouse,Subcutaneous connective tissue,12 h,80,46.0443
,article,23577063,QD,QD,Self-synthesized,2.2,7.39,,,-31.84,,MTT,L929,Mouse,Subcutaneous connective tissue,12 h,120,37.4284
,article,23577063,QD,QD,Self-synthesized,2.2,7.39,,,-31.84,,MTT,L929,Mouse,Subcutaneous connective tissue,12 h,180,20.3377
,article,23577063,QD,QD,Self-synthesized,2.2,7.39,,,-31.84,,MTT,L929,Mouse,Subcutaneous connective tissue,12 h,240,15.8179
,article,23792556,QD,QD,Self-synthesized,,,,-32,,,SRB,A549,Human,Lung,24 h,0,1.9783
,article,23792556,QD,QD,Self-synthesized,,,,-32,,,SRB,A549,Human,Lung,24 h,0.025,1.893
,article,23792556,QD,QD,Self-synthesized,,,,-32,,,SRB,A549,Human,Lung,24 h,0.05,1.9849
,article,23792556,QD,QD,Self-synthesized,,,,-32,,,SRB,A549,Human,Lung,24 h,0.1,1.9849
,article,23792556,QD,QD,Self-synthesized,,,,-32,,,SRB,A549,Human,Lung,24 h,0.25,2.0112
,article,23792556,QD,QD,Self-synthesized,,,,-32,,,SRB,A549,Human,Lung,24 h,0.5,2.0112
,article,23792556,QD,QD,Self-synthesized,,,,-32,,,SRB,A549,Human,Lung,24 h,1,2.0177
,article,23792556,QD,QD,Self-synthesized,,,,-32,,,SRB,A549,Human,Lung,24 h,2.5,1.0958
,article,23792556,QD,QD,Self-synthesized,,,,-32,,,SRB,A549,Human,Lung,24 h,5,0.1673
,article,19349653,Metal,Ti,,35,,,,,,Alamar blue,RAW 264.7,Mouse,Ascites,96 h,0,5.556
,article,19349653,Metal,Ti,,35,,,,,,Alamar blue,RAW 264.7,Mouse,Ascites,96 h,,4.937
,article,19349653,Metal,Ti,,35,,,,,,Alamar blue,RAW 264.7,Mouse,Ascites,96 h,,4.554
,article,19349653,Metal,Ti,,35,,,,,,Alamar blue,RAW 264.7,Mouse,Ascites,96 h,,4.487
,article,19349653,Metal,Ti,,35,,,,,,Alamar blue,RAW 264.7,Mouse,Ascites,96 h,,4.437
,article,19349653,Metal,Ti,,35,,,,,,Alamar blue,RAW 264.7,Mouse,Ascites,96 h,,4.377
,article,19349653,Metal,Ti,,35,,,,,,Alamar blue,RAW 264.7,Mouse,Ascites,96 h,,0.321
,article,19349653,Metal,Ti,,35,,,,,,Alamar blue,RAW 264.7,Mouse,Ascites,96 h,,0.027
,article,19349653,Metal,Ti,,35,,,,,,Alamar blue,RAW 264.7,Mouse,Ascites,96 h,0,5.556
,article,19349653,Metal,Ti,,35,,,,,,Alamar blue,RAW 264.7,Mouse,Ascites,96 h,,4.955
,article,19349653,Metal,Ti,,35,,,,,,Alamar blue,RAW 264.7,Mouse,Ascites,96 h,,4.631
,article,19349653,Metal,Ti,,35,,,,,,Alamar blue,RAW 264.7,Mouse,Ascites,96 h,,4.429
,article,19349653,Metal,Ti,,35,,,,,,Alamar blue,RAW 264.7,Mouse,Ascites,96 h,,4.304
,article,19349653,Metal,Ti,,35,,,,,,Alamar blue,RAW 264.7,Mouse,Ascites,96 h,,4.495
,article,19349653,Metal,Ti,,35,,,,,,Alamar blue,RAW 264.7,Mouse,Ascites,96 h,,4.554
,article,19349653,Metal,Ti,,35,,,,,,Alamar blue,RAW 264.7,Mouse,Ascites,96 h,,4.728
,article,19349653,Metal,Ti,,35,,,,,,Alamar blue,RAW 264.7,Mouse,Ascites,96 h,0,5.556
,article,19349653,Metal,Ti,,35,,,,,,Alamar blue,RAW 264.7,Mouse,Ascites,96 h,,5.104
,article,19349653,Metal,Ti,,35,,,,,,Alamar blue,RAW 264.7,Mouse,Ascites,96 h,,4.497
,article,19349653,Metal,Ti,,35,,,,,,Alamar blue,RAW 264.7,Mouse,Ascites,96 h,,4.412
,article,19349653,Metal,Ti,,35,,,,,,Alamar blue,RAW 264.7,Mouse,Ascites,96 h,,4.528
,article,19349653,Metal,Ti,,35,,,,,,Alamar blue,RAW 264.7,Mouse,Ascites,96 h,,4.564
,article,19349653,Metal,Ti,,35,,,,,,Alamar blue,RAW 264.7,Mouse,Ascites,96 h,,4.765
,article,19349653,Metal,Ti,,35,,,,,,Alamar blue,RAW 264.7,Mouse,Ascites,96 h,,5.078
,article,19349653,Metal,Ti,,35,,,,,,Alamar blue,RAW 264.7,Mouse,Ascites,24 h,0,4.483
,article,19349653,Metal,Ti,,35,,,,,,Alamar blue,RAW 264.7,Mouse,Ascites,24 h,,3.554
,article,19349653,Metal,Ti,,35,,,,,,Alamar blue,RAW 264.7,Mouse,Ascites,24 h,,3.199
,article,19349653,Metal,Ti,,35,,,,,,Alamar blue,RAW 264.7,Mouse,Ascites,24 h,,3.351
,article,19349653,Metal,Ti,,35,,,,,,Alamar blue,RAW 264.7,Mouse,Ascites,24 h,,3.036
,article,19349653,Metal,Ti,,35,,,,,,Alamar blue,RAW 264.7,Mouse,Ascites,24 h,,3.138
,article,19349653,Metal,Ti,,35,,,,,,Alamar blue,RAW 264.7,Mouse,Ascites,24 h,,2.057
,article,19349653,Metal,Ti,,35,,,,,,Alamar blue,RAW 264.7,Mouse,Ascites,24 h,,0.36
,article,19349653,Metal,Ti,,35,,,,,,Alamar blue,RAW 264.7,Mouse,Ascites,24 h,0,4.483
,article,19349653,Metal,Ti,,35,,,,,,Alamar blue,RAW 264.7,Mouse,Ascites,24 h,,3.404
,article,19349653,Metal,Ti,,35,,,,,,Alamar blue,RAW 264.7,Mouse,Ascites,24 h,,3.063
,article,19349653,Metal,Ti,,35,,,,,,Alamar blue,RAW 264.7,Mouse,Ascites,24 h,,3.379
,article,19349653,Metal,Ti,,35,,,,,,Alamar blue,RAW 264.7,Mouse,Ascites,24 h,,3.29
,article,19349653,Metal,Ti,,35,,,,,,Alamar blue,RAW 264.7,Mouse,Ascites,24 h,,3.365
,article,19349653,Metal,Ti,,35,,,,,,Alamar blue,RAW 264.7,Mouse,Ascites,24 h,,3.9
,article,19349653,Metal,Ti,,35,,,,,,Alamar blue,RAW 264.7,Mouse,Ascites,24 h,,4.571
,article,19349653,Metal,Ti,,35,,,,,,Alamar blue,RAW 264.7,Mouse,Ascites,24 h,0,4.483
,article,19349653,Metal,Ti,,35,,,,,,Alamar blue,RAW 264.7,Mouse,Ascites,24 h,,3.822
,article,19349653,Metal,Ti,,35,,,,,,Alamar blue,RAW 264.7,Mouse,Ascites,24 h,,3.861
,article,19349653,Metal,Ti,,35,,,,,,Alamar blue,RAW 264.7,Mouse,Ascites,24 h,,3.763
,article,19349653,Metal,Ti,,35,,,,,,Alamar blue,RAW 264.7,Mouse,Ascites,24 h,,3.793
,article,19349653,Metal,Ti,,35,,,,,,Alamar blue,RAW 264.7,Mouse,Ascites,24 h,,4.016
,article,19349653,Metal,Ti,,35,,,,,,Alamar blue,RAW 264.7,Mouse,Ascites,24 h,,4.347
,article,19349653,Metal,Ti,,35,,,,,,Alamar blue,RAW 264.7,Mouse,Ascites,24 h,,4.853
,article,15350777,Oxide,Fe3O4,Self-synthesized,6.2,,,,,,MTT,Cos-7,Monkey,Kidney,4 h,,100
,article,15350777,Oxide,Fe3O4,Self-synthesized,6.2,,,,,,MTT,Cos-7,Monkey,Kidney,4 h,,108.986
,article,15350777,Oxide,Fe3O4,Self-synthesized,6.2,,,,,,MTT,Cos-7,Monkey,Kidney,4 h,,107.053
,article,15350777,Oxide,Fe3O4,Self-synthesized,6.2,,,,,,MTT,Cos-7,Monkey,Kidney,4 h,,105.507
,article,15350777,Oxide,Fe3O4,Self-synthesized,6.2,,,,,,MTT,Cos-7,Monkey,Kidney,4 h,,100
,article,15350777,Oxide,Fe3O4,Self-synthesized,6.2,,,,,,MTT,Cos-7,Monkey,Kidney,4 h,,103.961
,article,15350777,Oxide,Fe3O4,Self-synthesized,6.2,,,,,,MTT,Cos-7,Monkey,Kidney,4 h,,110.918
,article,15350777,Oxide,Fe3O4,Self-synthesized,6.2,,,,,,MTT,Cos-7,Monkey,Kidney,4 h,,108.213
,article,24376215,Carbon,Graphene,Self-synthesized,450,,,,,,MTT,U937,Human,Blood,72 h,0,100
,article,24376215,Carbon,Graphene,Self-synthesized,450,,,,,,MTT,U937,Human,Blood,72 h,25,80.4
,article,24376215,Carbon,Graphene,Self-synthesized,450,,,,,,MTT,U937,Human,Blood,72 h,50,86.9
,article,24376215,Carbon,Graphene,Self-synthesized,450,,,,,,MTT,U937,Human,Blood,72 h,100,59.1
,article,24376215,Carbon,Graphene,Self-synthesized,450,,,,,,MTT,U937,Human,Blood,72 h,200,45.8
,article,24376215,Carbon,Graphene,Self-synthesized,450,,,,,,MTT,MRC-5,Human,Lung,72 h,0,100
,article,24376215,Carbon,Graphene,Self-synthesized,450,,,,,,MTT,MRC-5,Human,Lung,72 h,25,83.4
,article,24376215,Carbon,Graphene,Self-synthesized,450,,,,,,MTT,MRC-5,Human,Lung,72 h,50,81.9
,article,24376215,Carbon,Graphene,Self-synthesized,450,,,,,,MTT,MRC-5,Human,Lung,72 h,100,71
,article,24376215,Carbon,Graphene,Self-synthesized,450,,,,,,MTT,MRC-5,Human,Lung,72 h,200,53.3
,article,24376215,Carbon,Graphene,Self-synthesized,450,,,,,,MTT,HL-7702,Human,Liver,72 h,0,100
,article,24376215,Carbon,Graphene,Self-synthesized,450,,,,,,MTT,HL-7702,Human,Liver,72 h,25,93.9
,article,24376215,Carbon,Graphene,Self-synthesized,450,,,,,,MTT,HL-7702,Human,Liver,72 h,50,81.5
,article,24376215,Carbon,Graphene,Self-synthesized,450,,,,,,MTT,HL-7702,Human,Liver,72 h,100,63.4
,article,24376215,Carbon,Graphene,Self-synthesized,450,,,,,,MTT,HL-7702,Human,Liver,72 h,200,65.4
,article,24296830,Carbon,Graphene,Self-synthesized,14.4,,,,,,MTT,A549,Human,Lung,24 h,0,100
,article,24296830,Carbon,Graphene,Self-synthesized,14.4,,,,,,MTT,A549,Human,Lung,24 h,3.125,84.4961
,article,24296830,Carbon,Graphene,Self-synthesized,14.4,,,,,,MTT,A549,Human,Lung,24 h,6.25,79.0698
,article,24296830,Carbon,Graphene,Self-synthesized,14.4,,,,,,MTT,A549,Human,Lung,24 h,12.5,77.7778
,article,24296830,Carbon,Graphene,Self-synthesized,14.4,,,,,,MTT,A549,Human,Lung,24 h,25,70.0258
,article,24296830,Carbon,Graphene,Self-synthesized,14.4,,,,,,MTT,A549,Human,Lung,24 h,50,55.5556
,article,24296830,Carbon,Graphene,Self-synthesized,14.4,,,,,,MTT,A549,Human,Lung,24 h,100,48.062
,article,24296830,Carbon,Graphene,Self-synthesized,14.4,,,,,,MTT,A549,Human,Lung,24 h,200,41.8605
,article,24296830,Carbon,Graphene,Self-synthesized,14.4,,,,,,MTT,A549,Human,Lung,24 h,0,100
,article,24296830,Carbon,Graphene,Self-synthesized,14.4,,,,,,MTT,A549,Human,Lung,24 h,3.125,88.1137
,article,24296830,Carbon,Graphene,Self-synthesized,14.4,,,,,,MTT,A549,Human,Lung,24 h,6.25,82.1705
,article,24296830,Carbon,Graphene,Self-synthesized,14.4,,,,,,MTT,A549,Human,Lung,24 h,12.5,77.0026
,article,24296830,Carbon,Graphene,Self-synthesized,14.4,,,,,,MTT,A549,Human,Lung,24 h,25,73.1266
,article,24296830,Carbon,Graphene,Self-synthesized,14.4,,,,,,MTT,A549,Human,Lung,24 h,50,56.5891
,article,24296830,Carbon,Graphene,Self-synthesized,14.4,,,,,,MTT,A549,Human,Lung,24 h,100,44.4444
,article,24296830,Carbon,Graphene,Self-synthesized,14.4,,,,,,MTT,A549,Human,Lung,24 h,200,31.5245
,article,24296830,Carbon,Graphene,Self-synthesized,14.4,,,,,,MTT,A549,Human,Lung,24 h,0,100
,article,24296830,Carbon,Graphene,Self-synthesized,14.4,,,,,,MTT,A549,Human,Lung,24 h,3.125,75.969
,article,24296830,Carbon,Graphene,Self-synthesized,14.4,,,,,,MTT,A549,Human,Lung,24 h,6.25,73.6434
,article,24296830,Carbon,Graphene,Self-synthesized,14.4,,,,,,MTT,A549,Human,Lung,24 h,12.5,46.5116
,article,24296830,Carbon,Graphene,Self-synthesized,14.4,,,,,,MTT,A549,Human,Lung,24 h,25,46.77
,article,24296830,Carbon,Graphene,Self-synthesized,14.4,,,,,,MTT,A549,Human,Lung,24 h,50,35.1421
,article,24296830,Carbon,Graphene,Self-synthesized,14.4,,,,,,MTT,A549,Human,Lung,24 h,100,30.7494
,article,24296830,Carbon,Graphene,Self-synthesized,14.4,,,,,,MTT,A549,Human,Lung,24 h,200,26.615
,article,24436082,QD,QD,Self-synthesized,3.1,,,,,,MTT,HEK-293,Human,Kidney,24 h,0,100
,article,24436082,QD,QD,Self-synthesized,3.1,,,,,,MTT,HEK-293,Human,Kidney,24 h,0.04,58.9147
,article,24436082,QD,QD,Self-synthesized,3.1,,,,,,MTT,HEK-293,Human,Kidney,24 h,0.1,65.8915
,article,24436082,QD,QD,Self-synthesized,3.1,,,,,,MTT,HEK-293,Human,Kidney,24 h,0.2,35.5297
,article,24436082,QD,QD,Self-synthesized,3.1,,,,,,MTT,HEK-293,Human,Kidney,24 h,0.4,48.708
,article,24436082,QD,QD,Self-synthesized,3.1,,,,,,MTT,HEK-293,Human,Kidney,24 h,0,100
,article,24436082,QD,QD,Self-synthesized,3.1,,,,,,MTT,HEK-293,Human,Kidney,24 h,0.04,13.6951
,article,24436082,QD,QD,Self-synthesized,3.1,,,,,,MTT,HEK-293,Human,Kidney,24 h,0.1,5.9432
,article,24436082,QD,QD,Self-synthesized,3.1,,,,,,MTT,HEK-293,Human,Kidney,24 h,0.2,4.3928
,article,24436082,QD,QD,Self-synthesized,3.1,,,,,,MTT,HEK-293,Human,Kidney,24 h,0.4,2.7132
,article,24436082,QD,QD,Self-synthesized,3.1,,,,,,MTT,HEK-293,Human,Kidney,24 h,0,100
,article,24436082,QD,QD,Self-synthesized,3.1,,,,,,MTT,HEK-293,Human,Kidney,24 h,0.04,22.8682
,article,24436082,QD,QD,Self-synthesized,3.1,,,,,,MTT,HEK-293,Human,Kidney,24 h,0.1,10.2067
,article,24436082,QD,QD,Self-synthesized,3.1,,,,,,MTT,HEK-293,Human,Kidney,24 h,0.2,7.3643
,article,24436082,QD,QD,Self-synthesized,3.1,,,,,,MTT,HEK-293,Human,Kidney,24 h,0.4,0.3876
,article,24436082,QD,QD,Self-synthesized,3.1,,,,,,MTT,HEK-293,Human,Kidney,12 h,0,100
,article,24436082,QD,QD,Self-synthesized,3.1,,,,,,MTT,HEK-293,Human,Kidney,12 h,0.02,75.6193
,article,24436082,QD,QD,Self-synthesized,3.1,,,,,,MTT,HEK-293,Human,Kidney,12 h,0.1,56.0626
,article,24436082,QD,QD,Self-synthesized,3.1,,,,,,MTT,HEK-293,Human,Kidney,12 h,0.2,50.9778
,article,24436082,QD,QD,Self-synthesized,3.1,,,,,,MTT,HEK-293,Human,Kidney,12 h,0.4,49.4133
,article,24436082,QD,QD,Self-synthesized,3.1,,,,,,MTT,HEK-293,Human,Kidney,12 h,0,100
,article,24436082,QD,QD,Self-synthesized,3.1,,,,,,MTT,HEK-293,Human,Kidney,12 h,0.02,70.013
,article,24436082,QD,QD,Self-synthesized,3.1,,,,,,MTT,HEK-293,Human,Kidney,12 h,0.1,46.6754
,article,24436082,QD,QD,Self-synthesized,3.1,,,,,,MTT,HEK-293,Human,Kidney,12 h,0.2,39.2438
,article,24436082,QD,QD,Self-synthesized,3.1,,,,,,MTT,HEK-293,Human,Kidney,12 h,0.4,25.9452
,article,24436082,QD,QD,Self-synthesized,3.1,,,,,,MTT,HEK-293,Human,Kidney,12 h,0,100
,article,24436082,QD,QD,Self-synthesized,3.1,,,,,,MTT,HEK-293,Human,Kidney,12 h,0.02,65.7106
,article,24436082,QD,QD,Self-synthesized,3.1,,,,,,MTT,HEK-293,Human,Kidney,12 h,0.1,52.8031
,article,24436082,QD,QD,Self-synthesized,3.1,,,,,,MTT,HEK-293,Human,Kidney,12 h,0.2,34.5502
,article,24436082,QD,QD,Self-synthesized,3.1,,,,,,MTT,HEK-293,Human,Kidney,12 h,0.4,23.8592
,article,24176888,QD,QD,Self-synthesized,5,5.4,,,,,MTT,NIH/3T3,Mouse,Embryo,24 h,1,1
,article,24176888,QD,QD,Self-synthesized,5,5.4,,,,,MTT,NIH/3T3,Mouse,Embryo,24 h,5,0.9649
,article,24176888,QD,QD,Self-synthesized,5,5.4,,,,,MTT,NIH/3T3,Mouse,Embryo,24 h,10,0.9737
,article,24176888,QD,QD,Self-synthesized,5,5.4,,,,,MTT,NIH/3T3,Mouse,Embryo,24 h,20,0.8523
,article,24176888,QD,QD,Self-synthesized,5,5.4,,,,,MTT,NIH/3T3,Mouse,Embryo,24 h,30,0.7953
,article,24176888,QD,QD,Self-synthesized,5,5.4,,,,,MTT,NIH/3T3,Mouse,Embryo,24 h,60,0.6915
,article,24176888,QD,QD,Self-synthesized,5,5.4,,,,,MTT,NIH/3T3,Mouse,Embryo,24 h,120,0.326
,article,24176888,QD,QD,Self-synthesized,5,5.4,,,,,MTT,NIH/3T3,Mouse,Embryo,24 h,180,0.2792
,article,24176888,QD,QD,Self-synthesized,5,5.4,,,,,MTT,NIH/3T3,Mouse,Embryo,24 h,240,0.1652
,article,24176888,QD,QD,Self-synthesized,5,5.4,,,,,MTT,A549,Human,Lung,24 h,1,1
,article,24176888,QD,QD,Self-synthesized,5,5.4,,,,,MTT,A549,Human,Lung,24 h,5,0.7333
,article,24176888,QD,QD,Self-synthesized,5,5.4,,,,,MTT,A549,Human,Lung,24 h,10,0.7591
,article,24176888,QD,QD,Self-synthesized,5,5.4,,,,,MTT,A549,Human,Lung,24 h,20,0.7742
,article,24176888,QD,QD,Self-synthesized,5,5.4,,,,,MTT,A549,Human,Lung,24 h,30,0.7348
,article,24176888,QD,QD,Self-synthesized,5,5.4,,,,,MTT,A549,Human,Lung,24 h,60,0.7061
,article,24176888,QD,QD,Self-synthesized,5,5.4,,,,,MTT,A549,Human,Lung,24 h,120,0.3303
,article,24176888,QD,QD,Self-synthesized,5,5.4,,,,,MTT,A549,Human,Lung,24 h,180,0.25
,article,24176888,QD,QD,Self-synthesized,5,5.4,,,,,MTT,A549,Human,Lung,24 h,240,0.2515
,article,24176888,QD,QD,Self-synthesized,5,5.4,,,,,MTT,NIH/3T3,Mouse,Embryo,24 h,1,1
,article,24176888,QD,QD,Self-synthesized,5,5.4,,,,,MTT,NIH/3T3,Mouse,Embryo,24 h,5,0.8772
,article,24176888,QD,QD,Self-synthesized,5,5.4,,,,,MTT,NIH/3T3,Mouse,Embryo,24 h,10,0.8874
,article,24176888,QD,QD,Self-synthesized,5,5.4,,,,,MTT,NIH/3T3,Mouse,Embryo,24 h,20,0.8713
,article,24176888,QD,QD,Self-synthesized,5,5.4,,,,,MTT,NIH/3T3,Mouse,Embryo,24 h,30,0.9196
,article,24176888,QD,QD,Self-synthesized,5,5.4,,,,,MTT,NIH/3T3,Mouse,Embryo,24 h,60,0.8713
,article,24176888,QD,QD,Self-synthesized,5,5.4,,,,,MTT,NIH/3T3,Mouse,Embryo,24 h,120,0.8713
,article,24176888,QD,QD,Self-synthesized,5,5.4,,,,,MTT,NIH/3T3,Mouse,Embryo,24 h,180,0.8728
,article,24176888,QD,QD,Self-synthesized,5,5.4,,,,,MTT,NIH/3T3,Mouse,Embryo,24 h,240,0.7792
,article,24176888,QD,QD,Self-synthesized,5,5.4,,,,,MTT,A549,Human,Lung,24 h,1,1
,article,24176888,QD,QD,Self-synthesized,5,5.4,,,,,MTT,A549,Human,Lung,24 h,5,0.8258
,article,24176888,QD,QD,Self-synthesized,5,5.4,,,,,MTT,A549,Human,Lung,24 h,10,0.8561
,article,24176888,QD,QD,Self-synthesized,5,5.4,,,,,MTT,A549,Human,Lung,24 h,20,0.9439
,article,24176888,QD,QD,Self-synthesized,5,5.4,,,,,MTT,A549,Human,Lung,24 h,30,0.9258
,article,24176888,QD,QD,Self-synthesized,5,5.4,,,,,MTT,A549,Human,Lung,24 h,60,0.9152
,article,24176888,QD,QD,Self-synthesized,5,5.4,,,,,MTT,A549,Human,Lung,24 h,120,0.9106
,article,24176888,QD,QD,Self-synthesized,5,5.4,,,,,MTT,A549,Human,Lung,24 h,180,0.853
,article,24176888,QD,QD,Self-synthesized,5,5.4,,,,,MTT,A549,Human,Lung,24 h,240,0.8242
,article,24278627,QD,QD,Sigma Aldrich,,3.3,,40.58,,,WST,Lymphocyte,Human,Blood,24 h,0,88.9567
,article,24278627,QD,QD,Sigma Aldrich,,3.3,,40.58,,,WST,Lymphocyte,Human,Blood,24 h,3,73.2824
,article,24278627,QD,QD,Sigma Aldrich,,3.3,,40.58,,,WST,Lymphocyte,Human,Blood,24 h,5,52.9262
,article,24278627,QD,QD,Sigma Aldrich,,3.3,,40.58,,,WST,Lymphocyte,Human,Blood,24 h,10,40.916
,article,24278627,QD,QD,Sigma Aldrich,,3.3,,40.58,,,WST,Lymphocyte,Human,Blood,24 h,20,35.2163
,article,24278627,QD,QD,Sigma Aldrich,,3.3,,40.58,,,WST,HL-60,Human,Blood,24 h,0,90.6527
,article,24278627,QD,QD,Sigma Aldrich,,3.3,,40.58,,,WST,HL-60,Human,Blood,24 h,3,87.9373
,article,24278627,QD,QD,Sigma Aldrich,,3.3,,40.58,,,WST,HL-60,Human,Blood,24 h,5,84.8042
,article,24278627,QD,QD,Sigma Aldrich,,3.3,,40.58,,,WST,HL-60,Human,Blood,24 h,10,64.9608
,article,24278627,QD,QD,Sigma Aldrich,,3.3,,40.58,,,WST,HL-60,Human,Blood,24 h,20,28.8251
,article,22019048,Oxide,TiO2,Sigma Aldrich,25,,,,210,,Trypan blue,L929,Mouse,Adipose tissue,48 h,0,4.829
,article,22019048,Oxide,TiO2,Sigma Aldrich,25,,,,210,,Trypan blue,L929,Mouse,Adipose tissue,48 h,5,4.948
,article,22019048,Oxide,TiO2,Sigma Aldrich,25,,,,210,,Trypan blue,L929,Mouse,Adipose tissue,48 h,50,4.327
,article,22019048,Oxide,TiO2,Sigma Aldrich,25,,,,210,,Trypan blue,L929,Mouse,Adipose tissue,48 h,500,3.012
,article,22019048,Oxide,TiO2,Sigma Aldrich,25,,,,210,,Trypan blue,L929,Mouse,Adipose tissue,48 h,1000,1.554
,article,22019048,Oxide,TiO2,Sigma Aldrich,25,,,,210,,Trypan blue,L929,Mouse,Adipose tissue,24 h,0,1.936
,article,22019048,Oxide,TiO2,Sigma Aldrich,25,,,,210,,Trypan blue,L929,Mouse,Adipose tissue,24 h,5,1.841
,article,22019048,Oxide,TiO2,Sigma Aldrich,25,,,,210,,Trypan blue,L929,Mouse,Adipose tissue,24 h,50,1.793
,article,22019048,Oxide,TiO2,Sigma Aldrich,25,,,,210,,Trypan blue,L929,Mouse,Adipose tissue,24 h,500,1.888
,article,22019048,Oxide,TiO2,Sigma Aldrich,25,,,,210,,Trypan blue,L929,Mouse,Adipose tissue,24 h,1000,1.315
,article,22019048,Oxide,TiO2,Sigma Aldrich,25,,,,210,,Trypan blue,MC3T3,Mouse,Bone,48 h,0,2.464
,article,22019048,Oxide,TiO2,Sigma Aldrich,25,,,,210,,Trypan blue,MC3T3,Mouse,Bone,48 h,1,2.345
,article,22019048,Oxide,TiO2,Sigma Aldrich,25,,,,210,,Trypan blue,MC3T3,Mouse,Bone,48 h,10,1.679
,article,22019048,Oxide,TiO2,Sigma Aldrich,25,,,,210,,Trypan blue,MC3T3,Mouse,Bone,48 h,20,1.19
,article,22019048,Oxide,TiO2,Sigma Aldrich,25,,,,210,,Trypan blue,MC3T3,Mouse,Bone,48 h,40,0.571
,article,23618366,QD,QD,Self-synthesized,,,,,,,MTT,HepG2,Human,Liver,24 h,0,100
,article,23618366,QD,QD,Self-synthesized,,,,,,,MTT,HepG2,Human,Liver,24 h,2,119.1892
,article,23618366,QD,QD,Self-synthesized,,,,,,,MTT,HepG2,Human,Liver,24 h,5,102.973
,article,23618366,QD,QD,Self-synthesized,,,,,,,MTT,HepG2,Human,Liver,24 h,10,98.2703
,article,23618366,QD,QD,Self-synthesized,,,,,,,MTT,HepG2,Human,Liver,24 h,25,96.1622
,article,23618366,QD,QD,Self-synthesized,,,,,,,MTT,HepG2,Human,Liver,24 h,50,97.9459
,article,23618366,QD,QD,Self-synthesized,,,,,,,MTT,HepG2,Human,Liver,24 h,100,85.4595
,article,23618366,QD,QD,Self-synthesized,,,,,,,MTT,HeLa,Human,Cervix,24 h,0,100
,article,23618366,QD,QD,Self-synthesized,,,,,,,MTT,HeLa,Human,Cervix,24 h,2,102.4865
,article,23618366,QD,QD,Self-synthesized,,,,,,,MTT,HeLa,Human,Cervix,24 h,5,100.0541
,article,23618366,QD,QD,Self-synthesized,,,,,,,MTT,HeLa,Human,Cervix,24 h,10,100.8649
,article,23618366,QD,QD,Self-synthesized,,,,,,,MTT,HeLa,Human,Cervix,24 h,25,97.4595
,article,23618366,QD,QD,Self-synthesized,,,,,,,MTT,HeLa,Human,Cervix,24 h,50,97.4595
,article,23618366,QD,QD,Self-synthesized,,,,,,,MTT,HeLa,Human,Cervix,24 h,100,94.8649
,article,23618366,QD,QD,Self-synthesized,,,,,,,MTT,MCF-7,Human,Cervix,24 h,0,100
,article,23618366,QD,QD,Self-synthesized,,,,,,,MTT,MCF-7,Human,Cervix,24 h,2,100.0541
,article,23618366,QD,QD,Self-synthesized,,,,,,,MTT,MCF-7,Human,Cervix,24 h,5,95.6757
,article,23618366,QD,QD,Self-synthesized,,,,,,,MTT,MCF-7,Human,Cervix,24 h,10,95.3514
,article,23618366,QD,QD,Self-synthesized,,,,,,,MTT,MCF-7,Human,Cervix,24 h,25,88.5405
,article,23618366,QD,QD,Self-synthesized,,,,,,,MTT,MCF-7,Human,Cervix,24 h,50,77.5135
,article,23618366,QD,QD,Self-synthesized,,,,,,,MTT,MCF-7,Human,Cervix,24 h,100,77.5135
,article,22019048,Oxide,TiO2,Sigma Aldrich,25,,,,210,,Trypan blue,MC3T3,Mouse,Bone,24 h,0,1.167
,article,22019048,Oxide,TiO2,Sigma Aldrich,25,,,,210,,Trypan blue,MC3T3,Mouse,Bone,24 h,1,1.036
,article,22019048,Oxide,TiO2,Sigma Aldrich,25,,,,210,,Trypan blue,MC3T3,Mouse,Bone,24 h,10,0.857
,article,22019048,Oxide,TiO2,Sigma Aldrich,25,,,,210,,Trypan blue,MC3T3,Mouse,Bone,24 h,20,0.679
,article,22019048,Oxide,TiO2,Sigma Aldrich,25,,,,210,,Trypan blue,MC3T3,Mouse,Bone,24 h,40,0.5
,article,22619529,Metal,Ag,Self-synthesized,,,,,,,MTT,RAW 264.7,Mouse,Blood,24 h,,100
,article,22619529,Metal,Ag,Self-synthesized,,,,,,,MTT,RAW 264.7,Mouse,Blood,24 h,,86.228
,article,22619529,Metal,Ag,Self-synthesized,,,,,,,MTT,RAW 264.7,Mouse,Blood,24 h,0.5,118.201
,article,22619529,Metal,Ag,Self-synthesized,,,,,,,MTT,RAW 264.7,Mouse,Blood,24 h,1,100.761
,article,22619529,Metal,Ag,Self-synthesized,,,,,,,MTT,RAW 264.7,Mouse,Blood,24 h,2,91.557
,article,22619529,Metal,Ag,Self-synthesized,,,,,,,MTT,RAW 264.7,Mouse,Blood,24 h,3,89.619
,article,22619529,Metal,Ag,Self-synthesized,,,,,,,MTT,RAW 264.7,Mouse,Blood,24 h,10,55.225
,article,23617821,QD,QD,"Invitrogen, Inc. (Hayward, CA, USA)",10,33,,,,Sphere,MTT,RAG,Mouse,Kidney,24 h,0,100
,article,23617821,QD,QD,"Invitrogen, Inc. (Hayward, CA, USA)",10,33,,,,Sphere,MTT,RAG,Mouse,Kidney,24 h,0.01,63.0235
,article,23617821,QD,QD,"Invitrogen, Inc. (Hayward, CA, USA)",10,33,,,,Sphere,MTT,RAG,Mouse,Kidney,24 h,0.02,65.7454
,article,23617821,QD,QD,"Invitrogen, Inc. (Hayward, CA, USA)",10,33,,,,Sphere,MTT,RAG,Mouse,Kidney,6 h,0,100
,article,23617821,QD,QD,"Invitrogen, Inc. (Hayward, CA, USA)",10,33,,,,Sphere,MTT,RAG,Mouse,Kidney,6 h,0.01,79.0598
,article,23617821,QD,QD,"Invitrogen, Inc. (Hayward, CA, USA)",10,33,,,,Sphere,MTT,RAG,Mouse,Kidney,6 h,0.02,84.4017
,article,21612225,QD,QD,Self-synthesized,,8.6,,10.8,,,,COS-1,Monkey,Kidney,72 h,0.0015,99.02
,article,21612225,QD,QD,Self-synthesized,,8.6,,10.8,,,,COS-1,Monkey,Kidney,72 h,0.003,95.3
,article,21612225,QD,QD,Self-synthesized,,8.6,,10.8,,,,COS-1,Monkey,Kidney,72 h,0.006,95.92
,article,21612225,QD,QD,Self-synthesized,,8.6,,10.8,,,,COS-1,Monkey,Kidney,72 h,0.012,96.54
,article,21612225,QD,QD,Self-synthesized,,8.6,,10.8,,,,COS-1,Monkey,Kidney,72 h,0.025,94.68
,article,21612225,QD,QD,Self-synthesized,,8.6,,10.8,,,,COS-1,Monkey,Kidney,72 h,0.05,97.78
,article,21612225,QD,QD,Self-synthesized,,8.6,,10.8,,,,COS-1,Monkey,Kidney,72 h,0.1,99.85
,article,21612225,QD,QD,Self-synthesized,,8.6,,10.8,,,,COS-1,Monkey,Kidney,72 h,0.2,102.12
,article,21612225,QD,QD,Self-synthesized,,8.6,,10.8,,,,COS-1,Monkey,Kidney,72 h,0.0015,100
,article,21612225,QD,QD,Self-synthesized,,8.6,,10.8,,,,COS-1,Monkey,Kidney,72 h,0.003,97.32
,article,21612225,QD,QD,Self-synthesized,,8.6,,10.8,,,,COS-1,Monkey,Kidney,72 h,0.006,94.85
,article,21612225,QD,QD,Self-synthesized,,8.6,,10.8,,,,COS-1,Monkey,Kidney,72 h,0.012,103.51
,article,21612225,QD,QD,Self-synthesized,,8.6,,10.8,,,,COS-1,Monkey,Kidney,72 h,0.025,94.22
,article,21612225,QD,QD,Self-synthesized,,8.6,,10.8,,,,COS-1,Monkey,Kidney,72 h,0.05,102.27
,article,21612225,QD,QD,Self-synthesized,,8.6,,10.8,,,,COS-1,Monkey,Kidney,72 h,0.1,99.79
,article,21612225,QD,QD,Self-synthesized,,8.6,,10.8,,,,COS-1,Monkey,Kidney,72 h,0.2,100.21
,article,21612225,QD,QD,Self-synthesized,,8.6,,10.8,,,,COS-1,Monkey,Kidney,72 h,,
,article,21612225,QD,QD,Self-synthesized,,8.6,,10.8,,,,COS-1,Monkey,Kidney,72 h,0.0015,99.09
,article,21612225,QD,QD,Self-synthesized,,8.6,,10.8,,,,COS-1,Monkey,Kidney,72 h,0.003,93.94
,article,21612225,QD,QD,Self-synthesized,,8.6,,10.8,,,,COS-1,Monkey,Kidney,72 h,0.006,87.76
,article,21612225,QD,QD,Self-synthesized,,8.6,,10.8,,,,COS-1,Monkey,Kidney,72 h,0.012,97.03
,article,21612225,QD,QD,Self-synthesized,,8.6,,10.8,,,,COS-1,Monkey,Kidney,72 h,0.025,90.85
,article,21612225,QD,QD,Self-synthesized,,8.6,,10.8,,,,COS-1,Monkey,Kidney,72 h,0.05,111.86
,article,21612225,QD,QD,Self-synthesized,,8.6,,10.8,,,,COS-1,Monkey,Kidney,72 h,0.1,89.2
,article,21612225,QD,QD,Self-synthesized,,8.6,,10.8,,,,COS-1,Monkey,Kidney,72 h,0.2,90.23
,article,24437371,QD,ZAIS/ZnS,Self-synthesized,4,,,,,,MTT,HepG2,Human,Liver,24 h,5,64.28
,article,24437371,QD,ZAIS/ZnS,Self-synthesized,4,,,,,,MTT,HepG2,Human,Liver,24 h,25,20.73
,article,24437371,QD,ZAIS/ZnS,Self-synthesized,4,,,,,,MTT,HepG2,Human,Liver,24 h,50,8.81
,article,24437371,QD,ZAIS/ZnS,Self-synthesized,4,,,,,,MTT,HepG2,Human,Liver,24 h,5,51.17
,article,24437371,QD,ZAIS/ZnS,Self-synthesized,4,,,,,,MTT,HepG2,Human,Liver,24 h,25,32.99
,article,24437371,QD,ZAIS/ZnS,Self-synthesized,4,,,,,,MTT,HepG2,Human,Liver,24 h,50,14.03
,article,24437371,QD,ZAIS/ZnS,Self-synthesized,4,,,,,,MTT,HepG2,Human,Liver,24 h,5,32.99
,article,24437371,QD,ZAIS/ZnS,Self-synthesized,4,,,,,,MTT,HepG2,Human,Liver,24 h,25,19.74
,article,24437371,QD,ZAIS/ZnS,Self-synthesized,4,,,,,,MTT,HepG2,Human,Liver,24 h,50,3.9
,article,24437371,QD,ZAIS/ZnS,Self-synthesized,4,,,,,,MTT,HepG2,Human,Liver,,5,99.83
,article,24437371,QD,ZAIS/ZnS,Self-synthesized,4,,,,,,MTT,HepG2,Human,Liver,,25,92.33
,article,24437371,QD,ZAIS/ZnS,Self-synthesized,4,,,,,,MTT,HepG2,Human,Liver,,50,93.62
,article,24437371,QD,ZAIS/ZnS,Self-synthesized,4,,,,,,MTT,HepG2,Human,Liver,24 h,5,92.33
,article,24437371,QD,ZAIS/ZnS,Self-synthesized,4,,,,,,MTT,HepG2,Human,Liver,24 h,25,103.19
,article,24437371,QD,ZAIS/ZnS,Self-synthesized,4,,,,,,MTT,HepG2,Human,Liver,24 h,50,98.79
,article,24437371,QD,ZAIS/ZnS,Self-synthesized,4,,,,,,MTT,HepG2,Human,Liver,24 h,5,92.01
,article,24437371,QD,ZAIS/ZnS,Self-synthesized,4,,,,,,MTT,HepG2,Human,Liver,24 h,25,81.12
,article,24437371,QD,ZAIS/ZnS,Self-synthesized,4,,,,,,MTT,HepG2,Human,Liver,24 h,50,100.56
,article,21776735,QD,ZnS,Self-synthesized,5,5,,,,Sphere,Alamar blue,EA.hy926,Human,Lung,72 h,1,0.89
,article,21776735,QD,ZnS,Self-synthesized,5,5,,,,Sphere,Alamar blue,EA.hy926,Human,Lung,72 h,10,0.5
,article,21776735,QD,ZnS,Self-synthesized,5,5,,,,Sphere,Alamar blue,EA.hy926,Human,Lung,72 h,1,0.84
,article,21776735,QD,ZnS,Self-synthesized,5,5,,,,Sphere,Alamar blue,EA.hy926,Human,Lung,72 h,10,0.43
,article,21776735,QD,ZnS,Self-synthesized,5,5,,,,Sphere,Alamar blue,EA.hy926,Human,Lung,72 h,1,0.87
,article,21776735,QD,ZnS,Self-synthesized,5,5,,,,Sphere,Alamar blue,EA.hy926,Human,Lung,72 h,10,0.29
,article,21776735,QD,ZnS,Self-synthesized,5,5,,,,Sphere,Alamar blue,EA.hy926,Human,Lung,72 h,1,0.91
,article,21776735,QD,ZnS,Self-synthesized,5,5,,,,Sphere,Alamar blue,EA.hy926,Human,Lung,72 h,10,0.89
,article,21776735,QD,ZnS,Self-synthesized,5,5,,,,Sphere,Alamar blue,EA.hy926,Human,Lung,72 h,1,0.9
,article,21776735,QD,ZnS,Self-synthesized,5,5,,,,Sphere,Alamar blue,EA.hy926,Human,Lung,72 h,10,0.9
,article,21776735,QD,ZnS,Self-synthesized,5,5,,,,Sphere,Alamar blue,EA.hy926,Human,Lung,72 h,1,0.89
,article,21776735,QD,ZnS,Self-synthesized,5,5,,,,Sphere,Alamar blue,EA.hy926,Human,Lung,72 h,10,0.86
,article,21776735,QD,ZnS,Self-synthesized,5,5,,,,Sphere,Alamar blue,EA.hy926,Human,Lung,72 h,1,0.9
,article,21776735,QD,ZnS,Self-synthesized,5,5,,,,Sphere,Alamar blue,EA.hy926,Human,Lung,72 h,10,0.88
,article,24992398,QD,QD,Self-synthesized,7,,,,,Sphere,MTT,MRC-5,Human,Lung,72 h,0,100
,article,24992398,QD,QD,Self-synthesized,7,,,,,Sphere,MTT,MRC-5,Human,Lung,72 h,25,60
,article,24992398,QD,QD,Self-synthesized,7,,,,,Sphere,MTT,MRC-5,Human,Lung,72 h,50,46.875
,article,24992398,QD,QD,Self-synthesized,7,,,,,Sphere,MTT,MRC-5,Human,Lung,72 h,100,32.25
,article,24992398,QD,QD,Self-synthesized,7,,,,,Sphere,MTT,MRC-5,Human,Lung,72 h,150,28.125
,article,24992398,QD,QD,Self-synthesized,7,,,,,Sphere,MTT,MRC-5,Human,Lung,72 h,200,14.25
,article,24992398,QD,QD,Self-synthesized,7,,,,,Sphere,MTT,MRC-5,Human,Lung,48 h,0,100
,article,24992398,QD,QD,Self-synthesized,7,,,,,Sphere,MTT,MRC-5,Human,Lung,48 h,25,81
,article,24992398,QD,QD,Self-synthesized,7,,,,,Sphere,MTT,MRC-5,Human,Lung,48 h,50,71.8125
,article,24992398,QD,QD,Self-synthesized,7,,,,,Sphere,MTT,MRC-5,Human,Lung,48 h,100,53.25
,article,24992398,QD,QD,Self-synthesized,7,,,,,Sphere,MTT,MRC-5,Human,Lung,48 h,150,49.3125
,article,24992398,QD,QD,Self-synthesized,7,,,,,Sphere,MTT,MRC-5,Human,Lung,48 h,200,43.125
,article,24992398,QD,QD,Self-synthesized,7,,,,,Sphere,MTT,MRC-5,Human,Lung,24 h,0,100
,article,24992398,QD,QD,Self-synthesized,7,,,,,Sphere,MTT,MRC-5,Human,Lung,24 h,25,91.5
,article,24992398,QD,QD,Self-synthesized,7,,,,,Sphere,MTT,MRC-5,Human,Lung,24 h,50,91.125
,article,24992398,QD,QD,Self-synthesized,7,,,,,Sphere,MTT,MRC-5,Human,Lung,24 h,100,89.25
,article,24992398,QD,QD,Self-synthesized,7,,,,,Sphere,MTT,MRC-5,Human,Lung,24 h,150,88.5
,article,24992398,QD,QD,Self-synthesized,7,,,,,Sphere,MTT,MRC-5,Human,Lung,24 h,200,86.0625
,article,28521666,QD,QD,Self-synthesized,,,,,,,MTS,MDCK-II,Dog,Kidney,48 h,0.05,142.1145
,article,28521666,QD,QD,Self-synthesized,,,,,,,MTS,MDCK-II,Dog,Kidney,48 h,0.1,136.507
,article,28521666,QD,QD,Self-synthesized,,,,,,,MTS,MDCK-II,Dog,Kidney,24 h,0.05,135.1051
,article,28521666,QD,QD,Self-synthesized,,,,,,,MTS,MDCK-II,Dog,Kidney,24 h,0.1,98.8318
,article,28521666,QD,QD,Self-synthesized,,,,,,,MTS,MDCK-II,Dog,Kidney,48 h,0.05,104.3333
,article,28521666,QD,QD,Self-synthesized,,,,,,,MTS,MDCK-II,Dog,Kidney,48 h,0.1,123
,article,28521666,QD,QD,Self-synthesized,,,,,,,MTS,MDCK-II,Dog,Kidney,24 h,0.05,89.6667
,article,28521666,QD,QD,Self-synthesized,,,,,,,MTS,MDCK-II,Dog,Kidney,24 h,0.1,79.3333
,article,28521666,QD,QD,Self-synthesized,,,,,,,MTS,MDCK-II,Dog,Kidney,48 h,0.05,122.7077
,article,28521666,QD,QD,Self-synthesized,,,,,,,MTS,MDCK-II,Dog,Kidney,48 h,0.1,94.5559
,article,28521666,QD,QD,Self-synthesized,,,,,,,MTS,MDCK-II,Dog,Kidney,24 h,0.05,114.1117
,article,28521666,QD,QD,Self-synthesized,,,,,,,MTS,MDCK-II,Dog,Kidney,24 h,0.1,91.9771
,article,28521666,QD,QD,Self-synthesized,,,,,,,MTS,MDCK-II,Dog,Kidney,48 h,0.05,124.8489
,article,28521666,QD,QD,Self-synthesized,,,,,,,MTS,MDCK-II,Dog,Kidney,48 h,0.1,120.5438
,article,28521666,QD,QD,Self-synthesized,,,,,,,MTS,MDCK-II,Dog,Kidney,24 h,0.05,101.5106
,article,28521666,QD,QD,Self-synthesized,,,,,,,MTS,MDCK-II,Dog,Kidney,24 h,0.1,135.7251
,article,21980235,QD,QD,Self-synthesized,,,,7,,,,HeLa,Human,Cervical,24 h,10,102
,article,21980235,QD,QD,Self-synthesized,,,,7,,,,HeLa,Human,Cervical,24 h,50,103
,article,21980235,QD,QD,Self-synthesized,,,,7,,,,HeLa,Human,Cervical,24 h,100,99
,article,21980235,QD,QD,Self-synthesized,,,,7,,,,HeLa,Human,Cervical,24 h,200,98
,article,21980235,QD,QD,Self-synthesized,,,,7,,,,HeLa,Human,Cervical,24 h,500,96
,article,21980235,QD,QD,Self-synthesized,,,,7,,,,A549,Human,Lung,24 h,10,98
,article,21980235,QD,QD,Self-synthesized,,,,7,,,,A549,Human,Lung,24 h,50,101
,article,21980235,QD,QD,Self-synthesized,,,,7,,,,A549,Human,Lung,24 h,100,98
,article,21980235,QD,QD,Self-synthesized,,,,7,,,,A549,Human,Lung,24 h,200,98
,article,21980235,QD,QD,Self-synthesized,,,,7,,,,A549,Human,Lung,24 h,500,96
,article,21980235,QD,QD,Self-synthesized,,,,7,,,,K562,Human,Myelogenous leukemia,24 h,10,100
,article,21980235,QD,QD,Self-synthesized,,,,7,,,,K562,Human,Myelogenous leukemia,24 h,50,102
,article,21980235,QD,QD,Self-synthesized,,,,7,,,,K562,Human,Myelogenous leukemia,24 h,100,98
,article,21980235,QD,QD,Self-synthesized,,,,7,,,,K562,Human,Myelogenous leukemia,24 h,200,98
,article,21980235,QD,QD,Self-synthesized,,,,7,,,,K562,Human,Myelogenous leukemia,24 h,500,96
,article,21980235,QD,QD,Self-synthesized,,,,7,,,,Jurkat,Human,T lymphocyte,24 h,10,101
,article,21980235,QD,QD,Self-synthesized,,,,7,,,,Jurkat,Human,T lymphocyte,24 h,50,99
,article,21980235,QD,QD,Self-synthesized,,,,7,,,,Jurkat,Human,T lymphocyte,24 h,100,100
,article,21980235,QD,QD,Self-synthesized,,,,7,,,,Jurkat,Human,T lymphocyte,24 h,200,103
,article,21980235,QD,QD,Self-synthesized,,,,7,,,,Jurkat,Human,T lymphocyte,24 h,500,98
,article,21980235,QD,QD,Self-synthesized,,,,7,,,,HeLa,Human,Cervical,24 h,10,99
,article,21980235,QD,QD,Self-synthesized,,,,7,,,,HeLa,Human,Cervical,24 h,50,100
,article,21980235,QD,QD,Self-synthesized,,,,7,,,,HeLa,Human,Cervical,24 h,100,60
,article,21980235,QD,QD,Self-synthesized,,,,7,,,,HeLa,Human,Cervical,24 h,200,32
,article,21980235,QD,QD,Self-synthesized,,,,7,,,,HeLa,Human,Cervical,24 h,500,20
,article,21980235,QD,QD,Self-synthesized,,,,7,,,,A549,Human,Lung,24 h,10,103
,article,21980235,QD,QD,Self-synthesized,,,,7,,,,A549,Human,Lung,24 h,50,101
,article,21980235,QD,QD,Self-synthesized,,,,7,,,,A549,Human,Lung,24 h,100,65
,article,21980235,QD,QD,Self-synthesized,,,,7,,,,A549,Human,Lung,24 h,200,39
,article,21980235,QD,QD,Self-synthesized,,,,7,,,,A549,Human,Lung,24 h,500,28
,article,21980235,QD,QD,Self-synthesized,,,,7,,,,K562,Human,Myelogenous leukemia,,10,101
,article,21980235,QD,QD,Self-synthesized,,,,7,,,,K562,Human,Myelogenous leukemia,,50,98
,article,21980235,QD,QD,Self-synthesized,,,,7,,,,K562,Human,Myelogenous leukemia,,100,62
,article,21980235,QD,QD,Self-synthesized,,,,7,,,,K562,Human,Myelogenous leukemia,,200,37
,article,21980235,QD,QD,Self-synthesized,,,,7,,,,K562,Human,Myelogenous leukemia,,500,16
,article,21980235,QD,QD,Self-synthesized,,,,7,,,,Jurkat,Human,T lymphocyte,24 h,10,99
,article,21980235,QD,QD,Self-synthesized,,,,7,,,,Jurkat,Human,T lymphocyte,24 h,50,97
,article,21980235,QD,QD,Self-synthesized,,,,7,,,,Jurkat,Human,T lymphocyte,24 h,100,62
,article,21980235,QD,QD,Self-synthesized,,,,7,,,,Jurkat,Human,T lymphocyte,24 h,200,30
,article,21980235,QD,QD,Self-synthesized,,,,7,,,,Jurkat,Human,T lymphocyte,24 h,500,21
,article,19121628,Carbon,MWCNT,"Nanotech Port (Shenzhen, China)",30,,,,380,,WST,A549,Human,Lung,72 h,0,98.182
,article,19121628,Carbon,MWCNT,"Nanotech Port (Shenzhen, China)",30,,,,380,,WST,A549,Human,Lung,72 h,25,90.273
,article,19121628,Carbon,MWCNT,"Nanotech Port (Shenzhen, China)",30,,,,380,,WST,A549,Human,Lung,72 h,50,87.273
,article,19121628,Carbon,MWCNT,"Nanotech Port (Shenzhen, China)",30,,,,380,,WST,A549,Human,Lung,72 h,100,84
,article,19121628,Carbon,MWCNT,"Nanotech Port (Shenzhen, China)",30,,,,380,,WST,A549,Human,Lung,72 h,150,75.273
,article,19121628,Carbon,MWCNT,"Nanotech Port (Shenzhen, China)",30,,,,380,,WST,A549,Human,Lung,72 h,200,56.182
,article,19121628,Carbon,MWCNT,"Nanotech Port (Shenzhen, China)",30,,,,380,,WST,BEAS-2B,Human,Lung,72 h,0,100
,article,19121628,Carbon,MWCNT,"Nanotech Port (Shenzhen, China)",30,,,,380,,WST,BEAS-2B,Human,Lung,72 h,25,95.182
,article,19121628,Carbon,MWCNT,"Nanotech Port (Shenzhen, China)",30,,,,380,,WST,BEAS-2B,Human,Lung,72 h,50,91.091
,article,19121628,Carbon,MWCNT,"Nanotech Port (Shenzhen, China)",30,,,,380,,WST,BEAS-2B,Human,Lung,72 h,100,85.091
,article,19121628,Carbon,MWCNT,"Nanotech Port (Shenzhen, China)",30,,,,380,,WST,BEAS-2B,Human,Lung,72 h,150,80.182
,article,19121628,Carbon,MWCNT,"Nanotech Port (Shenzhen, China)",30,,,,380,,WST,BEAS-2B,Human,Lung,72 h,200,60
,article,23892599,Oxide,Fe3O4,Toda Kogyo Corporation,10,80,,-35,110,,Alamar blue,A549,Human,Lung,72 h,0,100
,article,23892599,Oxide,Fe3O4,Toda Kogyo Corporation,10,80,,-35,110,,Alamar blue,A549,Human,Lung,72 h,1,95
,article,23892599,Oxide,Fe3O4,Toda Kogyo Corporation,10,80,,-35,110,,Alamar blue,A549,Human,Lung,72 h,10,91
,article,23892599,Oxide,Fe3O4,Toda Kogyo Corporation,10,80,,-35,110,,Alamar blue,A549,Human,Lung,72 h,100,88
,article,23892599,Oxide,Fe3O4,Toda Kogyo Corporation,10,80,,-35,110,,Alamar blue,A549,Human,Lung,24 h,0,100
,article,23892599,Oxide,Fe3O4,Toda Kogyo Corporation,10,80,,-35,110,,Alamar blue,A549,Human,Lung,24 h,1,96.376
,article,23892599,Oxide,Fe3O4,Toda Kogyo Corporation,10,80,,-35,110,,Alamar blue,A549,Human,Lung,24 h,10,95.302
,article,23892599,Oxide,Fe3O4,Toda Kogyo Corporation,10,80,,-35,110,,Alamar blue,A549,Human,Lung,24 h,100,93.691
,article,24877593,Oxide,Fe3O4,Self-synthesized,8,242,,,,,Live/Dead,VSMCs,Bovine,Blood,24 h,100,0.5569
,article,24877593,Oxide,Fe3O4,Self-synthesized,8,242,,,,,Live/Dead,VSMCs,Bovine,Blood,24 h,500,0.6545
,article,24877593,Oxide,Fe3O4,Self-synthesized,8,242,,,,,Live/Dead,VSMCs,Bovine,Blood,5 h,100,0.7464
,article,24877593,Oxide,Fe3O4,Self-synthesized,8,242,,,,,Live/Dead,VSMCs,Bovine,Blood,5 h,500,0.5914
,article,24877593,Oxide,Fe3O4,Self-synthesized,8,242,,,,,Live/Dead,VSMCs,Bovine,Blood,24 h,100,0.8498
,article,24877593,Oxide,Fe3O4,Self-synthesized,8,242,,,,,Live/Dead,VSMCs,Bovine,Blood,24 h,500,0.6373
,article,24877593,Oxide,Fe3O4,Self-synthesized,8,242,,,,,Live/Dead,VSMCs,Bovine,Blood,5 h,100,0.7665
,article,24877593,Oxide,Fe3O4,Self-synthesized,8,242,,,,,Live/Dead,VSMCs,Bovine,Blood,5 h,500,0.7522
,article,24877593,Oxide,Fe3O4,Self-synthesized,8,242,,,,,Live/Dead,VSMCs,Bovine,Blood,24 h,100,0.6029
,article,24877593,Oxide,Fe3O4,Self-synthesized,8,242,,,,,Live/Dead,VSMCs,Bovine,Blood,24 h,500,0.5971
,article,24877593,Oxide,Fe3O4,Self-synthesized,8,242,,,,,Live/Dead,VSMCs,Bovine,Blood,5 h,100,0.6746
,article,24877593,Oxide,Fe3O4,Self-synthesized,8,242,,,,,Live/Dead,VSMCs,Bovine,Blood,5 h,500,0.6804
,article,26529387,Carbon,Graphene,Self-synthesized,14.8,,,,,,CellTiter-Blue®,Dental follicle stem cell,Human,Dental follicle tissue,24 h,0,100
,article,26529387,Carbon,Graphene,Self-synthesized,14.8,,,,,,CellTiter-Blue®,Dental follicle stem cell,Human,Dental follicle tissue,24 h,1,101.6814
