Repository: dydtkddl/nanometaloxide

File: 00datacollection/01s2nano_data.csv (part 31 of 75)
Tags,Source,Info #,Material group,Material type,Manufacturer,Core (or Grain) size (nm),Hydrodynamic size (nm),Size distribution,Surface charge (mV),Surface Area (m^2/g),Shape,Assay method,Cell line (or type),Cell line species,IC origin,Exposure time,Dose (ug/ml),Toxicity value (%)
,article,24738351,Carbon,SWCNT,Self-synthesized,,75,,,,,CCK-8,SK-N-SH,Human,Brain,24 h,0,97.6
,article,24738351,Carbon,SWCNT,Self-synthesized,,75,,,,,CCK-8,SK-N-SH,Human,Brain,24 h,0.1,95.3
,article,25162369,QD,CdSe,Self-synthesized,1.17,,,,,,MTT,HeLa,Human,Cervical,24 h,400,46.45
,article,25162369,QD,CdSe,Self-synthesized,1.17,,,,,,MTT,HeLa,Human,Cervical,24 h,500,54.64
,article,25162369,QD,CdSe,Self-synthesized,1.17,,,,,,MTT,HeLa,Human,Cervical,24 h,800,78.14
,article,25162369,QD,CdSe,Self-synthesized,1.17,,,,,,MTT,HeLa,Human,Cervical,24 h,900,84.15
,article,24713075,Carbon,SWCNT,Self-synthesized,,1511,,,21,,CellTiter-Blue®,A549,Human,Lung,24 h,0,100.4
,article,24713075,Carbon,SWCNT,Self-synthesized,,1511,,,21,,CellTiter-Blue®,A549,Human,Lung,24 h,3,97
,article,24713075,Carbon,SWCNT,Self-synthesized,,1511,,,21,,CellTiter-Blue®,A549,Human,Lung,24 h,10,95.5
,article,24713075,Carbon,SWCNT,Self-synthesized,,1511,,,21,,CellTiter-Blue®,A549,Human,Lung,24 h,30,93.7
,article,24713075,Carbon,SWCNT,Self-synthesized,,1511,,,21,,CellTiter-Blue®,A549,Human,Lung,24 h,100,75
,article,24713075,Carbon,SWCNT,Self-synthesized,5,7778,,,89,,CellTiter-Blue®,A549,Human,Lung,24 h,0,101.5
,article,24713075,Carbon,SWCNT,Self-synthesized,5,7778,,,89,,CellTiter-Blue®,A549,Human,Lung,24 h,3,98.9
,article,24713075,Carbon,SWCNT,Self-synthesized,5,7778,,,89,,CellTiter-Blue®,A549,Human,Lung,24 h,10,100.4
,article,24713075,Carbon,SWCNT,Self-synthesized,5,7778,,,89,,CellTiter-Blue®,A549,Human,Lung,24 h,30,101.1
,article,24713075,Carbon,SWCNT,Self-synthesized,5,7778,,,89,,CellTiter-Blue®,A549,Human,Lung,24 h,100,92.2
,article,24713075,Carbon,SWCNT,Self-synthesized,,1511,,,21,,CellTiter-Blue®,J774A.1,Mouse,Macrophage,24 h,0,98.3
,article,24713075,Carbon,SWCNT,Self-synthesized,,1511,,,21,,CellTiter-Blue®,J774A.1,Mouse,Macrophage,24 h,3,95
,article,24713075,Carbon,SWCNT,Self-synthesized,,1511,,,21,,CellTiter-Blue®,J774A.1,Mouse,Macrophage,24 h,10,92.2
,article,24713075,Carbon,SWCNT,Self-synthesized,,1511,,,21,,CellTiter-Blue®,J774A.1,Mouse,Macrophage,24 h,30,91.3
,article,24713075,Carbon,SWCNT,Self-synthesized,,1511,,,21,,CellTiter-Blue®,J774A.1,Mouse,Macrophage,24 h,100,77.8
,article,24713075,Carbon,SWCNT,Self-synthesized,5,7778,,,89,,CellTiter-Blue®,J774A.1,Mouse,Macrophage,24 h,0,106.2
,article,24713075,Carbon,SWCNT,Self-synthesized,5,7778,,,89,,CellTiter-Blue®,J774A.1,Mouse,Macrophage,24 h,3,99.7
,article,24713075,Carbon,SWCNT,Self-synthesized,5,7778,,,89,,CellTiter-Blue®,J774A.1,Mouse,Macrophage,24 h,10,99.2
,article,24713075,Carbon,SWCNT,Self-synthesized,5,7778,,,89,,CellTiter-Blue®,J774A.1,Mouse,Macrophage,24 h,30,94.6
,article,24713075,Carbon,SWCNT,Self-synthesized,5,7778,,,89,,CellTiter-Blue®,J774A.1,Mouse,Macrophage,24 h,100,89.9
,article,24389112,Carbon,SWCNT,Unidym Inc.,4,,,,700,,MTT,BEAS-2B,Human,Lung,24 h,0,100.2
,article,24389112,Carbon,SWCNT,Unidym Inc.,4,,,,700,,MTT,BEAS-2B,Human,Lung,24 h,0.8,68.3
,article,24389112,Carbon,SWCNT,Unidym Inc.,4,,,,700,,MTT,BEAS-2B,Human,Lung,24 h,1.7,63.9
,article,24389112,Carbon,SWCNT,Unidym Inc.,4,,,,700,,MTT,BEAS-2B,Human,Lung,24 h,3.3,61.2
,article,24389112,Carbon,SWCNT,Unidym Inc.,4,,,,700,,MTT,BEAS-2B,Human,Lung,24 h,6.6,57.7
,article,27013127,Oxide,Fe3O4,Self-synthesized,10.3,45,,-4,,,MTT,A549,Human,Lung,24 h,12.5,100.6
,article,27013127,Oxide,Fe3O4,Self-synthesized,10.3,45,,-4,,,MTT,A549,Human,Lung,24 h,25,104.4
,article,27013127,Oxide,Fe3O4,Self-synthesized,10.3,45,,-4,,,MTT,A549,Human,Lung,24 h,50,106.2
,article,27013127,Oxide,Fe3O4,Self-synthesized,10.3,45,,-4,,,MTT,A549,Human,Lung,24 h,12.5,94.4
,article,27013127,Oxide,Fe3O4,Self-synthesized,10.3,45,,-4,,,MTT,A549,Human,Lung,24 h,25,89
,article,27013127,Oxide,Fe3O4,Self-synthesized,10.3,45,,-4,,,MTT,A549,Human,Lung,24 h,50,89.6
,article,27013127,Oxide,Fe3O4,Self-synthesized,10.3,45,,-4,,,MTT,A549,Human,Lung,24 h,12.5,71.4
,article,27013127,Oxide,Fe3O4,Self-synthesized,10.3,45,,-4,,,MTT,A549,Human,Lung,24 h,25,76.6
,article,27013127,Oxide,Fe3O4,Self-synthesized,10.3,45,,-4,,,MTT,A549,Human,Lung,24 h,50,79.8
,article,23080062,Oxide,Fe3O4,Self-synthesized,,90,,-29.5,,,Resazurin,bEnd.3,Mouse,Brain,30 h,0.2,104.9105
,article,23080062,Oxide,Fe3O4,Self-synthesized,,90,,-29.5,,,Resazurin,bEnd.3,Mouse,Brain,30 h,0.5,101.1509
,article,23080062,Oxide,Fe3O4,Self-synthesized,,90,,-29.5,,,Resazurin,bEnd.3,Mouse,Brain,30 h,1,121.9182
,article,23080062,Oxide,Fe3O4,Self-synthesized,,90,,-29.5,,,Resazurin,bEnd.3,Mouse,Brain,30 h,5,117.2634
,article,23080062,Oxide,Fe3O4,Self-synthesized,,90,,-29.5,,,Resazurin,bEnd.3,Mouse,Brain,30 h,10,108.312
,article,23080062,Oxide,Fe3O4,Self-synthesized,,90,,-29.5,,,Resazurin,bEnd.3,Mouse,Brain,12 h,0.2,96.4962
,article,23080062,Oxide,Fe3O4,Self-synthesized,,90,,-29.5,,,Resazurin,bEnd.3,Mouse,Brain,12 h,0.5,95.0639
,article,23080062,Oxide,Fe3O4,Self-synthesized,,90,,-29.5,,,Resazurin,bEnd.3,Mouse,Brain,12 h,1,101.3299
,article,23080062,Oxide,Fe3O4,Self-synthesized,,90,,-29.5,,,Resazurin,bEnd.3,Mouse,Brain,12 h,5,112.0716
,article,23080062,Oxide,Fe3O4,Self-synthesized,,90,,-29.5,,,Resazurin,bEnd.3,Mouse,Brain,12 h,10,89.156
,article,23080062,Oxide,Fe3O4,Self-synthesized,,90,,-29.5,,,Resazurin,bEnd.3,Mouse,Brain,30 h,0.002,108.0513
,article,23080062,Oxide,Fe3O4,Self-synthesized,,90,,-29.5,,,Resazurin,bEnd.3,Mouse,Brain,30 h,0.02,103.0256
,article,23080062,Oxide,Fe3O4,Self-synthesized,,90,,-29.5,,,Resazurin,bEnd.3,Mouse,Brain,30 h,0.05,90.2821
,article,23080062,Oxide,Fe3O4,Self-synthesized,,90,,-29.5,,,Resazurin,bEnd.3,Mouse,Brain,30 h,0.1,56.5385
,article,23080062,Oxide,Fe3O4,Self-synthesized,,90,,-29.5,,,Resazurin,bEnd.3,Mouse,Brain,30 h,0.2,54.3846
,article,23080062,Oxide,Fe3O4,Self-synthesized,,90,,-29.5,,,Resazurin,bEnd.3,Mouse,Brain,12 h,0.002,102.1282
,article,23080062,Oxide,Fe3O4,Self-synthesized,,90,,-29.5,,,Resazurin,bEnd.3,Mouse,Brain,12 h,0.02,101.2308
,article,23080062,Oxide,Fe3O4,Self-synthesized,,90,,-29.5,,,Resazurin,bEnd.3,Mouse,Brain,12 h,0.05,93.8718
,article,23080062,Oxide,Fe3O4,Self-synthesized,,90,,-29.5,,,Resazurin,bEnd.3,Mouse,Brain,12 h,0.1,59.4103
,article,23080062,Oxide,Fe3O4,Self-synthesized,,90,,-29.5,,,Resazurin,bEnd.3,Mouse,Brain,12 h,0.2,55.1026
,article,20714049,Carbon,SWCNT,Sigma Aldrich,2,,,,,,WST,Vero,Monkey,Kidney,96 h,0,100
,article,20714049,Carbon,SWCNT,Sigma Aldrich,2,,,,,,WST,Vero,Monkey,Kidney,96 h,5,56.2
,article,20714049,Carbon,SWCNT,Sigma Aldrich,2,,,,,,WST,Vero,Monkey,Kidney,96 h,10,26.3
,article,20714049,Carbon,SWCNT,Sigma Aldrich,2,,,,,,WST,Vero,Monkey,Kidney,96 h,20,3.4
,article,20714049,Carbon,SWCNT,Sigma Aldrich,2,,,,,,WST,Vero,Monkey,Kidney,72 h,0,100
,article,20714049,Carbon,SWCNT,Sigma Aldrich,2,,,,,,WST,Vero,Monkey,Kidney,72 h,5,71.1
,article,20714049,Carbon,SWCNT,Sigma Aldrich,2,,,,,,WST,Vero,Monkey,Kidney,72 h,10,42.9
,article,20714049,Carbon,SWCNT,Sigma Aldrich,2,,,,,,WST,Vero,Monkey,Kidney,72 h,20,9.5
,article,20714049,Carbon,SWCNT,Sigma Aldrich,2,,,,,,WST,Vero,Monkey,Kidney,48 h,0,100
,article,20714049,Carbon,SWCNT,Sigma Aldrich,2,,,,,,WST,Vero,Monkey,Kidney,48 h,5,97.5
,article,20714049,Carbon,SWCNT,Sigma Aldrich,2,,,,,,WST,Vero,Monkey,Kidney,48 h,10,67.5
,article,20714049,Carbon,SWCNT,Sigma Aldrich,2,,,,,,WST,Vero,Monkey,Kidney,48 h,20,15
,article,20714049,Carbon,SWCNT,Sigma Aldrich,2,,,,,,WST,Vero,Monkey,Kidney,24 h,0,100
,article,20714049,Carbon,SWCNT,Sigma Aldrich,2,,,,,,WST,Vero,Monkey,Kidney,24 h,5,95.3
,article,20714049,Carbon,SWCNT,Sigma Aldrich,2,,,,,,WST,Vero,Monkey,Kidney,24 h,10,86.8
,article,20714049,Carbon,SWCNT,Sigma Aldrich,2,,,,,,WST,Vero,Monkey,Kidney,24 h,20,48.8
,article,25630810,Oxide,Fe3O4,Self-synthesized,6,,,,55.24,,CellTiter-Blue®,MCF-7,Human,Breast,72 h,0,100
,article,25630810,Oxide,Fe3O4,Self-synthesized,6,,,,55.24,,CellTiter-Blue®,MCF-7,Human,Breast,72 h,0.001,95.4103
,article,25630810,Oxide,Fe3O4,Self-synthesized,6,,,,55.24,,CellTiter-Blue®,MCF-7,Human,Breast,72 h,0.01,97.6356
,article,25630810,Oxide,Fe3O4,Self-synthesized,6,,,,55.24,,CellTiter-Blue®,MCF-7,Human,Breast,72 h,0.1,92.2114
,article,25630810,Oxide,Fe3O4,Self-synthesized,6,,,,55.24,,CellTiter-Blue®,MCF-7,Human,Breast,72 h,0.5,92.7677
,article,25630810,Oxide,Fe3O4,Self-synthesized,6,,,,55.24,,CellTiter-Blue®,MCF-7,Human,Breast,72 h,0,100
,article,25630810,Oxide,Fe3O4,Self-synthesized,6,,,,55.24,,CellTiter-Blue®,MCF-7,Human,Breast,72 h,0.001,100
,article,25630810,Oxide,Fe3O4,Self-synthesized,6,,,,55.24,,CellTiter-Blue®,MCF-7,Human,Breast,72 h,0.01,99.5828
,article,25630810,Oxide,Fe3O4,Self-synthesized,6,,,,55.24,,CellTiter-Blue®,MCF-7,Human,Breast,72 h,0.1,96.1057
,article,25630810,Oxide,Fe3O4,Self-synthesized,6,,,,55.24,,CellTiter-Blue®,MCF-7,Human,Breast,72 h,0.5,102.5035
,article,23080062,Oxide,Fe3O4,Self-synthesized,,90,,-29.5,,,Resazurin,bEnd.3,Mouse,Brain,6 h,0.2,80.3836
,article,23080062,Oxide,Fe3O4,Self-synthesized,,90,,-29.5,,,Resazurin,bEnd.3,Mouse,Brain,6 h,0.5,82.3529
,article,23080062,Oxide,Fe3O4,Self-synthesized,,90,,-29.5,,,Resazurin,bEnd.3,Mouse,Brain,6 h,1,97.7494
,article,23080062,Oxide,Fe3O4,Self-synthesized,,90,,-29.5,,,Resazurin,bEnd.3,Mouse,Brain,6 h,5,103.1202
,article,23080062,Oxide,Fe3O4,Self-synthesized,,90,,-29.5,,,Resazurin,bEnd.3,Mouse,Brain,6 h,10,86.4706
,article,23080062,Oxide,Fe3O4,Self-synthesized,,90,,-29.5,,,Resazurin,bEnd.3,Mouse,Brain,3 h,0.2,83.7852
,article,23080062,Oxide,Fe3O4,Self-synthesized,,90,,-29.5,,,Resazurin,bEnd.3,Mouse,Brain,3 h,0.5,90.2302
,article,23080062,Oxide,Fe3O4,Self-synthesized,,90,,-29.5,,,Resazurin,bEnd.3,Mouse,Brain,3 h,1,92.3785
,article,23080062,Oxide,Fe3O4,Self-synthesized,,90,,-29.5,,,Resazurin,bEnd.3,Mouse,Brain,3 h,5,97.5703
,article,23080062,Oxide,Fe3O4,Self-synthesized,,90,,-29.5,,,Resazurin,bEnd.3,Mouse,Brain,3 h,10,102.4041
,article,23080062,Oxide,Fe3O4,Self-synthesized,,90,,-29.5,,,Resazurin,bEnd.3,Mouse,Brain,0.5 h,0.2,94.3478
,article,23080062,Oxide,Fe3O4,Self-synthesized,,90,,-29.5,,,Resazurin,bEnd.3,Mouse,Brain,0.5 h,0.5,93.8107
,article,23080062,Oxide,Fe3O4,Self-synthesized,,90,,-29.5,,,Resazurin,bEnd.3,Mouse,Brain,0.5 h,1,100.7928
,article,23080062,Oxide,Fe3O4,Self-synthesized,,90,,-29.5,,,Resazurin,bEnd.3,Mouse,Brain,0.5 h,5,106.8798
,article,23080062,Oxide,Fe3O4,Self-synthesized,,90,,-29.5,,,Resazurin,bEnd.3,Mouse,Brain,0.5 h,10,100.0767
,article,23080062,Oxide,Fe3O4,Self-synthesized,,90,,-29.5,,,Resazurin,bEnd.3,Mouse,Brain,6 h,0.002,98.1795
,article,23080062,Oxide,Fe3O4,Self-synthesized,,90,,-29.5,,,Resazurin,bEnd.3,Mouse,Brain,6 h,0.02,97.8205
,article,23080062,Oxide,Fe3O4,Self-synthesized,,90,,-29.5,,,Resazurin,bEnd.3,Mouse,Brain,6 h,0.05,96.2051
,article,23080062,Oxide,Fe3O4,Self-synthesized,,90,,-29.5,,,Resazurin,bEnd.3,Mouse,Brain,6 h,0.1,61.0256
,article,23080062,Oxide,Fe3O4,Self-synthesized,,90,,-29.5,,,Resazurin,bEnd.3,Mouse,Brain,6 h,0.2,56.1795
,article,23080062,Oxide,Fe3O4,Self-synthesized,,90,,-29.5,,,Resazurin,bEnd.3,Mouse,Brain,3 h,0.002,101.4103
,article,23080062,Oxide,Fe3O4,Self-synthesized,,90,,-29.5,,,Resazurin,bEnd.3,Mouse,Brain,3 h,0.02,90.8205
,article,23080062,Oxide,Fe3O4,Self-synthesized,,90,,-29.5,,,Resazurin,bEnd.3,Mouse,Brain,3 h,0.05,89.3846
,article,23080062,Oxide,Fe3O4,Self-synthesized,,90,,-29.5,,,Resazurin,bEnd.3,Mouse,Brain,3 h,0.1,63.8974
,article,23080062,Oxide,Fe3O4,Self-synthesized,,90,,-29.5,,,Resazurin,bEnd.3,Mouse,Brain,3 h,0.2,59.2308
,article,23080062,Oxide,Fe3O4,Self-synthesized,,90,,-29.5,,,Resazurin,bEnd.3,Mouse,Brain,0.5 h,0.002,96.0256
,article,23080062,Oxide,Fe3O4,Self-synthesized,,90,,-29.5,,,Resazurin,bEnd.3,Mouse,Brain,0.5 h,0.02,91.1795
,article,23080062,Oxide,Fe3O4,Self-synthesized,,90,,-29.5,,,Resazurin,bEnd.3,Mouse,Brain,0.5 h,0.05,87.2308
,article,23080062,Oxide,Fe3O4,Self-synthesized,,90,,-29.5,,,Resazurin,bEnd.3,Mouse,Brain,0.5 h,0.1,92.6154
,article,23080062,Oxide,Fe3O4,Self-synthesized,,90,,-29.5,,,Resazurin,bEnd.3,Mouse,Brain,0.5 h,0.2,85.2564
,article,22393292,Oxide,Fe3O4,Self-synthesized,7,,,,,,MTT,RAW 264.7,Mouse,Blood,24 h,0,100
,article,22393292,Oxide,Fe3O4,Self-synthesized,7,,,,,,MTT,RAW 264.7,Mouse,Blood,24 h,10,93.6193
,article,22393292,Oxide,Fe3O4,Self-synthesized,7,,,,,,MTT,RAW 264.7,Mouse,Blood,24 h,20,88.7936
,article,22393292,Oxide,Fe3O4,Self-synthesized,7,,,,,,MTT,RAW 264.7,Mouse,Blood,24 h,50,89.1153
,article,22393292,Oxide,Fe3O4,Self-synthesized,7,,,,,,MTT,RAW 264.7,Mouse,Blood,24 h,100,91.3673
,article,22393292,Oxide,Fe3O4,Self-synthesized,7,,,,,,MTT,RAW 264.7,Mouse,Blood,24 h,200,93.941
,article,22393292,Oxide,Fe3O4,Self-synthesized,7,,,,,,MTT,RAW 264.7,Mouse,Blood,24 h,0,100
,article,22393292,Oxide,Fe3O4,Self-synthesized,7,,,,,,MTT,RAW 264.7,Mouse,Blood,24 h,10,100.2145
,article,22393292,Oxide,Fe3O4,Self-synthesized,7,,,,,,MTT,RAW 264.7,Mouse,Blood,24 h,20,103.7534
,article,22393292,Oxide,Fe3O4,Self-synthesized,7,,,,,,MTT,RAW 264.7,Mouse,Blood,24 h,50,101.0188
,article,22393292,Oxide,Fe3O4,Self-synthesized,7,,,,,,MTT,RAW 264.7,Mouse,Blood,24 h,100,101.9839
,article,22393292,Oxide,Fe3O4,Self-synthesized,7,,,,,,MTT,RAW 264.7,Mouse,Blood,24 h,200,101.6622
,article,22393292,Oxide,Fe3O4,Self-synthesized,7,,,,,,MTT,RAW 264.7,Mouse,Blood,24 h,0,100
,article,22393292,Oxide,Fe3O4,Self-synthesized,7,,,,,,MTT,RAW 264.7,Mouse,Blood,24 h,10,91.5282
,article,22393292,Oxide,Fe3O4,Self-synthesized,7,,,,,,MTT,RAW 264.7,Mouse,Blood,24 h,20,79.6247
,article,22393292,Oxide,Fe3O4,Self-synthesized,7,,,,,,MTT,RAW 264.7,Mouse,Blood,24 h,50,75.2815
,article,22393292,Oxide,Fe3O4,Self-synthesized,7,,,,,,MTT,RAW 264.7,Mouse,Blood,24 h,100,70.2949
,article,22393292,Oxide,Fe3O4,Self-synthesized,7,,,,,,MTT,RAW 264.7,Mouse,Blood,24 h,200,62.5737
,article,22393292,Oxide,Fe3O4,Self-synthesized,7,,,,,,MTT,RAW 264.7,Mouse,Blood,24 h,0,100
,article,22393292,Oxide,Fe3O4,Self-synthesized,7,,,,,,MTT,RAW 264.7,Mouse,Blood,24 h,10,98.2842
,article,22393292,Oxide,Fe3O4,Self-synthesized,7,,,,,,MTT,RAW 264.7,Mouse,Blood,24 h,20,98.9276
,article,22393292,Oxide,Fe3O4,Self-synthesized,7,,,,,,MTT,RAW 264.7,Mouse,Blood,24 h,50,97.6408
,article,22393292,Oxide,Fe3O4,Self-synthesized,7,,,,,,MTT,RAW 264.7,Mouse,Blood,24 h,100,100.3753
,article,22393292,Oxide,Fe3O4,Self-synthesized,7,,,,,,MTT,RAW 264.7,Mouse,Blood,24 h,200,99.7319
,article,26728448,Oxide,Fe3O4,Self-synthesized,,81.5,,-11.9,,Sphere,WST,ADAS,Human,Adipose tissue,48 h,0,100
,article,26728448,Oxide,Fe3O4,Self-synthesized,,81.5,,-11.9,,Sphere,WST,ADAS,Human,Adipose tissue,48 h,15.625,97.4573
,article,26728448,Oxide,Fe3O4,Self-synthesized,,81.5,,-11.9,,Sphere,WST,ADAS,Human,Adipose tissue,48 h,31.25,96.0911
,article,26728448,Oxide,Fe3O4,Self-synthesized,,81.5,,-11.9,,Sphere,WST,ADAS,Human,Adipose tissue,48 h,62.5,97.4573
,article,26728448,Oxide,Fe3O4,Self-synthesized,,81.5,,-11.9,,Sphere,WST,ADAS,Human,Adipose tissue,48 h,125,100.4175
,article,26728448,Oxide,Fe3O4,Self-synthesized,,81.5,,-11.9,,Sphere,WST,ADAS,Human,Adipose tissue,48 h,250,97.0019
,article,26728448,Oxide,Fe3O4,Self-synthesized,,81.5,,-11.9,,Sphere,WST,ADAS,Human,Adipose tissue,48 h,500,96.7742
,article,26728448,Oxide,Fe3O4,Self-synthesized,,81.5,,-11.9,,Sphere,WST,ADAS,Mouse,Adipose tissue,24 h,0,100
,article,26728448,Oxide,Fe3O4,Self-synthesized,,81.5,,-11.9,,Sphere,WST,ADAS,Mouse,Adipose tissue,24 h,15.625,92.2201
,article,26728448,Oxide,Fe3O4,Self-synthesized,,81.5,,-11.9,,Sphere,WST,ADAS,Mouse,Adipose tissue,24 h,31.25,91.537
,article,26728448,Oxide,Fe3O4,Self-synthesized,,81.5,,-11.9,,Sphere,WST,ADAS,Mouse,Adipose tissue,24 h,62.5,88.5768
,article,26728448,Oxide,Fe3O4,Self-synthesized,,81.5,,-11.9,,Sphere,WST,ADAS,Mouse,Adipose tissue,24 h,125,88.1214
,article,26728448,Oxide,Fe3O4,Self-synthesized,,81.5,,-11.9,,Sphere,WST,ADAS,Mouse,Adipose tissue,24 h,250,88.5768
,article,26728448,Oxide,Fe3O4,Self-synthesized,,81.5,,-11.9,,Sphere,WST,ADAS,Mouse,Adipose tissue,24 h,500,92.2201
,article,26733263,Oxide,Fe3O4,,10,65,,-29.3,,,Prussian blue,THP-1,Human,Blood,24 h,0,100
,article,26733263,Oxide,Fe3O4,,10,65,,-29.3,,,Prussian blue,THP-1,Human,Blood,24 h,6.26,87.299
,article,26733263,Oxide,Fe3O4,,10,65,,-29.3,,,Prussian blue,THP-1,Human,Blood,24 h,12.5,84.4051
,article,26733263,Oxide,Fe3O4,,10,65,,-29.3,,,Prussian blue,THP-1,Human,Blood,24 h,25,83.9228
,article,26733263,Oxide,Fe3O4,,10,65,,-29.3,,,Prussian blue,THP-1,Human,Blood,24 h,50,78.6174
,article,26733263,Oxide,Fe3O4,,10,65,,-29.3,,,Prussian blue,THP-1,Human,Blood,24 h,100,84.8875
,article,26733263,Oxide,Fe3O4,,10,65,,-29.3,,,Prussian blue,BMMs,Mouse,Bone,24 h,0,100
,article,26733263,Oxide,Fe3O4,,10,65,,-29.3,,,Prussian blue,BMMs,Mouse,Bone,24 h,5,104.6117
,article,26733263,Oxide,Fe3O4,,10,65,,-29.3,,,Prussian blue,BMMs,Mouse,Bone,24 h,10,100
,article,26733263,Oxide,Fe3O4,,10,65,,-29.3,,,Prussian blue,BMMs,Mouse,Bone,24 h,20,101.4563
,article,26733263,Oxide,Fe3O4,,10,65,,-29.3,,,Prussian blue,THP-1,Human,Blood,24 h,0,100
,article,26733263,Oxide,Fe3O4,,10,65,,-29.3,,,Prussian blue,THP-1,Human,Blood,24 h,6.26,89.9518
,article,26733263,Oxide,Fe3O4,,10,65,,-29.3,,,Prussian blue,THP-1,Human,Blood,24 h,12.5,95.4984
,article,26733263,Oxide,Fe3O4,,10,65,,-29.3,,,Prussian blue,THP-1,Human,Blood,24 h,25,85.1286
,article,26733263,Oxide,Fe3O4,,10,65,,-29.3,,,Prussian blue,THP-1,Human,Blood,24 h,50,92.8457
,article,26733263,Oxide,Fe3O4,,10,65,,-29.3,,,Prussian blue,THP-1,Human,Blood,24 h,100,88.5048
,article,26733263,Oxide,Fe3O4,,10,65,,-29.3,,,Prussian blue,BMMs,Mouse,Bone,24 h,0,100
,article,26733263,Oxide,Fe3O4,,10,65,,-29.3,,,Prussian blue,BMMs,Mouse,Bone,24 h,5,104.3689
,article,26733263,Oxide,Fe3O4,,10,65,,-29.3,,,Prussian blue,BMMs,Mouse,Bone,24 h,10,103.3981
,article,26733263,Oxide,Fe3O4,,10,65,,-29.3,,,Prussian blue,BMMs,Mouse,Bone,24 h,20,101.4563
,article,26733263,Oxide,Fe3O4,,10,65,,-29.3,,,Prussian blue,THP-1,Human,Blood,24 h,0,100
,article,26733263,Oxide,Fe3O4,,10,65,,-29.3,,,Prussian blue,THP-1,Human,Blood,24 h,6.25,103.2154
,article,26733263,Oxide,Fe3O4,,10,65,,-29.3,,,Prussian blue,THP-1,Human,Blood,24 h,12.5,93.0868
,article,26733263,Oxide,Fe3O4,,10,65,,-29.3,,,Prussian blue,THP-1,Human,Blood,24 h,25,91.3987
,article,26733263,Oxide,Fe3O4,,10,65,,-29.3,,,Prussian blue,THP-1,Human,Blood,24 h,50,93.328
,article,26733263,Oxide,Fe3O4,,10,65,,-29.3,,,Prussian blue,THP-1,Human,Blood,24 h,100,102.2508
,article,26733263,Oxide,Fe3O4,,10,65,,-29.3,,,Prussian blue,BMMs,Mouse,Bone,24 h,0,100
,article,26733263,Oxide,Fe3O4,,10,65,,-29.3,,,Prussian blue,BMMs,Mouse,Bone,24 h,5,108.7379
,article,26733263,Oxide,Fe3O4,,10,65,,-29.3,,,Prussian blue,BMMs,Mouse,Bone,24 h,10,109.466
,article,26733263,Oxide,Fe3O4,,10,65,,-29.3,,,Prussian blue,BMMs,Mouse,Bone,24 h,20,111.6505
,article,25104246,Carbon,Graphene,Self-synthesized,310,,,,,,MTT,A549,Human,Lung,24 h,0,100
,article,25104246,Carbon,Graphene,Self-synthesized,310,,,,,,MTT,A549,Human,Lung,24 h,3.125,80.9
,article,25104246,Carbon,Graphene,Self-synthesized,310,,,,,,MTT,A549,Human,Lung,24 h,6.25,70.5
,article,25104246,Carbon,Graphene,Self-synthesized,310,,,,,,MTT,A549,Human,Lung,24 h,12.5,74.4
,article,25104246,Carbon,Graphene,Self-synthesized,310,,,,,,MTT,A549,Human,Lung,24 h,25,51.2
,article,25104246,Carbon,Graphene,Self-synthesized,310,,,,,,MTT,A549,Human,Lung,24 h,50,48.1
,article,25104246,Carbon,Graphene,Self-synthesized,310,,,,,,MTT,A549,Human,Lung,24 h,100,27.6
,article,25104246,Carbon,Graphene,Self-synthesized,310,,,,,,MTT,A549,Human,Lung,24 h,200,28.2
,article,25104246,Carbon,Graphene,Self-synthesized,310,,,,,,MTT,A549,Human,Lung,24 h,400,24.8
,article,25104246,Carbon,Graphene,Self-synthesized,310,,,,,,MTT,A549,Human,Lung,24 h,0,100
,article,25104246,Carbon,Graphene,Self-synthesized,310,,,,,,MTT,A549,Human,Lung,24 h,3.125,55.8
,article,25104246,Carbon,Graphene,Self-synthesized,310,,,,,,MTT,A549,Human,Lung,24 h,6.25,51.4
,article,25104246,Carbon,Graphene,Self-synthesized,310,,,,,,MTT,A549,Human,Lung,24 h,12.5,43.4
,article,25104246,Carbon,Graphene,Self-synthesized,310,,,,,,MTT,A549,Human,Lung,24 h,25,39.3
,article,25104246,Carbon,Graphene,Self-synthesized,310,,,,,,MTT,A549,Human,Lung,24 h,50,37
,article,25104246,Carbon,Graphene,Self-synthesized,310,,,,,,MTT,A549,Human,Lung,24 h,100,17.1
,article,25104246,Carbon,Graphene,Self-synthesized,310,,,,,,MTT,A549,Human,Lung,24 h,200,11.9
,article,25104246,Carbon,Graphene,Self-synthesized,310,,,,,,MTT,A549,Human,Lung,24 h,400,9
,article,23012341,Carbon,MWCNT,New Jersey Institute of Technology,,,,,,,WST,HaCaT,Human,Skin,24 h,0,100.3
,article,23012341,Carbon,MWCNT,New Jersey Institute of Technology,,,,,,,WST,HaCaT,Human,Skin,24 h,20,79.2
,article,23012341,Carbon,MWCNT,New Jersey Institute of Technology,,,,,,,WST,HaCaT,Human,Skin,24 h,0,100.3
,article,23012341,Carbon,MWCNT,New Jersey Institute of Technology,,,,,,,WST,HaCaT,Human,Skin,24 h,20,85.5
,article,23012341,Carbon,MWCNT,New Jersey Institute of Technology,,,,,,,WST,HaCaT,Human,Skin,24 h,0,100.3
,article,23012341,Carbon,MWCNT,New Jersey Institute of Technology,,,,,,,WST,HaCaT,Human,Skin,24 h,20,83.3
,article,23012341,Carbon,MWCNT,New Jersey Institute of Technology,,,,,,,WST,HaCaT,Human,Skin,24 h,0,100.3
,article,23012341,Carbon,MWCNT,New Jersey Institute of Technology,,,,,,,WST,HaCaT,Human,Skin,24 h,20,104.4
,article,23012341,Carbon,MWCNT,New Jersey Institute of Technology,,,,,,,WST,HaCaT,Human,Skin,24 h,0,100.3
,article,23012341,Carbon,MWCNT,New Jersey Institute of Technology,,,,,,,WST,HaCaT,Human,Skin,24 h,20,105.4
,article,23012341,Carbon,MWCNT,New Jersey Institute of Technology,,,,,,,WST,HaCaT,Human,Skin,24 h,0,100.3
,article,23012341,Carbon,MWCNT,New Jersey Institute of Technology,,,,,,,WST,HaCaT,Human,Skin,24 h,20,100.6
,article,23012341,Carbon,MWCNT,New Jersey Institute of Technology,,,,,,,WST,HaCaT,Human,Skin,0.5 h,0,100.3
,article,23012341,Carbon,MWCNT,New Jersey Institute of Technology,,,,,,,WST,HaCaT,Human,Skin,0.5 h,20,83.7
,article,23012341,Carbon,MWCNT,New Jersey Institute of Technology,,,,,,,WST,HaCaT,Human,Skin,0.5 h,0,100.3
,article,23012341,Carbon,MWCNT,New Jersey Institute of Technology,,,,,,,WST,HaCaT,Human,Skin,0.5 h,20,83.7
,article,23012341,Carbon,MWCNT,New Jersey Institute of Technology,,,,,,,WST,HaCaT,Human,Skin,0.5 h,0,100.3
,article,23012341,Carbon,MWCNT,New Jersey Institute of Technology,,,,,,,WST,HaCaT,Human,Skin,0.5 h,20,88.5
,article,23012341,Carbon,MWCNT,New Jersey Institute of Technology,,,,,,,WST,HaCaT,Human,Skin,0.5 h,0,100.3
,article,23012341,Carbon,MWCNT,New Jersey Institute of Technology,,,,,,,WST,HaCaT,Human,Skin,0.5 h,20,103.2
,article,23012341,Carbon,MWCNT,New Jersey Institute of Technology,,,,,,,WST,HaCaT,Human,Skin,0.5 h,0,100.3
,article,23012341,Carbon,MWCNT,New Jersey Institute of Technology,,,,,,,WST,HaCaT,Human,Skin,0.5 h,20,104.3
,article,23012341,Carbon,MWCNT,New Jersey Institute of Technology,,,,,,,WST,HaCaT,Human,Skin,0.5 h,0,100.3
,article,23012341,Carbon,MWCNT,New Jersey Institute of Technology,,,,,,,WST,HaCaT,Human,Skin,0.5 h,20,100.6
,article,23012341,Carbon,MWCNT,New Jersey Institute of Technology,,,,,,,MTT,HaCaT,Human,Skin,24 h,0,100.3
,article,23012341,Carbon,MWCNT,New Jersey Institute of Technology,,,,,,,MTT,HaCaT,Human,Skin,24 h,20,87.2
,article,23012341,Carbon,MWCNT,New Jersey Institute of Technology,,,,,,,MTT,HaCaT,Human,Skin,24 h,0,100.3
,article,23012341,Carbon,MWCNT,New Jersey Institute of Technology,,,,,,,MTT,HaCaT,Human,Skin,24 h,20,77.2
,article,23012341,Carbon,MWCNT,New Jersey Institute of Technology,,,,,,,MTT,HaCaT,Human,Skin,24 h,0,100.3
,article,23012341,Carbon,MWCNT,New Jersey Institute of Technology,,,,,,,MTT,HaCaT,Human,Skin,24 h,20,88.1
,article,23012341,Carbon,MWCNT,New Jersey Institute of Technology,,,,,,,MTT,HaCaT,Human,Skin,24 h,0,100.3
,article,23012341,Carbon,MWCNT,New Jersey Institute of Technology,,,,,,,MTT,HaCaT,Human,Skin,24 h,20,95.3
,article,23012341,Carbon,MWCNT,New Jersey Institute of Technology,,,,,,,MTT,HaCaT,Human,Skin,24 h,0,100.3
,article,23012341,Carbon,MWCNT,New Jersey Institute of Technology,,,,,,,MTT,HaCaT,Human,Skin,24 h,20,102.1
,article,23012341,Carbon,MWCNT,New Jersey Institute of Technology,,,,,,,MTT,HaCaT,Human,Skin,24 h,0,100.3
,article,23012341,Carbon,MWCNT,New Jersey Institute of Technology,,,,,,,MTT,HaCaT,Human,Skin,24 h,20,102.1
,article,23012341,Carbon,MWCNT,New Jersey Institute of Technology,,,,,,,MTT,HaCaT,Human,Skin,0.5 h,0,100.3
,article,23012341,Carbon,MWCNT,New Jersey Institute of Technology,,,,,,,MTT,HaCaT,Human,Skin,0.5 h,20,90.3
,article,23012341,Carbon,MWCNT,New Jersey Institute of Technology,,,,,,,MTT,HaCaT,Human,Skin,0.5 h,0,100.3
,article,23012341,Carbon,MWCNT,New Jersey Institute of Technology,,,,,,,MTT,HaCaT,Human,Skin,0.5 h,20,82.1
,article,23012341,Carbon,MWCNT,New Jersey Institute of Technology,,,,,,,MTT,HaCaT,Human,Skin,0.5 h,0,100.3
,article,23012341,Carbon,MWCNT,New Jersey Institute of Technology,,,,,,,MTT,HaCaT,Human,Skin,0.5 h,20,92.4
,article,23012341,Carbon,MWCNT,New Jersey Institute of Technology,,,,,,,MTT,HaCaT,Human,Skin,0.5 h,0,100
,article,23012341,Carbon,MWCNT,New Jersey Institute of Technology,,,,,,,MTT,HaCaT,Human,Skin,0.5 h,20,95.2
,article,23012341,Carbon,MWCNT,New Jersey Institute of Technology,,,,,,,MTT,HaCaT,Human,Skin,0.5 h,0,100
,article,23012341,Carbon,MWCNT,New Jersey Institute of Technology,,,,,,,MTT,HaCaT,Human,Skin,0.5 h,20,100.9
,article,23012341,Carbon,MWCNT,New Jersey Institute of Technology,,,,,,,MTT,HaCaT,Human,Skin,0.5 h,0,100
,article,23012341,Carbon,MWCNT,New Jersey Institute of Technology,,,,,,,MTT,HaCaT,Human,Skin,0.5 h,20,100.9
,article,25147797,Carbon,MWCNT,HeJi,32,1841,,-10.3,106.7,,WST,BEAS-2B,Human,Lung,24 h,0,100.3
,article,25147797,Carbon,MWCNT,HeJi,32,1841,,-10.3,106.7,,WST,BEAS-2B,Human,Lung,24 h,1,86.4
,article,25147797,Carbon,MWCNT,HeJi,32,1841,,-10.3,106.7,,WST,BEAS-2B,Human,Lung,24 h,5,76
,article,25147797,Carbon,MWCNT,HeJi,32,1841,,-10.3,106.7,,WST,BEAS-2B,Human,Lung,24 h,10,68.7
,article,25147797,Carbon,MWCNT,HeJi,32,1841,,-10.3,106.7,,WST,BEAS-2B,Human,Lung,24 h,20,43.6
,article,25147797,Carbon,MWCNT,HeJi,32,1841,,-10.3,106.7,,WST,BEAS-2B,Human,Lung,24 h,40,28.9
,article,25147797,Carbon,MWCNT,HeJi,32,1841,,-10.3,106.7,,WST,BEAS-2B,Human,Lung,24 h,0,99.5
,article,25147797,Carbon,MWCNT,HeJi,32,1841,,-10.3,106.7,,WST,BEAS-2B,Human,Lung,24 h,1,102.6
,article,25147797,Carbon,MWCNT,HeJi,32,1841,,-10.3,106.7,,WST,BEAS-2B,Human,Lung,24 h,5,103.8
,article,25147797,Carbon,MWCNT,HeJi,32,1841,,-10.3,106.7,,WST,BEAS-2B,Human,Lung,24 h,10,103
,article,25147797,Carbon,MWCNT,HeJi,32,1841,,-10.3,106.7,,WST,BEAS-2B,Human,Lung,24 h,20,89.9
,article,25147797,Carbon,MWCNT,HeJi,32,1841,,-10.3,106.7,,WST,BEAS-2B,Human,Lung,24 h,40,87.6
,article,25147797,Carbon,MWCNT,HeJi,32,1542,,-9.2,106.7,,WST,A549,Human,Lung,24 h,0,100.3
,article,25147797,Carbon,MWCNT,HeJi,32,1542,,-9.2,106.7,,WST,A549,Human,Lung,24 h,1,97.2
,article,25147797,Carbon,MWCNT,HeJi,32,1542,,-9.2,106.7,,WST,A549,Human,Lung,24 h,5,95.7
,article,25147797,Carbon,MWCNT,HeJi,32,1542,,-9.2,106.7,,WST,A549,Human,Lung,24 h,10,94.9
,article,25147797,Carbon,MWCNT,HeJi,32,1542,,-9.2,106.7,,WST,A549,Human,Lung,24 h,20,94.1
,article,25147797,Carbon,MWCNT,HeJi,32,1542,,-9.2,106.7,,WST,A549,Human,Lung,24 h,40,91.4
,article,25147797,Carbon,MWCNT,HeJi,32,1542,,-9.2,106.7,,WST,A549,Human,Lung,24 h,0,99.5
,article,25147797,Carbon,MWCNT,HeJi,32,1542,,-9.2,106.7,,WST,A549,Human,Lung,24 h,1,98
,article,25147797,Carbon,MWCNT,HeJi,32,1542,,-9.2,106.7,,WST,A549,Human,Lung,24 h,5,96.8
,article,25147797,Carbon,MWCNT,HeJi,32,1542,,-9.2,106.7,,WST,A549,Human,Lung,24 h,10,95.3
,article,25147797,Carbon,MWCNT,HeJi,32,1542,,-9.2,106.7,,WST,A549,Human,Lung,24 h,20,94.5
,article,25147797,Carbon,MWCNT,HeJi,32,1542,,-9.2,106.7,,WST,A549,Human,Lung,24 h,40,93.4
,article,21761924,Oxide,Fe3O4,Alfa Aesar,,,,,0.9929,,Neutral Red,A549,Human,Lung,24 h,0,100
,article,21761924,Oxide,Fe3O4,Alfa Aesar,,,,,0.9929,,Neutral Red,A549,Human,Lung,24 h,100,54.744
,article,21761924,Oxide,Fe3O4,Alfa Aesar,,,,,0.9929,,Neutral Red,A549,Human,Lung,24 h,0,100
,article,21761924,Oxide,Fe3O4,Alfa Aesar,,,,,0.9929,,Neutral Red,A549,Human,Lung,24 h,10,114.423
,article,21761924,Oxide,Fe3O4,Alfa Aesar,,,,,0.9929,,Neutral Red,A549,Human,Lung,24 h,50,113.974
,article,21761924,Oxide,Fe3O4,Alfa Aesar,,,,,0.9929,,Neutral Red,A549,Human,Lung,24 h,100,121.603
,article,21761924,Oxide,Fe3O4,Alfa Aesar,,,,,0.9929,,Neutral Red,A549,Human,Lung,24 h,200,116.667
,article,21761924,Oxide,Fe3O4,Alfa Aesar,,,,,0.9929,,Neutral Red,A549,Human,Lung,24 h,0,100
,article,21761924,Oxide,Fe3O4,Alfa Aesar,,,,,0.9929,,Neutral Red,A549,Human,Lung,24 h,10,104.103
,article,21761924,Oxide,Fe3O4,Alfa Aesar,,,,,0.9929,,Neutral Red,A549,Human,Lung,24 h,50,111.731
,article,21761924,Oxide,Fe3O4,Alfa Aesar,,,,,0.9929,,Neutral Red,A549,Human,Lung,24 h,100,112.628
,article,21761924,Oxide,Fe3O4,Alfa Aesar,,,,,0.9929,,Neutral Red,A549,Human,Lung,24 h,200,105.897
,article,21761924,Oxide,Fe3O4,Alfa Aesar,,,,,0.9929,,Neutral Red,A549,Human,Lung,24 h,0,100
,article,21761924,Oxide,Fe3O4,Alfa Aesar,,,,,0.9929,,Neutral Red,A549,Human,Lung,24 h,10,102.756
,article,21761924,Oxide,Fe3O4,Alfa Aesar,,,,,0.9929,,Neutral Red,A549,Human,Lung,24 h,50,110.385
,article,21761924,Oxide,Fe3O4,Alfa Aesar,,,,,0.9929,,Neutral Red,A549,Human,Lung,24 h,100,107.692
,article,21761924,Oxide,Fe3O4,Alfa Aesar,,,,,0.9929,,Neutral Red,A549,Human,Lung,24 h,200,97.372
,article,21761924,Oxide,Fe3O4,Alfa Aesar,,,,,0.9929,,Neutral Red,A549,Human,Lung,24 h,0,100
,article,21761924,Oxide,Fe3O4,Alfa Aesar,,,,,0.9929,,Neutral Red,A549,Human,Lung,24 h,10,91.987
,article,21761924,Oxide,Fe3O4,Alfa Aesar,,,,,0.9929,,Neutral Red,A549,Human,Lung,24 h,50,124.295
,article,21761924,Oxide,Fe3O4,Alfa Aesar,,,,,0.9929,,Neutral Red,A549,Human,Lung,24 h,100,131.474
,article,21761924,Oxide,Fe3O4,Alfa Aesar,,,,,0.9929,,Neutral Red,A549,Human,Lung,24 h,200,115.321
,article,21761924,Oxide,Fe3O4,Alfa Aesar,,,,,0.9929,,WST,A549,Human,Lung,24 h,0,100
,article,21761924,Oxide,Fe3O4,Alfa Aesar,,,,,0.9929,,WST,A549,Human,Lung,24 h,100,77.647
,article,21761924,Oxide,Fe3O4,Alfa Aesar,,,,,0.9929,,WST,A549,Human,Lung,24 h,0,100
,article,21761924,Oxide,Fe3O4,Alfa Aesar,,,,,0.9929,,WST,A549,Human,Lung,24 h,10,94.737
,article,21761924,Oxide,Fe3O4,Alfa Aesar,,,,,0.9929,,WST,A549,Human,Lung,24 h,50,98.08
,article,21761924,Oxide,Fe3O4,Alfa Aesar,,,,,0.9929,,WST,A549,Human,Lung,24 h,100,96.966
,article,21761924,Oxide,Fe3O4,Alfa Aesar,,,,,0.9929,,WST,A549,Human,Lung,24 h,200,97.709
,article,21761924,Oxide,Fe3O4,Alfa Aesar,,,,,0.9929,,WST,A549,Human,Lung,24 h,0,100
,article,21761924,Oxide,Fe3O4,Alfa Aesar,,,,,0.9929,,WST,A549,Human,Lung,24 h,10,98.08
,article,21761924,Oxide,Fe3O4,Alfa Aesar,,,,,0.9929,,WST,A549,Human,Lung,24 h,50,99.567
,article,21761924,Oxide,Fe3O4,Alfa Aesar,,,,,0.9929,,WST,A549,Human,Lung,24 h,100,96.594
,article,21761924,Oxide,Fe3O4,Alfa Aesar,,,,,0.9929,,WST,A549,Human,Lung,24 h,200,90.279
,article,21761924,Oxide,Fe3O4,Alfa Aesar,,,,,0.9929,,WST,A549,Human,Lung,24 h,0,100
,article,21761924,Oxide,Fe3O4,Alfa Aesar,,,,,0.9929,,WST,A549,Human,Lung,24 h,10,99.567
,article,21761924,Oxide,Fe3O4,Alfa Aesar,,,,,0.9929,,WST,A549,Human,Lung,24 h,50,99.938
,article,21761924,Oxide,Fe3O4,Alfa Aesar,,,,,0.9929,,WST,A549,Human,Lung,24 h,100,96.594
,article,21761924,Oxide,Fe3O4,Alfa Aesar,,,,,0.9929,,WST,A549,Human,Lung,24 h,200,90.279
,article,21761924,Oxide,Fe3O4,Alfa Aesar,,,,,0.9929,,WST,A549,Human,Lung,24 h,0,100
,article,21761924,Oxide,Fe3O4,Alfa Aesar,,,,,0.9929,,WST,A549,Human,Lung,24 h,10,89.907
,article,21761924,Oxide,Fe3O4,Alfa Aesar,,,,,0.9929,,WST,A549,Human,Lung,24 h,50,92.508
,article,21761924,Oxide,Fe3O4,Alfa Aesar,,,,,0.9929,,WST,A549,Human,Lung,24 h,100,86.192
,article,21761924,Oxide,Fe3O4,Alfa Aesar,,,,,0.9929,,WST,A549,Human,Lung,24 h,200,79.876
,article,26425418,Oxide,Au/TMC/Fe3O4,Self-synthesized,20,33.8,,-31.6,,,MTT,T47D,Human,Breast,48 h,20,93.483
,article,26425418,Oxide,Au/TMC/Fe3O4,Self-synthesized,20,33.8,,-31.6,,,MTT,T47D,Human,Breast,48 h,50,90.337
,article,26425418,Oxide,Au/TMC/Fe3O4,Self-synthesized,20,33.8,,-31.6,,,MTT,T47D,Human,Breast,48 h,80,95.281
,article,26425418,Oxide,Au/TMC/Fe3O4,Self-synthesized,20,33.8,,-31.6,,,MTT,T47D,Human,Breast,48 h,110,95.73
,article,26425418,Oxide,Au/TMC/Fe3O4,Self-synthesized,20,33.8,,-31.6,,,MTT,T47D,Human,Breast,48 h,140,93.933
,article,26425418,Oxide,Au/TMC/Fe3O4,Self-synthesized,20,33.8,,-31.6,,,MTT,T47D,Human,Breast,48 h,20,90.787
,article,26425418,Oxide,Au/TMC/Fe3O4,Self-synthesized,20,33.8,,-31.6,,,MTT,T47D,Human,Breast,48 h,50,94.831
,article,26425418,Oxide,Au/TMC/Fe3O4,Self-synthesized,20,33.8,,-31.6,,,MTT,T47D,Human,Breast,48 h,80,92.135
,article,26425418,Oxide,Au/TMC/Fe3O4,Self-synthesized,20,33.8,,-31.6,,,MTT,T47D,Human,Breast,48 h,110,93.034
,article,26425418,Oxide,Au/TMC/Fe3O4,Self-synthesized,20,33.8,,-31.6,,,MTT,T47D,Human,Breast,48 h,140,90.787
,article,26425418,Oxide,Au/TMC/Fe3O4,Self-synthesized,20,33.8,,-31.6,,,MTT,T47D,Human,Breast,48 h,20,96.18
,article,26425418,Oxide,Au/TMC/Fe3O4,Self-synthesized,20,33.8,,-31.6,,,MTT,T47D,Human,Breast,48 h,50,95.281
,article,26425418,Oxide,Au/TMC/Fe3O4,Self-synthesized,20,33.8,,-31.6,,,MTT,T47D,Human,Breast,48 h,80,96.18
,article,26425418,Oxide,Au/TMC/Fe3O4,Self-synthesized,20,33.8,,-31.6,,,MTT,T47D,Human,Breast,48 h,110,93.034
,article,26425418,Oxide,Au/TMC/Fe3O4,Self-synthesized,20,33.8,,-31.6,,,MTT,T47D,Human,Breast,48 h,140,96.18
,article,26773667,Oxide,Fe3O4,Self-synthesized,8.4,,,28.4,,,MTS,HepG2,Human,Liver,12 h,0,100
,article,26773667,Oxide,Fe3O4,Self-synthesized,8.4,,,28.4,,,MTS,HepG2,Human,Liver,12 h,2.5,89.5726
,article,26773667,Oxide,Fe3O4,Self-synthesized,8.4,,,28.4,,,MTS,HepG2,Human,Liver,12 h,5,95.5556
,article,26773667,Oxide,Fe3O4,Self-synthesized,8.4,,,28.4,,,MTS,HepG2,Human,Liver,12 h,10,85.1282
,article,26773667,Oxide,Fe3O4,Self-synthesized,8.4,,,28.4,,,MTS,HepG2,Human,Liver,12 h,15,47.3504
,article,26773667,Oxide,Fe3O4,Self-synthesized,8.4,,,28.4,,,MTS,HepG2,Human,Liver,12 h,20,30.4274
,article,26773667,Oxide,Fe3O4,Self-synthesized,8.4,,,28.4,,,MTS,QGY7703,Human,Liver,12 h,0,100
,article,26773667,Oxide,Fe3O4,Self-synthesized,8.4,,,28.4,,,MTS,QGY7703,Human,Liver,12 h,2.5,94.188
,article,26773667,Oxide,Fe3O4,Self-synthesized,8.4,,,28.4,,,MTS,QGY7703,Human,Liver,12 h,5,95.0427
,article,26773667,Oxide,Fe3O4,Self-synthesized,8.4,,,28.4,,,MTS,QGY7703,Human,Liver,12 h,10,89.7436
,article,26773667,Oxide,Fe3O4,Self-synthesized,8.4,,,28.4,,,MTS,QGY7703,Human,Liver,12 h,15,74.5299
,article,26773667,Oxide,Fe3O4,Self-synthesized,8.4,,,28.4,,,MTS,QGY7703,Human,Liver,12 h,20,57.9487
,article,26773667,Oxide,Fe3O4,Self-synthesized,8.4,,,28.4,,,MTS,Neuro-2,Mouse,Brain,12 h,0,100
,article,26773667,Oxide,Fe3O4,Self-synthesized,8.4,,,28.4,,,MTS,Neuro-2,Mouse,Brain,12 h,2.5,93.3333
,article,26773667,Oxide,Fe3O4,Self-synthesized,8.4,,,28.4,,,MTS,Neuro-2,Mouse,Brain,12 h,5,95.7265
,article,26773667,Oxide,Fe3O4,Self-synthesized,8.4,,,28.4,,,MTS,Neuro-2,Mouse,Brain,12 h,10,94.0171
,article,26773667,Oxide,Fe3O4,Self-synthesized,8.4,,,28.4,,,MTS,Neuro-2,Mouse,Brain,12 h,15,99.1453
,article,26773667,Oxide,Fe3O4,Self-synthesized,8.4,,,28.4,,,MTS,Neuro-2,Mouse,Brain,12 h,20,97.7778
,article,26773667,Oxide,Fe3O4,Self-synthesized,8.4,,,28.4,,,MTS,NIH/3T3,Mouse,Embryo,12 h,0,100
,article,26773667,Oxide,Fe3O4,Self-synthesized,8.4,,,28.4,,,MTS,NIH/3T3,Mouse,Embryo,12 h,2.5,98.4615
,article,26773667,Oxide,Fe3O4,Self-synthesized,8.4,,,28.4,,,MTS,NIH/3T3,Mouse,Embryo,12 h,5,106.6667
,article,26773667,Oxide,Fe3O4,Self-synthesized,8.4,,,28.4,,,MTS,NIH/3T3,Mouse,Embryo,12 h,10,100.1709
,article,26773667,Oxide,Fe3O4,Self-synthesized,8.4,,,28.4,,,MTS,NIH/3T3,Mouse,Embryo,12 h,25,101.5385
,article,26773667,Oxide,Fe3O4,Self-synthesized,8.4,,,28.4,,,MTS,NIH/3T3,Mouse,Embryo,12 h,20,109.5726
,article,26773667,Oxide,Fe3O4,Self-synthesized,8.4,,,28.4,,,MTS,RAW 264.7,Mouse,Blood,12 h,0,100
,article,26773667,Oxide,Fe3O4,Self-synthesized,8.4,,,28.4,,,MTS,RAW 264.7,Mouse,Blood,12 h,2.5,93.3333
,article,26773667,Oxide,Fe3O4,Self-synthesized,8.4,,,28.4,,,MTS,RAW 264.7,Mouse,Blood,12 h,5,95.7265
,article,26773667,Oxide,Fe3O4,Self-synthesized,8.4,,,28.4,,,MTS,RAW 264.7,Mouse,Blood,12 h,10,94.0171
,article,26773667,Oxide,Fe3O4,Self-synthesized,8.4,,,28.4,,,MTS,RAW 264.7,Mouse,Blood,12 h,15,99.1453
,article,26773667,Oxide,Fe3O4,Self-synthesized,8.4,,,28.4,,,MTS,RAW 264.7,Mouse,Blood,12 h,20,97.7778
,article,26773667,Oxide,Fe3O4,Self-synthesized,8.4,,,28.4,,,MTS,QSG-7701,Human,Liver,12 h,0,100
,article,26773667,Oxide,Fe3O4,Self-synthesized,8.4,,,28.4,,,MTS,QSG-7701,Human,Liver,12 h,2.5,97.094
,article,26773667,Oxide,Fe3O4,Self-synthesized,8.4,,,28.4,,,MTS,QSG-7701,Human,Liver,12 h,5,101.5385
,article,26773667,Oxide,Fe3O4,Self-synthesized,8.4,,,28.4,,,MTS,QSG-7701,Human,Liver,12 h,10,97.4359
,article,26773667,Oxide,Fe3O4,Self-synthesized,8.4,,,28.4,,,MTS,QSG-7701,Human,Liver,12 h,15,95.7265
,article,26773667,Oxide,Fe3O4,Self-synthesized,8.4,,,28.4,,,MTS,QSG-7701,Human,Liver,12 h,20,93.1624
,article,26783640,Oxide,Fe3O4,Self-synthesized,,1185,,19,,,MTT,BJ,Human,Skin,24 h,0,100
,article,26783640,Oxide,Fe3O4,Self-synthesized,,1185,,19,,,MTT,BJ,Human,Skin,24 h,0.65,100.3462
,article,26783640,Oxide,Fe3O4,Self-synthesized,,1185,,19,,,MTT,BJ,Human,Skin,24 h,1.3,99.5473
,article,26783640,Oxide,Fe3O4,Self-synthesized,,1185,,19,,,MTT,BJ,Human,Skin,24 h,2.6,92.1971
,article,26783640,Oxide,Fe3O4,Self-synthesized,,1185,,19,,,MTT,BJ,Human,Skin,24 h,5.21,73.9814
,article,26783640,Oxide,Fe3O4,Self-synthesized,,1185,,19,,,MTT,BJ,Human,Skin,24 h,10.4,63.1158
,article,26783640,Oxide,Fe3O4,Self-synthesized,,1185,,19,,,MTT,BJ,Human,Skin,24 h,20.8,59.1212
,article,26783640,Oxide,Fe3O4,Self-synthesized,,1185,,19,,,MTT,BJ,Human,Skin,24 h,41.7,58.9614
,article,26783640,Oxide,Fe3O4,Self-synthesized,,1185,,19,,,MTT,BJ,Human,Skin,24 h,83.3,53.6884
,article,26783640,Oxide,Fe3O4,Self-synthesized,,1185,,19,,,MTT,BJ,Human,Skin,24 h,167,52.5699
,article,26783640,Oxide,Fe3O4,Self-synthesized,,1185,,19,,,MTT,BJ,Human,Skin,24 h,333,45.6991
,article,26783640,Oxide,Fe3O4,Self-synthesized,,1185,,19,,,MTT,BJ,Human,Skin,24 h,667,43.9414
,article,26708321,Oxide,Fe3O4,Self-synthesized,19.37,,,,,Sphere,Trypan blue,ECV304,Human,Bladder,24 h,0,100
,article,26708321,Oxide,Fe3O4,Self-synthesized,19.37,,,,,Sphere,Trypan blue,ECV304,Human,Bladder,24 h,1,89.5597
,article,26708321,Oxide,Fe3O4,Self-synthesized,19.37,,,,,Sphere,Trypan blue,ECV304,Human,Bladder,24 h,2,82.5284
,article,26708321,Oxide,Fe3O4,Self-synthesized,19.37,,,,,Sphere,Trypan blue,ECV304,Human,Bladder,24 h,5,78.8352
,article,26708321,Oxide,Fe3O4,Self-synthesized,19.37,,,,,Sphere,Trypan blue,ECV304,Human,Bladder,24 h,10,73.7926
,article,26708321,Oxide,Fe3O4,Self-synthesized,19.37,,,,,Sphere,Trypan blue,ECV304,Human,Bladder,24 h,25,67.3295
,article,26708321,Oxide,Fe3O4,Self-synthesized,19.37,,,,,Sphere,Trypan blue,ECV304,Human,Bladder,24 h,50,64.4886
,article,26708321,Oxide,Fe3O4,Self-synthesized,19.37,,,,,Sphere,Trypan blue,ECV304,Human,Bladder,24 h,100,62.8551
,article,26708321,Oxide,Fe3O4,Self-synthesized,19.37,,,,,Sphere,MTT,ECV304,Human,Bladder,24 h,0,100
,article,26708321,Oxide,Fe3O4,Self-synthesized,19.37,,,,,Sphere,MTT,ECV304,Human,Bladder,24 h,1,95.6676
,article,26708321,Oxide,Fe3O4,Self-synthesized,19.37,,,,,Sphere,MTT,ECV304,Human,Bladder,24 h,2,91.2642
,article,26708321,Oxide,Fe3O4,Self-synthesized,19.37,,,,,Sphere,MTT,ECV304,Human,Bladder,24 h,5,89.9148
,article,26708321,Oxide,Fe3O4,Self-synthesized,19.37,,,,,Sphere,MTT,ECV304,Human,Bladder,24 h,10,81.5341
,article,26708321,Oxide,Fe3O4,Self-synthesized,19.37,,,,,Sphere,MTT,ECV304,Human,Bladder,24 h,25,75.142
,article,26708321,Oxide,Fe3O4,Self-synthesized,19.37,,,,,Sphere,MTT,ECV304,Human,Bladder,24 h,50,70.7386
,article,26708321,Oxide,Fe3O4,Self-synthesized,19.37,,,,,Sphere,MTT,ECV304,Human,Bladder,24 h,100,66.1932
,article,26708321,Oxide,Fe3O4,Self-synthesized,19.37,,,,,Sphere,Trypan blue,U251,Human,Brain,24 h,0,100
,article,26708321,Oxide,Fe3O4,Self-synthesized,19.37,,,,,Sphere,Trypan blue,U251,Human,Brain,24 h,1,67.7632
,article,26708321,Oxide,Fe3O4,Self-synthesized,19.37,,,,,Sphere,Trypan blue,U251,Human,Brain,24 h,2,67.0322
