Repository: dydtkddl/nanometaloxide

File: 00datacollection/01s2nano_data.csv (part 32 of 75)
Tags,Source,Info #,Material group,Material type,Manufacturer,Core (or Grain) size (nm),Hydrodynamic size (nm),Size distribution,Surface charge (mV),Surface Area (m^2/g),Shape,Assay method,Cell line (or type),Cell line species,IC origin,Exposure time,Dose (ug/ml),Toxicity value (%)
,article,26708321,Oxide,Fe3O4,Self-synthesized,19.37,,,,,Sphere,Trypan blue,U251,Human,Brain,24 h,5,64.3275
,article,26708321,Oxide,Fe3O4,Self-synthesized,19.37,,,,,Sphere,Trypan blue,U251,Human,Brain,24 h,10,63.52343
,article,26708321,Oxide,Fe3O4,Self-synthesized,19.37,,,,,Sphere,Trypan blue,U251,Human,Brain,24 h,25,58.4795
,article,26708321,Oxide,Fe3O4,Self-synthesized,19.37,,,,,Sphere,Trypan blue,U251,Human,Brain,24 h,50,60.3801
,article,26708321,Oxide,Fe3O4,Self-synthesized,19.37,,,,,Sphere,Trypan blue,U251,Human,Brain,24 h,100,59.576
,article,26708321,Oxide,Fe3O4,Self-synthesized,19.37,,,,,Sphere,MTT,U251,Human,Brain,24 h,0,100
,article,26708321,Oxide,Fe3O4,Self-synthesized,19.37,,,,,Sphere,MTT,U251,Human,Brain,24 h,1,94.2251
,article,26708321,Oxide,Fe3O4,Self-synthesized,19.37,,,,,Sphere,MTT,U251,Human,Brain,24 h,2,90.1316
,article,26708321,Oxide,Fe3O4,Self-synthesized,19.37,,,,,Sphere,MTT,U251,Human,Brain,24 h,5,81.7251
,article,26708321,Oxide,Fe3O4,Self-synthesized,19.37,,,,,Sphere,MTT,U251,Human,Brain,24 h,10,79.8246
,article,26708321,Oxide,Fe3O4,Self-synthesized,19.37,,,,,Sphere,MTT,U251,Human,Brain,24 h,25,75.0731
,article,26708321,Oxide,Fe3O4,Self-synthesized,19.37,,,,,Sphere,MTT,U251,Human,Brain,24 h,50,74.8538
,article,26708321,Oxide,Fe3O4,Self-synthesized,19.37,,,,,Sphere,MTT,U251,Human,Brain,24 h,100,70.1023
,article,26708321,Oxide,Fe3O4,Self-synthesized,19.37,,,,,Sphere,Trypan blue,T98G,Human,Brain,24 h,0,100
,article,26708321,Oxide,Fe3O4,Self-synthesized,19.37,,,,,Sphere,Trypan blue,T98G,Human,Brain,24 h,1,87.5188
,article,26708321,Oxide,Fe3O4,Self-synthesized,19.37,,,,,Sphere,Trypan blue,T98G,Human,Brain,24 h,2,82.6316
,article,26708321,Oxide,Fe3O4,Self-synthesized,19.37,,,,,Sphere,Trypan blue,T98G,Human,Brain,24 h,5,79.0977
,article,26708321,Oxide,Fe3O4,Self-synthesized,19.37,,,,,Sphere,Trypan blue,T98G,Human,Brain,24 h,10,74.9624
,article,26708321,Oxide,Fe3O4,Self-synthesized,19.37,,,,,Sphere,Trypan blue,T98G,Human,Brain,24 h,25,71.9549
,article,26708321,Oxide,Fe3O4,Self-synthesized,19.37,,,,,Sphere,Trypan blue,T98G,Human,Brain,24 h,50,69.0226
,article,26708321,Oxide,Fe3O4,Self-synthesized,19.37,,,,,Sphere,Trypan blue,T98G,Human,Brain,24 h,100,65.7895
,article,26708321,Oxide,Fe3O4,Self-synthesized,19.37,,,,,Sphere,MTT,T98G,Human,Brain,24 h,0,100
,article,26708321,Oxide,Fe3O4,Self-synthesized,19.37,,,,,Sphere,MTT,T98G,Human,Brain,24 h,1,89.6241
,article,26708321,Oxide,Fe3O4,Self-synthesized,19.37,,,,,Sphere,MTT,T98G,Human,Brain,24 h,2,87.218
,article,26708321,Oxide,Fe3O4,Self-synthesized,19.37,,,,,Sphere,MTT,T98G,Human,Brain,24 h,5,85.5639
,article,26708321,Oxide,Fe3O4,Self-synthesized,19.37,,,,,Sphere,MTT,T98G,Human,Brain,24 h,10,85.4135
,article,26708321,Oxide,Fe3O4,Self-synthesized,19.37,,,,,Sphere,MTT,T98G,Human,Brain,24 h,25,82.7068
,article,26708321,Oxide,Fe3O4,Self-synthesized,19.37,,,,,Sphere,MTT,T98G,Human,Brain,24 h,50,73.7594
,article,26708321,Oxide,Fe3O4,Self-synthesized,19.37,,,,,Sphere,MTT,T98G,Human,Brain,24 h,100,71.2782
,article,26952437,Oxide,Fe3O4,Self-synthesized,9.2,19.6,,0,,Sphere,Trypan blue,ADAS,Rat,Groin,48 h,0,95.625
,article,26952437,Oxide,Fe3O4,Self-synthesized,9.2,19.6,,0,,Sphere,Trypan blue,ADAS,Rat,Groin,48 h,12,96.4773
,article,26952437,Oxide,Fe3O4,Self-synthesized,9.2,19.6,,0,,Sphere,Trypan blue,ADAS,Rat,Groin,48 h,25,95.9659
,article,26952437,Oxide,Fe3O4,Self-synthesized,9.2,19.6,,0,,Sphere,Trypan blue,ADAS,Rat,Groin,48 h,50,84.7159
,article,26952437,Oxide,Fe3O4,Self-synthesized,9.2,19.6,,0,,Sphere,Trypan blue,ADAS,Rat,Groin,24 h,0,96.1364
,article,26952437,Oxide,Fe3O4,Self-synthesized,9.2,19.6,,0,,Sphere,Trypan blue,ADAS,Rat,Groin,24 h,12,95.625
,article,26952437,Oxide,Fe3O4,Self-synthesized,9.2,19.6,,0,,Sphere,Trypan blue,ADAS,Rat,Groin,24 h,25,94.6023
,article,26952437,Oxide,Fe3O4,Self-synthesized,9.2,19.6,,0,,Sphere,Trypan blue,ADAS,Rat,Groin,24 h,50,83.1818
,article,26952437,Oxide,Fe3O4,Self-synthesized,9.2,19.6,,0,,Sphere,Trypan blue,ADAS,Rat,Groin,12 h,0,97.6705
,article,26952437,Oxide,Fe3O4,Self-synthesized,9.2,19.6,,0,,Sphere,Trypan blue,ADAS,Rat,Groin,12 h,12,95.9659
,article,26952437,Oxide,Fe3O4,Self-synthesized,9.2,19.6,,0,,Sphere,Trypan blue,ADAS,Rat,Groin,12 h,25,97.5
,article,26952437,Oxide,Fe3O4,Self-synthesized,9.2,19.6,,0,,Sphere,Trypan blue,ADAS,Rat,Groin,12 h,50,93.0682
,article,26952437,Oxide,Fe3O4,Self-synthesized,9.2,19.6,,0,,Sphere,Trypan blue,ADAS,Rat,Groin,6 h,0,96.8182
,article,26952437,Oxide,Fe3O4,Self-synthesized,9.2,19.6,,0,,Sphere,Trypan blue,ADAS,Rat,Groin,6 h,12,97.3295
,article,26952437,Oxide,Fe3O4,Self-synthesized,9.2,19.6,,0,,Sphere,Trypan blue,ADAS,Rat,Groin,6 h,25,95.1136
,article,26952437,Oxide,Fe3O4,Self-synthesized,9.2,19.6,,0,,Sphere,Trypan blue,ADAS,Rat,Groin,6 h,50,94.7727
,article,26952437,Oxide,Fe3O4,Self-synthesized,9.2,19.6,,0,,Sphere,MTT,ADAS,Rat,Groin,24 h,0,100
,article,26952437,Oxide,Fe3O4,Self-synthesized,9.2,19.6,,0,,Sphere,MTT,ADAS,Rat,Groin,24 h,12,97.3164
,article,26952437,Oxide,Fe3O4,Self-synthesized,9.2,19.6,,0,,Sphere,MTT,ADAS,Rat,Groin,24 h,25,63.9831
,article,26952437,Oxide,Fe3O4,Self-synthesized,9.2,19.6,,0,,Sphere,MTT,ADAS,Rat,Groin,24 h,50,62.5706
,article,26952437,Oxide,Fe3O4,Self-synthesized,9.2,19.6,,0,,Sphere,MTT,ADAS,Rat,Groin,12 h,0,100
,article,26952437,Oxide,Fe3O4,Self-synthesized,9.2,19.6,,0,,Sphere,MTT,ADAS,Rat,Groin,12 h,12,99.2938
,article,26952437,Oxide,Fe3O4,Self-synthesized,9.2,19.6,,0,,Sphere,MTT,ADAS,Rat,Groin,12 h,25,98.7288
,article,26952437,Oxide,Fe3O4,Self-synthesized,9.2,19.6,,0,,Sphere,MTT,ADAS,Rat,Groin,12 h,50,90.3955
,article,26952437,Oxide,Fe3O4,Self-synthesized,9.2,19.6,,0,,Sphere,Trypan blue,ADAS,Rat,Groin,48 h,0,95.331
,article,26952437,Oxide,Fe3O4,Self-synthesized,9.2,19.6,,0,,Sphere,Trypan blue,ADAS,Rat,Groin,48 h,25,85.2962
,article,26952437,Oxide,Fe3O4,Self-synthesized,9.2,19.6,,0,,Sphere,Trypan blue,ADAS,Rat,Groin,48 h,50,83.6237
,article,26952437,Oxide,Fe3O4,Self-synthesized,9.2,19.6,,0,,Sphere,Trypan blue,ADAS,Rat,Groin,24 h,0,96.1672
,article,26952437,Oxide,Fe3O4,Self-synthesized,9.2,19.6,,0,,Sphere,Trypan blue,ADAS,Rat,Groin,24 h,25,97.4216
,article,26952437,Oxide,Fe3O4,Self-synthesized,9.2,19.6,,0,,Sphere,Trypan blue,ADAS,Rat,Groin,24 h,50,91.1498
,article,26952437,Oxide,Fe3O4,Self-synthesized,9.2,19.6,,0,,Sphere,Trypan blue,ADAS,Rat,Groin,12 h,0,97.8397
,article,26952437,Oxide,Fe3O4,Self-synthesized,9.2,19.6,,0,,Sphere,Trypan blue,ADAS,Rat,Groin,12 h,25,96.5854
,article,26952437,Oxide,Fe3O4,Self-synthesized,9.2,19.6,,0,,Sphere,Trypan blue,ADAS,Rat,Groin,12 h,50,92.8223
,article,26952437,Oxide,Fe3O4,Self-synthesized,9.2,19.6,,0,,Sphere,Trypan blue,ADAS,Rat,Groin,6 h,0,97.0035
,article,26952437,Oxide,Fe3O4,Self-synthesized,9.2,19.6,,0,,Sphere,Trypan blue,ADAS,Rat,Groin,6 h,25,96.1672
,article,26952437,Oxide,Fe3O4,Self-synthesized,9.2,19.6,,0,,Sphere,Trypan blue,ADAS,Rat,Groin,6 h,50,96.5854
,article,26952437,Oxide,Fe3O4,Self-synthesized,9.2,19.6,,0,,Sphere,MTT,ADAS,Rat,Groin,24 h,0,100
,article,26952437,Oxide,Fe3O4,Self-synthesized,9.2,19.6,,0,,Sphere,MTT,ADAS,Rat,Groin,24 h,25,61.3388
,article,26952437,Oxide,Fe3O4,Self-synthesized,9.2,19.6,,0,,Sphere,MTT,ADAS,Rat,Groin,24 h,50,59.9727
,article,26952437,Oxide,Fe3O4,Self-synthesized,9.2,19.6,,0,,Sphere,MTT,ADAS,Rat,Groin,12 h,0,100
,article,26952437,Oxide,Fe3O4,Self-synthesized,9.2,19.6,,0,,Sphere,MTT,ADAS,Rat,Groin,12 h,25,95.082
,article,26952437,Oxide,Fe3O4,Self-synthesized,9.2,19.6,,0,,Sphere,MTT,ADAS,Rat,Groin,12 h,50,63.9344
,article,26952457,Oxide,Fe3O4,Self-synthesized,10,,,,,,MTT,L929,Mouse,Subcutaneous connective tissue,24 h,0,100
,article,26952457,Oxide,Fe3O4,Self-synthesized,10,,,,,,MTT,L929,Mouse,Subcutaneous connective tissue,24 h,10,99.322
,article,26952457,Oxide,Fe3O4,Self-synthesized,10,,,,,,MTT,L929,Mouse,Subcutaneous connective tissue,24 h,25,96.6102
,article,26952457,Oxide,Fe3O4,Self-synthesized,10,,,,,,MTT,L929,Mouse,Subcutaneous connective tissue,24 h,50,94.0678
,article,26952457,Oxide,Fe3O4,Self-synthesized,10,,,,,,MTT,L929,Mouse,Subcutaneous connective tissue,24 h,100,89.661
,article,26952457,Oxide,Fe3O4,Self-synthesized,10,,,,,,MTT,L929,Mouse,Subcutaneous connective tissue,24 h,250,87.1186
,article,26952457,Oxide,Fe3O4,Self-synthesized,10,,,,,,MTT,L929,Mouse,Subcutaneous connective tissue,24 h,500,87.1186
,article,26952457,Oxide,Fe3O4,Self-synthesized,10,,,,,,MTT,MCF-7,Human,Breast,24 h,0,100
,article,26952457,Oxide,Fe3O4,Self-synthesized,10,,,,,,MTT,MCF-7,Human,Breast,24 h,10,69.322
,article,26952457,Oxide,Fe3O4,Self-synthesized,10,,,,,,MTT,MCF-7,Human,Breast,24 h,25,69.322
,article,26952457,Oxide,Fe3O4,Self-synthesized,10,,,,,,MTT,MCF-7,Human,Breast,24 h,50,67.6271
,article,26952457,Oxide,Fe3O4,Self-synthesized,10,,,,,,MTT,MCF-7,Human,Breast,24 h,100,67.4576
,article,26952457,Oxide,Fe3O4,Self-synthesized,10,,,,,,MTT,MCF-7,Human,Breast,24 h,250,67.6271
,article,26952457,Oxide,Fe3O4,Self-synthesized,10,,,,,,MTT,MCF-7,Human,Breast,24 h,500,66.4407
,article,26952457,Oxide,Fe3O4,Self-synthesized,10,,,,,,MTT,L929,Mouse,Subcutaneous connective tissue,24 h,0,100
,article,26952457,Oxide,Fe3O4,Self-synthesized,10,,,,,,MTT,L929,Mouse,Subcutaneous connective tissue,24 h,10,59.7447
,article,26952457,Oxide,Fe3O4,Self-synthesized,10,,,,,,MTT,L929,Mouse,Subcutaneous connective tissue,24 h,25,53.4468
,article,26952457,Oxide,Fe3O4,Self-synthesized,10,,,,,,MTT,L929,Mouse,Subcutaneous connective tissue,24 h,50,45.9574
,article,26952457,Oxide,Fe3O4,Self-synthesized,10,,,,,,MTT,L929,Mouse,Subcutaneous connective tissue,24 h,100,36.2553
,article,26952457,Oxide,Fe3O4,Self-synthesized,10,,,,,,MTT,L929,Mouse,Subcutaneous connective tissue,24 h,250,33.1915
,article,26952457,Oxide,Fe3O4,Self-synthesized,10,,,,,,MTT,L929,Mouse,Subcutaneous connective tissue,24 h,500,23.4894
,article,26952457,Oxide,Fe3O4,Self-synthesized,10,,,,,,MTT,MCF-7,Human,Breast,24 h,0,100
,article,26952457,Oxide,Fe3O4,Self-synthesized,10,,,,,,MTT,MCF-7,Human,Breast,24 h,10,62.6383
,article,26952457,Oxide,Fe3O4,Self-synthesized,10,,,,,,MTT,MCF-7,Human,Breast,24 h,25,55.3191
,article,26952457,Oxide,Fe3O4,Self-synthesized,10,,,,,,MTT,MCF-7,Human,Breast,24 h,50,54.2979
,article,26952457,Oxide,Fe3O4,Self-synthesized,10,,,,,,MTT,MCF-7,Human,Breast,24 h,100,53.1064
,article,26952457,Oxide,Fe3O4,Self-synthesized,10,,,,,,MTT,MCF-7,Human,Breast,24 h,250,44.766
,article,26952457,Oxide,Fe3O4,Self-synthesized,10,,,,,,MTT,MCF-7,Human,Breast,24 h,500,24.3404
,article,24433116,QD,CuInS2/ZnS/SiO2,Self-synthesized,17,43,,,,Sphere,MTT,HeLa,Human,Cervical,24 h,,
,article,24433116,QD,CuInS2/ZnS/SiO2,Self-synthesized,17,43,,,,Sphere,MTT,HeLa,Human,Cervix,24 h,,
,article,24915862,Carbon,MWCNT,"Helix Material Solutions, Inc.",20,129,,-13,109.29,,,,,,,0,8.1
,article,24915862,Carbon,MWCNT,"Helix Material Solutions, Inc.",20,129,,-13,109.29,,,,,,,1.5,8.6
,article,24915862,Carbon,MWCNT,"Helix Material Solutions, Inc.",20,129,,-13,109.29,,,,,,,5,11.7
,article,24915862,Carbon,MWCNT,"Helix Material Solutions, Inc.",20,129,,-13,109.29,,,,,,,12,17
,article,24915862,Carbon,MWCNT,"Helix Material Solutions, Inc.",20,129,,-13,109.29,,,,,,,24,29.6
,article,21376392,QD,QD,Self-synthesized,,,,,,,WST,NIH/3T3,Mouse,Embryo,24 h,0,100
,article,21376392,QD,QD,Self-synthesized,,,,,,,WST,NIH/3T3,Mouse,Embryo,24 h,15,76.753
,article,21376392,QD,QD,Self-synthesized,,,,,,,WST,NIH/3T3,Mouse,Embryo,24 h,30,46.863
,article,21376392,QD,QD,Self-synthesized,,,,,,,WST,NIH/3T3,Mouse,Embryo,24 h,45,20.664
,article,21376392,QD,QD,Self-synthesized,,,,,,,WST,NIH/3T3,Mouse,Embryo,12 h,0,100
,article,21376392,QD,QD,Self-synthesized,,,,,,,WST,NIH/3T3,Mouse,Embryo,12 h,15,88.93
,article,21376392,QD,QD,Self-synthesized,,,,,,,WST,NIH/3T3,Mouse,Embryo,12 h,30,81.181
,article,21376392,QD,QD,Self-synthesized,,,,,,,WST,NIH/3T3,Mouse,Embryo,12 h,45,76.753
,article,22494884,QD,QD,"Invitrogen, Inc. (Belgium)",,15.6,,-23.1,,,,PC-12,Human,Adrenal medulla,24 h,,96.471
,article,22494884,QD,QD,"Invitrogen, Inc. (Belgium)",,15.6,,-23.1,,,,PC-12,Human,Adrenal medulla,24 h,,94.51
,article,22494884,QD,QD,"Invitrogen, Inc. (Belgium)",,15.6,,-23.1,,,,PC-12,Human,Adrenal medulla,24 h,,94.118
,article,22494884,QD,QD,"Invitrogen, Inc. (Belgium)",,15.6,,-23.1,,,,PC-12,Human,Adrenal medulla,24 h,,90.98
,article,22494884,QD,QD,"Invitrogen, Inc. (Belgium)",,15.6,,-23.1,,,,PC-12,Rat,Adrenal medulla,24 h,,97.647
,article,22494884,QD,QD,"Invitrogen, Inc. (Belgium)",,15.6,,-23.1,,,,PC-12,Rat,Adrenal medulla,24 h,,96.078
,article,22494884,QD,QD,"Invitrogen, Inc. (Belgium)",,15.6,,-23.1,,,,PC-12,Rat,Adrenal medulla,24 h,,83.137
,article,22494884,QD,QD,"Invitrogen, Inc. (Belgium)",,15.6,,-23.1,,,,PC-12,Rat,Adrenal medulla,24 h,,51.373
,article,22494884,QD,QD,"Invitrogen, Inc. (Belgium)",,15.6,,-23.1,,,,HUVECs,Human,Vein,24 h,,98.893
,article,22494884,QD,QD,"Invitrogen, Inc. (Belgium)",,15.6,,-23.1,,,,HUVECs,Human,Vein,24 h,,94.984
,article,22494884,QD,QD,"Invitrogen, Inc. (Belgium)",,15.6,,-23.1,,,,HUVECs,Human,Vein,24 h,,97.329
,article,22494884,QD,QD,"Invitrogen, Inc. (Belgium)",,15.6,,-23.1,,,,HUVECs,Human,Vein,24 h,,90.684
,article,22494884,QD,QD,"Invitrogen, Inc. (Belgium)",,15.6,,-23.1,,,,HUVECs,Human,Vein,24 h,,98.111
,article,22494884,QD,QD,"Invitrogen, Inc. (Belgium)",,15.6,,-23.1,,,,HUVECs,Human,Vein,24 h,,95.765
,article,22494884,QD,QD,"Invitrogen, Inc. (Belgium)",,15.6,,-23.1,,,,HUVECs,Human,Vein,24 h,,87.948
,article,22494884,QD,QD,"Invitrogen, Inc. (Belgium)",,15.6,,-23.1,,,,HUVECs,Human,Vein,24 h,,53.55
,article,22494884,QD,QD,"Invitrogen, Inc. (Belgium)",,15.6,,-23.1,,,,C17-2,Mouse,Brain,24 h,,96.701
,article,22494884,QD,QD,"Invitrogen, Inc. (Belgium)",,15.6,,-23.1,,,,C17-2,Mouse,Brain,24 h,,97.954
,article,22494884,QD,QD,"Invitrogen, Inc. (Belgium)",,15.6,,-23.1,,,,C17-2,Mouse,Brain,24 h,,97.704
,article,22494884,QD,QD,"Invitrogen, Inc. (Belgium)",,15.6,,-23.1,,,,C17-2,Mouse,Brain,24 h,,95.699
,article,22494884,QD,QD,"Invitrogen, Inc. (Belgium)",,15.6,,-23.1,,,,C17-2,Mouse,Brain,24 h,,106.472
,article,22494884,QD,QD,"Invitrogen, Inc. (Belgium)",,15.6,,-23.1,,,,C17-2,Mouse,Brain,24 h,,103.967
,article,22494884,QD,QD,"Invitrogen, Inc. (Belgium)",,15.6,,-23.1,,,,C17-2,Mouse,Brain,24 h,,92.693
,article,22494884,QD,QD,"Invitrogen, Inc. (Belgium)",,15.6,,-23.1,,,,C17-2,Mouse,Brain,24 h,,62.881
,article,23589384,Carbon,Graphene,Angstron Materials LLC,,115.5,,-12.1,,,MTT,MG-63,Human,Bone,168 h,0,100
,article,23589384,Carbon,Graphene,Angstron Materials LLC,,115.5,,-12.1,,,MTT,MG-63,Human,Bone,168 h,0.1,84.9123
,article,23589384,Carbon,Graphene,Angstron Materials LLC,,115.5,,-12.1,,,MTT,MG-63,Human,Bone,168 h,0.5,80.9357
,article,23589384,Carbon,Graphene,Angstron Materials LLC,,115.5,,-12.1,,,MTT,MG-63,Human,Bone,168 h,1,77.8947
,article,23589384,Carbon,Graphene,Angstron Materials LLC,,115.5,,-12.1,,,MTT,MG-63,Human,Bone,168 h,5,78.8304
,article,23589384,Carbon,Graphene,Angstron Materials LLC,,115.5,,-12.1,,,MTT,MG-63,Human,Bone,168 h,10,80.9357
,article,23589384,Carbon,Graphene,Angstron Materials LLC,,115.5,,-12.1,,,MTT,MG-63,Human,Bone,168 h,50,59.883
,article,23589384,Carbon,Graphene,Angstron Materials LLC,,115.5,,-12.1,,,MTT,MG-63,Human,Bone,168 h,100,42.1053
,article,23589384,Carbon,Graphene,Angstron Materials LLC,,115.5,,-12.1,,,MTT,MG-63,Human,Bone,168 h,500,24.0936
,article,23589384,Carbon,Graphene,Angstron Materials LLC,,115.5,,-12.1,,,MTT,MG-63,Human,Bone,24 h,0,100
,article,23589384,Carbon,Graphene,Angstron Materials LLC,,115.5,,-12.1,,,MTT,MG-63,Human,Bone,24 h,0.1,83.5088
,article,23589384,Carbon,Graphene,Angstron Materials LLC,,115.5,,-12.1,,,MTT,MG-63,Human,Bone,24 h,0.5,77.6608
,article,23589384,Carbon,Graphene,Angstron Materials LLC,,115.5,,-12.1,,,MTT,MG-63,Human,Bone,24 h,1,77.4269
,article,23589384,Carbon,Graphene,Angstron Materials LLC,,115.5,,-12.1,,,MTT,MG-63,Human,Bone,24 h,5,72.0468
,article,23589384,Carbon,Graphene,Angstron Materials LLC,,115.5,,-12.1,,,MTT,MG-63,Human,Bone,24 h,10,71.8129
,article,23589384,Carbon,Graphene,Angstron Materials LLC,,115.5,,-12.1,,,MTT,MG-63,Human,Bone,24 h,50,49.3567
,article,23589384,Carbon,Graphene,Angstron Materials LLC,,115.5,,-12.1,,,MTT,MG-63,Human,Bone,24 h,100,39.5322
,article,23589384,Carbon,Graphene,Angstron Materials LLC,,115.5,,-12.1,,,MTT,MG-63,Human,Bone,24 h,500,27.6023
,article,23589384,Carbon,Graphene,Angstron Materials LLC,,115.5,,-12.1,,,MTT,MG-63,Human,Bone,24 h,0,100
,article,23589384,Carbon,Graphene,Angstron Materials LLC,,115.5,,-12.1,,,MTT,MG-63,Human,Bone,24 h,0.1,89.3567
,article,23589384,Carbon,Graphene,Angstron Materials LLC,,115.5,,-12.1,,,MTT,MG-63,Human,Bone,24 h,0.5,82.5731
,article,23589384,Carbon,Graphene,Angstron Materials LLC,,115.5,,-12.1,,,MTT,MG-63,Human,Bone,24 h,1,79.2982
,article,23589384,Carbon,Graphene,Angstron Materials LLC,,115.5,,-12.1,,,MTT,MG-63,Human,Bone,24 h,5,76.9591
,article,23589384,Carbon,Graphene,Angstron Materials LLC,,115.5,,-12.1,,,MTT,MG-63,Human,Bone,24 h,10,67.1345
,article,23589384,Carbon,Graphene,Angstron Materials LLC,,115.5,,-12.1,,,MTT,MG-63,Human,Bone,24 h,50,60.8187
,article,23589384,Carbon,Graphene,Angstron Materials LLC,,115.5,,-12.1,,,MTT,MG-63,Human,Bone,24 h,100,55.6725
,article,23589384,Carbon,Graphene,Angstron Materials LLC,,115.5,,-12.1,,,MTT,MG-63,Human,Bone,24 h,500,43.0409
,article,24479647,Carbon,MWCNT,Nanolab Inc.,15,,,,,,Alamar blue,SAEC,Human,Lung,72 h,0,100
,article,24479647,Carbon,MWCNT,Nanolab Inc.,15,,,,,,Alamar blue,SAEC,Human,Lung,72 h,0.024,83
,article,24479647,Carbon,MWCNT,Nanolab Inc.,15,,,,,,Alamar blue,SAEC,Human,Lung,72 h,0.24,76
,article,24479647,Carbon,MWCNT,Nanolab Inc.,15,,,,,,Alamar blue,SAEC,Human,Lung,72 h,2.4,40
,article,24479647,Carbon,MWCNT,Nanolab Inc.,15,,,,,,Alamar blue,SAEC,Human,Lung,72 h,24,28
,article,24479647,Carbon,MWCNT,Nanolab Inc.,15,,,,,,Alamar blue,BEAS-2B,Human,Lung,72 h,0,100
,article,24479647,Carbon,MWCNT,Nanolab Inc.,15,,,,,,Alamar blue,BEAS-2B,Human,Lung,72 h,0.024,110
,article,24479647,Carbon,MWCNT,Nanolab Inc.,15,,,,,,Alamar blue,BEAS-2B,Human,Lung,72 h,0.24,117
,article,24479647,Carbon,MWCNT,Nanolab Inc.,15,,,,,,Alamar blue,BEAS-2B,Human,Lung,72 h,2.4,115
,article,24479647,Carbon,MWCNT,Nanolab Inc.,15,,,,,,Alamar blue,BEAS-2B,Human,Lung,72 h,24,103
,article,24479647,Carbon,MWCNT,Nanolab Inc.,15,,,,,,Alamar blue,SAEC,Human,Lung,24 h,0,100
,article,24479647,Carbon,MWCNT,Nanolab Inc.,15,,,,,,Alamar blue,SAEC,Human,Lung,24 h,0.024,150
,article,24479647,Carbon,MWCNT,Nanolab Inc.,15,,,,,,Alamar blue,SAEC,Human,Lung,24 h,0.24,94
,article,24479647,Carbon,MWCNT,Nanolab Inc.,15,,,,,,Alamar blue,SAEC,Human,Lung,24 h,2.4,109
,article,24479647,Carbon,MWCNT,Nanolab Inc.,15,,,,,,Alamar blue,SAEC,Human,Lung,24 h,24,108
,article,24092018,QD,CdTe,Self-synthesized,3.17,,,41.9,,,WST,NIH/3T3,Mouse,Embryo,24 h,10,89.91
,article,24092018,QD,CdTe,Self-synthesized,3.17,,,41.9,,,WST,NIH/3T3,Mouse,Embryo,24 h,10,47.32
,article,23894129,Carbon,Graphene,Self-synthesized,80.9,,,,,Irregular,WST,HeLa,Human,Cervix,24 h,0,68.3486
,article,23894129,Carbon,Graphene,Self-synthesized,80.9,,,,,Irregular,WST,HeLa,Human,Cervix,24 h,400,50
,article,23894129,Carbon,Graphene,Self-synthesized,80.9,,,,,Irregular,WST,HeLa,Human,Cervix,24 h,0,68.3486
,article,23894129,Carbon,Graphene,Self-synthesized,80.9,,,,,Irregular,WST,HeLa,Human,Cervix,24 h,400,60.0917
,article,24479647,Carbon,MWCNT,Nanolab Inc.,15,,,,,,Alamar blue,BEAS-2B,Human,Lung,24 h,0,100
,article,24479647,Carbon,MWCNT,Nanolab Inc.,15,,,,,,Alamar blue,BEAS-2B,Human,Lung,24 h,0.024,118
,article,24479647,Carbon,MWCNT,Nanolab Inc.,15,,,,,,Alamar blue,BEAS-2B,Human,Lung,24 h,0.24,110
,article,24479647,Carbon,MWCNT,Nanolab Inc.,15,,,,,,Alamar blue,BEAS-2B,Human,Lung,24 h,2.4,98
,article,24479647,Carbon,MWCNT,Nanolab Inc.,15,,,,,,Alamar blue,BEAS-2B,Human,Lung,24 h,24,97
,article,24454774,Carbon,MWCNT,Lawrence Berkeley National Laboratory,30,,,,,,,,,,,0,14.1
,article,24454774,Carbon,MWCNT,Lawrence Berkeley National Laboratory,30,,,,,,,,,,,0.3,13.8
,article,24454774,Carbon,MWCNT,Lawrence Berkeley National Laboratory,30,,,,,,,,,,,3,14.9
,article,24454774,Carbon,MWCNT,Lawrence Berkeley National Laboratory,30,,,,,,,,,,,30,17.3
,article,24454774,Carbon,MWCNT,Lawrence Berkeley National Laboratory,30,,,,,,,,,,,300,27.9
,article,24454774,Carbon,MWCNT,Lawrence Berkeley National Laboratory,30,,,,,,Trypan blue,A549,Human,Lung,24 h,0,11.5
,article,24454774,Carbon,MWCNT,Lawrence Berkeley National Laboratory,30,,,,,,Trypan blue,A549,Human,Lung,24 h,0.3,11.3
,article,24454774,Carbon,MWCNT,Lawrence Berkeley National Laboratory,30,,,,,,Trypan blue,A549,Human,Lung,24 h,3,12.3
,article,24454774,Carbon,MWCNT,Lawrence Berkeley National Laboratory,30,,,,,,Trypan blue,A549,Human,Lung,24 h,30,14
,article,24454774,Carbon,MWCNT,Lawrence Berkeley National Laboratory,30,,,,,,Trypan blue,A549,Human,Lung,24 h,300,14.5
,article,24454774,Carbon,MWCNT,Lawrence Berkeley National Laboratory,30,,,,,,Trypan blue,A549,Human,Lung,12 h,100,100
,article,24454774,Carbon,MWCNT,Lawrence Berkeley National Laboratory,30,,,,,,Trypan blue,A549,Human,Lung,12 h,0.3,97
,article,24454774,Carbon,MWCNT,Lawrence Berkeley National Laboratory,30,,,,,,Trypan blue,A549,Human,Lung,12 h,3,98
,article,24454774,Carbon,MWCNT,Lawrence Berkeley National Laboratory,30,,,,,,Trypan blue,A549,Human,Lung,12 h,30,92
,article,24454774,Carbon,MWCNT,Lawrence Berkeley National Laboratory,30,,,,,,Trypan blue,A549,Human,Lung,12 h,300,77
,article,24454774,Carbon,MWCNT,Lawrence Berkeley National Laboratory,30,,,,,,Trypan blue,A549,Human,Lung,2 h,0,100
,article,24454774,Carbon,MWCNT,Lawrence Berkeley National Laboratory,30,,,,,,Trypan blue,A549,Human,Lung,2 h,0.3,100
,article,24454774,Carbon,MWCNT,Lawrence Berkeley National Laboratory,30,,,,,,Trypan blue,A549,Human,Lung,2 h,3,100
,article,24454774,Carbon,MWCNT,Lawrence Berkeley National Laboratory,30,,,,,,Trypan blue,A549,Human,Lung,2 h,30,94
,article,24454774,Carbon,MWCNT,Lawrence Berkeley National Laboratory,30,,,,,,Trypan blue,A549,Human,Lung,2 h,300,94
,article,24177451,QD,ZnO,Self-synthesized,2.26,121.9,,-16.9,,Sphere,MTT,ADAS,Human,Adipose tissue,24 h,0,97.83
,article,24177451,QD,ZnO,Self-synthesized,2.26,121.9,,-16.9,,Sphere,MTT,ADAS,Human,Adipose tissue,24 h,15,79.35
,article,24177451,QD,ZnO,Self-synthesized,2.26,121.9,,-16.9,,Sphere,MTT,ADAS,Human,Adipose tissue,24 h,30,76.09
,article,24177451,QD,ZnO,Self-synthesized,2.26,121.9,,-16.9,,Sphere,MTT,ADAS,Human,Adipose tissue,24 h,45,13.04
,article,24177451,QD,ZnO,Self-synthesized,2.26,121.9,,-16.9,,Sphere,MTT,ADAS,Human,Adipose tissue,24 h,60,6.52
,article,24177451,QD,ZnO,Self-synthesized,2.26,121.9,,-16.9,,Sphere,MTT,MC3T3-E1,Mouse,Osteoblast,24 h,0,98.54
,article,24177451,QD,ZnO,Self-synthesized,2.26,121.9,,-16.9,,Sphere,MTT,MC3T3-E1,Mouse,Osteoblast,24 h,15,98.54
,article,24177451,QD,ZnO,Self-synthesized,2.26,121.9,,-16.9,,Sphere,MTT,MC3T3-E1,Mouse,Osteoblast,24 h,30,95.26
,article,24177451,QD,ZnO,Self-synthesized,2.26,121.9,,-16.9,,Sphere,MTT,MC3T3-E1,Mouse,Osteoblast,24 h,45,97.45
,article,24177451,QD,ZnO,Self-synthesized,2.26,121.9,,-16.9,,Sphere,MTT,MC3T3-E1,Mouse,Osteoblast,24 h,60,64.6
,article,24177451,QD,ZnO,Self-synthesized,2.26,121.9,,-16.9,,Sphere,MTT,HepG2,Human,Liver,24 h,0,99.64
,article,24177451,QD,ZnO,Self-synthesized,2.26,121.9,,-16.9,,Sphere,MTT,HepG2,Human,Liver,24 h,15,96.43
,article,24177451,QD,ZnO,Self-synthesized,2.26,121.9,,-16.9,,Sphere,MTT,HepG2,Human,Liver,24 h,30,96.43
,article,24177451,QD,ZnO,Self-synthesized,2.26,121.9,,-16.9,,Sphere,MTT,HepG2,Human,Liver,24 h,45,96.43
,article,24177451,QD,ZnO,Self-synthesized,2.26,121.9,,-16.9,,Sphere,MTT,HepG2,Human,Liver,24 h,60,77.14
,article,24177451,QD,ZnO,Self-synthesized,2.26,121.9,,-16.9,,Sphere,MTT,ADAS,Human,Adipose tissue,24 h,0,99.64
,article,24177451,QD,ZnO,Self-synthesized,2.26,121.9,,-16.9,,Sphere,MTT,ADAS,Human,Adipose tissue,24 h,15,75.55
,article,24177451,QD,ZnO,Self-synthesized,2.26,121.9,,-16.9,,Sphere,MTT,ADAS,Human,Adipose tissue,24 h,30,78.83
,article,24177451,QD,ZnO,Self-synthesized,2.26,121.9,,-16.9,,Sphere,MTT,ADAS,Human,Adipose tissue,24 h,45,15.33
,article,24177451,QD,ZnO,Self-synthesized,2.26,121.9,,-16.9,,Sphere,MTT,ADAS,Human,Adipose tissue,24 h,60,9.85
,article,24177451,QD,ZnO,Self-synthesized,2.26,121.9,,-16.9,,Sphere,MTT,MC3T3-E1,Mouse,Osteoblast,24 h,0,98.54
,article,24177451,QD,ZnO,Self-synthesized,2.26,121.9,,-16.9,,Sphere,MTT,MC3T3-E1,Mouse,Osteoblast,24 h,15,100.73
,article,24177451,QD,ZnO,Self-synthesized,2.26,121.9,,-16.9,,Sphere,MTT,MC3T3-E1,Mouse,Osteoblast,24 h,30,106.2
,article,24177451,QD,ZnO,Self-synthesized,2.26,121.9,,-16.9,,Sphere,MTT,MC3T3-E1,Mouse,Osteoblast,24 h,45,99.64
,article,24177451,QD,ZnO,Self-synthesized,2.26,121.9,,-16.9,,Sphere,MTT,MC3T3-E1,Mouse,Osteoblast,24 h,60,86.5
,article,24177451,QD,ZnO,Self-synthesized,2.26,121.9,,-16.9,,Sphere,MTT,HepG2,Human,Liver,24 h,0,101.18
,article,24177451,QD,ZnO,Self-synthesized,2.26,121.9,,-16.9,,Sphere,MTT,HepG2,Human,Liver,24 h,15,100
,article,24177451,QD,ZnO,Self-synthesized,2.26,121.9,,-16.9,,Sphere,MTT,HepG2,Human,Liver,24 h,30,104.12
,article,24177451,QD,ZnO,Self-synthesized,2.26,121.9,,-16.9,,Sphere,MTT,HepG2,Human,Liver,24 h,45,101.76
,article,24177451,QD,ZnO,Self-synthesized,2.26,121.9,,-16.9,,Sphere,MTT,HepG2,Human,Liver,24 h,60,98.24
,article,20718972,Metal,Ag,NanoComposix,10.2,1440,,,,,MTS,Vero,Monkey,Kidney,192 h,5,95.8647
,article,20718972,Metal,Ag,NanoComposix,10.2,1440,,,,,MTS,Vero,Monkey,Kidney,192 h,10,96.4286
,article,20718972,Metal,Ag,NanoComposix,10.2,1440,,,,,MTS,Vero,Monkey,Kidney,192 h,25,91.3534
,article,20718972,Metal,Ag,NanoComposix,10.2,1440,,,,,MTS,Vero,Monkey,Kidney,192 h,50,94.1729
,article,20718972,Metal,Ag,NanoComposix,10.2,1440,,,,,MTS,Vero,Monkey,Kidney,192 h,75,97.5564
,article,20718972,Metal,Ag,NanoComposix,10.2,1440,,,,,MTS,Vero,Monkey,Kidney,192 h,100,111.0902
,article,20718972,Metal,Ag,NanoComposix,10.2,1440,,,,,MTS,Vero,Monkey,Kidney,48 h,5,119.5489
,article,20718972,Metal,Ag,NanoComposix,10.2,1440,,,,,MTS,Vero,Monkey,Kidney,48 h,10,120.1128
,article,20718972,Metal,Ag,NanoComposix,10.2,1440,,,,,MTS,Vero,Monkey,Kidney,48 h,25,115.6015
,article,20718972,Metal,Ag,NanoComposix,10.2,1440,,,,,MTS,Vero,Monkey,Kidney,48 h,50,118.421
,article,20718972,Metal,Ag,NanoComposix,10.2,1440,,,,,MTS,Vero,Monkey,Kidney,48 h,75,114.4737
,article,20718972,Metal,Ag,NanoComposix,10.2,1440,,,,,MTS,Vero,Monkey,Kidney,48 h,100,128.5714
,article,20718972,Metal,Ag,NanoComposix,10.2,1440,,,,,MTS,Vero,Monkey,Kidney,24 h,5,103.5448
,article,20718972,Metal,Ag,NanoComposix,10.2,1440,,,,,MTS,Vero,Monkey,Kidney,24 h,10,101.8657
,article,20718972,Metal,Ag,NanoComposix,10.2,1440,,,,,MTS,Vero,Monkey,Kidney,24 h,25,103.5448
,article,20718972,Metal,Ag,NanoComposix,10.2,1440,,,,,MTS,Vero,Monkey,Kidney,24 h,50,102.9851
,article,20718972,Metal,Ag,NanoComposix,10.2,1440,,,,,MTS,Vero,Monkey,Kidney,24 h,75,99.0672
,article,20718972,Metal,Ag,NanoComposix,10.2,1440,,,,,MTS,Vero,Monkey,Kidney,24 h,100,101.8657
,article,24438343,Carbon,MWCNT,"Mitsui & co., Ltd., Tokyo, Japan",74,,,,22,,Trypan blue,BEAS-2B,Human,Lung,48 h,0,100
,article,24438343,Carbon,MWCNT,"Mitsui & co., Ltd., Tokyo, Japan",74,,,,22,,Trypan blue,BEAS-2B,Human,Lung,48 h,5,74
,article,24438343,Carbon,MWCNT,"Mitsui & co., Ltd., Tokyo, Japan",74,,,,22,,Trypan blue,BEAS-2B,Human,Lung,48 h,10,82
,article,24438343,Carbon,MWCNT,"Mitsui & co., Ltd., Tokyo, Japan",74,,,,22,,Trypan blue,BEAS-2B,Human,Lung,48 h,50,84
,article,24438343,Carbon,MWCNT,"Mitsui & co., Ltd., Tokyo, Japan",74,,,,22,,Trypan blue,BEAS-2B,Human,Lung,48 h,80,81
,article,24438343,Carbon,MWCNT,"Mitsui & co., Ltd., Tokyo, Japan",74,,,,22,,Trypan blue,BEAS-2B,Human,Lung,48 h,100,72
,article,24438343,Carbon,MWCNT,"Mitsui & co., Ltd., Tokyo, Japan",74,,,,22,,Trypan blue,BEAS-2B,Human,Lung,48 h,200,83
,article,24438343,Carbon,MWCNT,"Mitsui & co., Ltd., Tokyo, Japan",74,,,,22,,Trypan blue,BEAS-2B,Human,Lung,48 h,250,78
,article,24438343,Carbon,MWCNT,"Mitsui & co., Ltd., Tokyo, Japan",74,,,,22,,Trypan blue,BEAS-2B,Human,Lung,48 h,300,102
,article,24438343,Carbon,MWCNT,"Mitsui & co., Ltd., Tokyo, Japan",74,,,,22,,Trypan blue,BEAS-2B,Human,Lung,48 h,350,77
,article,24438343,Carbon,MWCNT,"Mitsui & co., Ltd., Tokyo, Japan",74,,,,22,,Trypan blue,BEAS-2B,Human,Lung,24 h,0,100
,article,24438343,Carbon,MWCNT,"Mitsui & co., Ltd., Tokyo, Japan",74,,,,22,,Trypan blue,BEAS-2B,Human,Lung,24 h,5,104
,article,24438343,Carbon,MWCNT,"Mitsui & co., Ltd., Tokyo, Japan",74,,,,22,,Trypan blue,BEAS-2B,Human,Lung,24 h,10,116
,article,24438343,Carbon,MWCNT,"Mitsui & co., Ltd., Tokyo, Japan",74,,,,22,,Trypan blue,BEAS-2B,Human,Lung,24 h,50,92
,article,24438343,Carbon,MWCNT,"Mitsui & co., Ltd., Tokyo, Japan",74,,,,22,,Trypan blue,BEAS-2B,Human,Lung,24 h,80,114
,article,24438343,Carbon,MWCNT,"Mitsui & co., Ltd., Tokyo, Japan",74,,,,22,,Trypan blue,BEAS-2B,Human,Lung,24 h,100,73
,article,24438343,Carbon,MWCNT,"Mitsui & co., Ltd., Tokyo, Japan",74,,,,22,,Trypan blue,BEAS-2B,Human,Lung,24 h,200,90
,article,24438343,Carbon,MWCNT,"Mitsui & co., Ltd., Tokyo, Japan",74,,,,22,,Trypan blue,BEAS-2B,Human,Lung,24 h,250,95
,article,24438343,Carbon,MWCNT,"Mitsui & co., Ltd., Tokyo, Japan",74,,,,22,,Trypan blue,BEAS-2B,Human,Lung,24 h,300,84
,article,24438343,Carbon,MWCNT,"Mitsui & co., Ltd., Tokyo, Japan",74,,,,22,,Trypan blue,BEAS-2B,Human,Lung,24 h,350,99
,article,24438343,Carbon,MWCNT,"Mitsui & co., Ltd., Tokyo, Japan",74,,,,22,,Trypan blue,BEAS-2B,Human,Lung,4 h,0,100
,article,24438343,Carbon,MWCNT,"Mitsui & co., Ltd., Tokyo, Japan",74,,,,22,,Trypan blue,BEAS-2B,Human,Lung,4 h,5,106
,article,24438343,Carbon,MWCNT,"Mitsui & co., Ltd., Tokyo, Japan",74,,,,22,,Trypan blue,BEAS-2B,Human,Lung,4 h,10,85
,article,24438343,Carbon,MWCNT,"Mitsui & co., Ltd., Tokyo, Japan",74,,,,22,,Trypan blue,BEAS-2B,Human,Lung,4 h,50,77
,article,24438343,Carbon,MWCNT,"Mitsui & co., Ltd., Tokyo, Japan",74,,,,22,,Trypan blue,BEAS-2B,Human,Lung,4 h,80,83
,article,24438343,Carbon,MWCNT,"Mitsui & co., Ltd., Tokyo, Japan",74,,,,22,,Trypan blue,BEAS-2B,Human,Lung,4 h,100,83
,article,24438343,Carbon,MWCNT,"Mitsui & co., Ltd., Tokyo, Japan",74,,,,22,,Trypan blue,BEAS-2B,Human,Lung,4 h,200,62
,article,24438343,Carbon,MWCNT,"Mitsui & co., Ltd., Tokyo, Japan",74,,,,22,,Trypan blue,BEAS-2B,Human,Lung,4 h,250,57
,article,24438343,Carbon,MWCNT,"Mitsui & co., Ltd., Tokyo, Japan",74,,,,22,,Trypan blue,BEAS-2B,Human,Lung,4 h,300,65
,article,24438343,Carbon,MWCNT,"Mitsui & co., Ltd., Tokyo, Japan",74,,,,22,,Trypan blue,BEAS-2B,Human,Lung,4 h,350,59
,article,24438343,Carbon,MWCNT,"Mitsui & co., Ltd., Tokyo, Japan",74,,,,22,,Trypan blue,BEAS-2B,Human,Lung,48 h,0,100
,article,24438343,Carbon,MWCNT,"Mitsui & co., Ltd., Tokyo, Japan",74,,,,22,,Trypan blue,BEAS-2B,Human,Lung,48 h,5,111
,article,24438343,Carbon,MWCNT,"Mitsui & co., Ltd., Tokyo, Japan",74,,,,22,,Trypan blue,BEAS-2B,Human,Lung,48 h,10,107
,article,24438343,Carbon,MWCNT,"Mitsui & co., Ltd., Tokyo, Japan",74,,,,22,,Trypan blue,BEAS-2B,Human,Lung,48 h,50,60
,article,24438343,Carbon,MWCNT,"Mitsui & co., Ltd., Tokyo, Japan",74,,,,22,,Trypan blue,BEAS-2B,Human,Lung,48 h,80,62
,article,24438343,Carbon,MWCNT,"Mitsui & co., Ltd., Tokyo, Japan",74,,,,22,,Trypan blue,BEAS-2B,Human,Lung,48 h,100,60
,article,24438343,Carbon,MWCNT,"Mitsui & co., Ltd., Tokyo, Japan",74,,,,22,,Trypan blue,BEAS-2B,Human,Lung,48 h,200,66
,article,24438343,Carbon,MWCNT,"Mitsui & co., Ltd., Tokyo, Japan",74,,,,22,,Trypan blue,BEAS-2B,Human,Lung,48 h,250,68
,article,24438343,Carbon,MWCNT,"Mitsui & co., Ltd., Tokyo, Japan",74,,,,22,,Trypan blue,BEAS-2B,Human,Lung,48 h,300,24
,article,24438343,Carbon,MWCNT,"Mitsui & co., Ltd., Tokyo, Japan",74,,,,22,,Trypan blue,BEAS-2B,Human,Lung,48 h,350,34
,article,24438343,Carbon,MWCNT,"Mitsui & co., Ltd., Tokyo, Japan",74,,,,22,,Trypan blue,BEAS-2B,Human,Lung,24 h,0,100
,article,24438343,Carbon,MWCNT,"Mitsui & co., Ltd., Tokyo, Japan",74,,,,22,,Trypan blue,BEAS-2B,Human,Lung,24 h,5,96
,article,24438343,Carbon,MWCNT,"Mitsui & co., Ltd., Tokyo, Japan",74,,,,22,,Trypan blue,BEAS-2B,Human,Lung,24 h,10,79
,article,24438343,Carbon,MWCNT,"Mitsui & co., Ltd., Tokyo, Japan",74,,,,22,,Trypan blue,BEAS-2B,Human,Lung,24 h,50,57
,article,24438343,Carbon,MWCNT,"Mitsui & co., Ltd., Tokyo, Japan",74,,,,22,,Trypan blue,BEAS-2B,Human,Lung,24 h,80,58
,article,24438343,Carbon,MWCNT,"Mitsui & co., Ltd., Tokyo, Japan",74,,,,22,,Trypan blue,BEAS-2B,Human,Lung,24 h,100,50
,article,24438343,Carbon,MWCNT,"Mitsui & co., Ltd., Tokyo, Japan",74,,,,22,,Trypan blue,BEAS-2B,Human,Lung,24 h,200,60
,article,24438343,Carbon,MWCNT,"Mitsui & co., Ltd., Tokyo, Japan",74,,,,22,,Trypan blue,BEAS-2B,Human,Lung,24 h,250,49
,article,24438343,Carbon,MWCNT,"Mitsui & co., Ltd., Tokyo, Japan",74,,,,22,,Trypan blue,BEAS-2B,Human,Lung,24 h,300,48
,article,24438343,Carbon,MWCNT,"Mitsui & co., Ltd., Tokyo, Japan",74,,,,22,,Trypan blue,BEAS-2B,Human,Lung,24 h,350,34
,article,24438343,Carbon,MWCNT,"Mitsui & co., Ltd., Tokyo, Japan",74,,,,22,,Trypan blue,BEAS-2B,Human,Lung,4 h,0,100
,article,24438343,Carbon,MWCNT,"Mitsui & co., Ltd., Tokyo, Japan",74,,,,22,,Trypan blue,BEAS-2B,Human,Lung,4 h,5,63
,article,24438343,Carbon,MWCNT,"Mitsui & co., Ltd., Tokyo, Japan",74,,,,22,,Trypan blue,BEAS-2B,Human,Lung,4 h,10,64
,article,24438343,Carbon,MWCNT,"Mitsui & co., Ltd., Tokyo, Japan",74,,,,22,,Trypan blue,BEAS-2B,Human,Lung,4 h,50,37
,article,24438343,Carbon,MWCNT,"Mitsui & co., Ltd., Tokyo, Japan",74,,,,22,,Trypan blue,BEAS-2B,Human,Lung,4 h,80,36
,article,24438343,Carbon,MWCNT,"Mitsui & co., Ltd., Tokyo, Japan",74,,,,22,,Trypan blue,BEAS-2B,Human,Lung,4 h,100,27
,article,24438343,Carbon,MWCNT,"Mitsui & co., Ltd., Tokyo, Japan",74,,,,22,,Trypan blue,BEAS-2B,Human,Lung,4 h,200,33
,article,24438343,Carbon,MWCNT,"Mitsui & co., Ltd., Tokyo, Japan",74,,,,22,,Trypan blue,BEAS-2B,Human,Lung,4 h,250,18
,article,24438343,Carbon,MWCNT,"Mitsui & co., Ltd., Tokyo, Japan",74,,,,22,,Trypan blue,BEAS-2B,Human,Lung,4 h,300,39
,article,24438343,Carbon,MWCNT,"Mitsui & co., Ltd., Tokyo, Japan",74,,,,22,,Trypan blue,BEAS-2B,Human,Lung,4 h,350,34
,article,24438343,Carbon,MWCNT,"Mitsui & co., Ltd., Tokyo, Japan",74,,,,22,,Trypan blue,BEAS-2B,Human,Lung,48 h,0,100
,article,24438343,Carbon,MWCNT,"Mitsui & co., Ltd., Tokyo, Japan",74,,,,22,,Trypan blue,BEAS-2B,Human,Lung,48 h,10,87
,article,24438343,Carbon,MWCNT,"Mitsui & co., Ltd., Tokyo, Japan",74,,,,22,,Trypan blue,BEAS-2B,Human,Lung,48 h,15,92
,article,24438343,Carbon,MWCNT,"Mitsui & co., Ltd., Tokyo, Japan",74,,,,22,,Trypan blue,BEAS-2B,Human,Lung,48 h,50,86
,article,24438343,Carbon,MWCNT,"Mitsui & co., Ltd., Tokyo, Japan",74,,,,22,,Trypan blue,BEAS-2B,Human,Lung,48 h,80,101
,article,24438343,Carbon,MWCNT,"Mitsui & co., Ltd., Tokyo, Japan",74,,,,22,,Trypan blue,BEAS-2B,Human,Lung,48 h,100,92
,article,24438343,Carbon,MWCNT,"Mitsui & co., Ltd., Tokyo, Japan",74,,,,22,,Trypan blue,BEAS-2B,Human,Lung,48 h,200,80
,article,24438343,Carbon,MWCNT,"Mitsui & co., Ltd., Tokyo, Japan",74,,,,22,,Trypan blue,BEAS-2B,Human,Lung,48 h,250,116
,article,24438343,Carbon,MWCNT,"Mitsui & co., Ltd., Tokyo, Japan",74,,,,22,,Trypan blue,BEAS-2B,Human,Lung,48 h,300,110
,article,24438343,Carbon,MWCNT,"Mitsui & co., Ltd., Tokyo, Japan",74,,,,22,,Trypan blue,BEAS-2B,Human,Lung,48 h,350,75
,article,24438343,Carbon,MWCNT,"Mitsui & co., Ltd., Tokyo, Japan",74,,,,22,,Trypan blue,BEAS-2B,Human,Lung,24 h,0,100
,article,24438343,Carbon,MWCNT,"Mitsui & co., Ltd., Tokyo, Japan",74,,,,22,,Trypan blue,BEAS-2B,Human,Lung,24 h,10,85
,article,24438343,Carbon,MWCNT,"Mitsui & co., Ltd., Tokyo, Japan",74,,,,22,,Trypan blue,BEAS-2B,Human,Lung,24 h,15,70
,article,24438343,Carbon,MWCNT,"Mitsui & co., Ltd., Tokyo, Japan",74,,,,22,,Trypan blue,BEAS-2B,Human,Lung,24 h,50,55
,article,24438343,Carbon,MWCNT,"Mitsui & co., Ltd., Tokyo, Japan",74,,,,22,,Trypan blue,BEAS-2B,Human,Lung,24 h,80,53
,article,24438343,Carbon,MWCNT,"Mitsui & co., Ltd., Tokyo, Japan",74,,,,22,,Trypan blue,BEAS-2B,Human,Lung,24 h,100,57
,article,24438343,Carbon,MWCNT,"Mitsui & co., Ltd., Tokyo, Japan",74,,,,22,,Trypan blue,BEAS-2B,Human,Lung,24 h,200,36
,article,24438343,Carbon,MWCNT,"Mitsui & co., Ltd., Tokyo, Japan",74,,,,22,,Trypan blue,BEAS-2B,Human,Lung,24 h,250,52
,article,24438343,Carbon,MWCNT,"Mitsui & co., Ltd., Tokyo, Japan",74,,,,22,,Trypan blue,BEAS-2B,Human,Lung,24 h,300,34
,article,24438343,Carbon,MWCNT,"Mitsui & co., Ltd., Tokyo, Japan",74,,,,22,,Trypan blue,BEAS-2B,Human,Lung,24 h,350,30
,article,24438343,Carbon,MWCNT,"Mitsui & co., Ltd., Tokyo, Japan",74,,,,22,,Trypan blue,BEAS-2B,Human,Lung,4 h,0,100
,article,24438343,Carbon,MWCNT,"Mitsui & co., Ltd., Tokyo, Japan",74,,,,22,,Trypan blue,BEAS-2B,Human,Lung,4 h,10,98
,article,24438343,Carbon,MWCNT,"Mitsui & co., Ltd., Tokyo, Japan",74,,,,22,,Trypan blue,BEAS-2B,Human,Lung,4 h,15,86
,article,24438343,Carbon,MWCNT,"Mitsui & co., Ltd., Tokyo, Japan",74,,,,22,,Trypan blue,BEAS-2B,Human,Lung,4 h,50,80
,article,24438343,Carbon,MWCNT,"Mitsui & co., Ltd., Tokyo, Japan",74,,,,22,,Trypan blue,BEAS-2B,Human,Lung,4 h,80,71
,article,24438343,Carbon,MWCNT,"Mitsui & co., Ltd., Tokyo, Japan",74,,,,22,,Trypan blue,BEAS-2B,Human,Lung,4 h,100,75
,article,24438343,Carbon,MWCNT,"Mitsui & co., Ltd., Tokyo, Japan",74,,,,22,,Trypan blue,BEAS-2B,Human,Lung,4 h,200,77
,article,24438343,Carbon,MWCNT,"Mitsui & co., Ltd., Tokyo, Japan",74,,,,22,,Trypan blue,BEAS-2B,Human,Lung,4 h,250,66
,article,24438343,Carbon,MWCNT,"Mitsui & co., Ltd., Tokyo, Japan",74,,,,22,,Trypan blue,BEAS-2B,Human,Lung,4 h,300,70
,article,24438343,Carbon,MWCNT,"Mitsui & co., Ltd., Tokyo, Japan",74,,,,22,,Trypan blue,BEAS-2B,Human,Lung,4 h,350,46
,article,24438343,Carbon,MWCNT,"Mitsui & co., Ltd., Tokyo, Japan",74,,,,22,,Trypan blue,BEAS-2B,Human,Lung,48 h,0,100
,article,24438343,Carbon,MWCNT,"Mitsui & co., Ltd., Tokyo, Japan",74,,,,22,,Trypan blue,BEAS-2B,Human,Lung,48 h,10,70
,article,24438343,Carbon,MWCNT,"Mitsui & co., Ltd., Tokyo, Japan",74,,,,22,,Trypan blue,BEAS-2B,Human,Lung,48 h,15,51
,article,24438343,Carbon,MWCNT,"Mitsui & co., Ltd., Tokyo, Japan",74,,,,22,,Trypan blue,BEAS-2B,Human,Lung,48 h,50,53
,article,24438343,Carbon,MWCNT,"Mitsui & co., Ltd., Tokyo, Japan",74,,,,22,,Trypan blue,BEAS-2B,Human,Lung,48 h,80,58
,article,24438343,Carbon,MWCNT,"Mitsui & co., Ltd., Tokyo, Japan",74,,,,22,,Trypan blue,BEAS-2B,Human,Lung,48 h,100,42
,article,24438343,Carbon,MWCNT,"Mitsui & co., Ltd., Tokyo, Japan",74,,,,22,,Trypan blue,BEAS-2B,Human,Lung,48 h,200,47
,article,24438343,Carbon,MWCNT,"Mitsui & co., Ltd., Tokyo, Japan",74,,,,22,,Trypan blue,BEAS-2B,Human,Lung,48 h,250,35
,article,24438343,Carbon,MWCNT,"Mitsui & co., Ltd., Tokyo, Japan",74,,,,22,,Trypan blue,BEAS-2B,Human,Lung,48 h,300,41
,article,24438343,Carbon,MWCNT,"Mitsui & co., Ltd., Tokyo, Japan",74,,,,22,,Trypan blue,BEAS-2B,Human,Lung,48 h,350,35
,article,24438343,Carbon,MWCNT,"Mitsui & co., Ltd., Tokyo, Japan",74,,,,22,,Trypan blue,BEAS-2B,Human,Lung,24 h,0,100
,article,24438343,Carbon,MWCNT,"Mitsui & co., Ltd., Tokyo, Japan",74,,,,22,,Trypan blue,BEAS-2B,Human,Lung,24 h,10,80
,article,24438343,Carbon,MWCNT,"Mitsui & co., Ltd., Tokyo, Japan",74,,,,22,,Trypan blue,BEAS-2B,Human,Lung,24 h,15,59
,article,24438343,Carbon,MWCNT,"Mitsui & co., Ltd., Tokyo, Japan",74,,,,22,,Trypan blue,BEAS-2B,Human,Lung,24 h,50,55
,article,24438343,Carbon,MWCNT,"Mitsui & co., Ltd., Tokyo, Japan",74,,,,22,,Trypan blue,BEAS-2B,Human,Lung,24 h,80,74
,article,24438343,Carbon,MWCNT,"Mitsui & co., Ltd., Tokyo, Japan",74,,,,22,,Trypan blue,BEAS-2B,Human,Lung,24 h,100,25
,article,24438343,Carbon,MWCNT,"Mitsui & co., Ltd., Tokyo, Japan",74,,,,22,,Trypan blue,BEAS-2B,Human,Lung,24 h,200,24
,article,24438343,Carbon,MWCNT,"Mitsui & co., Ltd., Tokyo, Japan",74,,,,22,,Trypan blue,BEAS-2B,Human,Lung,24 h,250,30
,article,24438343,Carbon,MWCNT,"Mitsui & co., Ltd., Tokyo, Japan",74,,,,22,,Trypan blue,BEAS-2B,Human,Lung,24 h,300,28
,article,24438343,Carbon,MWCNT,"Mitsui & co., Ltd., Tokyo, Japan",74,,,,22,,Trypan blue,BEAS-2B,Human,Lung,24 h,350,25
