Repository: dydtkddl/nanometaloxide

File: 00datacollection/01s2nano_data.csv (part 33 of 75)
Tags,Source,Info #,Material group,Material type,Manufacturer,Core (or Grain) size (nm),Hydrodynamic size (nm),Size distribution,Surface charge (mV),Surface Area (m^2/g),Shape,Assay method,Cell line (or type),Cell line species,IC origin,Exposure time,Dose (ug/ml),Toxicity value (%)
,article,24438343,Carbon,MWCNT,"Mitsui & co., Ltd., Tokyo, Japan",74,,,,22,,Trypan blue,BEAS-2B,Human,Lung,4 h,0,100
,article,24438343,Carbon,MWCNT,"Mitsui & co., Ltd., Tokyo, Japan",74,,,,22,,Trypan blue,BEAS-2B,Human,Lung,4 h,10,101
,article,24438343,Carbon,MWCNT,"Mitsui & co., Ltd., Tokyo, Japan",74,,,,22,,Trypan blue,BEAS-2B,Human,Lung,4 h,15,75
,article,24438343,Carbon,MWCNT,"Mitsui & co., Ltd., Tokyo, Japan",74,,,,22,,Trypan blue,BEAS-2B,Human,Lung,4 h,50,48
,article,24438343,Carbon,MWCNT,"Mitsui & co., Ltd., Tokyo, Japan",74,,,,22,,Trypan blue,BEAS-2B,Human,Lung,4 h,80,79
,article,24438343,Carbon,MWCNT,"Mitsui & co., Ltd., Tokyo, Japan",74,,,,22,,Trypan blue,BEAS-2B,Human,Lung,4 h,100,30
,article,24438343,Carbon,MWCNT,"Mitsui & co., Ltd., Tokyo, Japan",74,,,,22,,Trypan blue,BEAS-2B,Human,Lung,4 h,200,40
,article,24438343,Carbon,MWCNT,"Mitsui & co., Ltd., Tokyo, Japan",74,,,,22,,Trypan blue,BEAS-2B,Human,Lung,4 h,250,30
,article,24438343,Carbon,MWCNT,"Mitsui & co., Ltd., Tokyo, Japan",74,,,,22,,Trypan blue,BEAS-2B,Human,Lung,4 h,300,31
,article,24438343,Carbon,MWCNT,"Mitsui & co., Ltd., Tokyo, Japan",74,,,,22,,Trypan blue,BEAS-2B,Human,Lung,4 h,350,25
,article,24438343,Carbon,MWCNT,"Mitsui & co., Ltd., Tokyo, Japan",74,,,,22,,Trypan blue,BEAS-2B,Human,Lung,24 h,0,100
,article,24438343,Carbon,MWCNT,"Mitsui & co., Ltd., Tokyo, Japan",74,,,,22,,Trypan blue,BEAS-2B,Human,Lung,24 h,10,76
,article,24438343,Carbon,MWCNT,"Mitsui & co., Ltd., Tokyo, Japan",74,,,,22,,Trypan blue,BEAS-2B,Human,Lung,24 h,15,74
,article,24438343,Carbon,MWCNT,"Mitsui & co., Ltd., Tokyo, Japan",74,,,,22,,Trypan blue,BEAS-2B,Human,Lung,24 h,50,26
,article,24438343,Carbon,MWCNT,"Mitsui & co., Ltd., Tokyo, Japan",74,,,,22,,Trypan blue,BEAS-2B,Human,Lung,24 h,80,24
,article,24438343,Carbon,MWCNT,"Mitsui & co., Ltd., Tokyo, Japan",74,,,,22,,Trypan blue,BEAS-2B,Human,Lung,24 h,100,22
,article,24438343,Carbon,MWCNT,"Mitsui & co., Ltd., Tokyo, Japan",74,,,,22,,Trypan blue,BEAS-2B,Human,Lung,24 h,200,20
,article,24438343,Carbon,MWCNT,"Mitsui & co., Ltd., Tokyo, Japan",74,,,,22,,Trypan blue,BEAS-2B,Human,Lung,24 h,250,15
,article,24438343,Carbon,MWCNT,"Mitsui & co., Ltd., Tokyo, Japan",74,,,,22,,Trypan blue,BEAS-2B,Human,Lung,24 h,300,14
,article,24438343,Carbon,MWCNT,"Mitsui & co., Ltd., Tokyo, Japan",74,,,,22,,Trypan blue,BEAS-2B,Human,Lung,24 h,350,10
,article,24438343,Carbon,MWCNT,"Mitsui & co., Ltd., Tokyo, Japan",74,,,,22,,Trypan blue,BEAS-2B,Human,Lung,48 h,0,100
,article,24438343,Carbon,MWCNT,"Mitsui & co., Ltd., Tokyo, Japan",74,,,,22,,Trypan blue,BEAS-2B,Human,Lung,48 h,10,75
,article,24438343,Carbon,MWCNT,"Mitsui & co., Ltd., Tokyo, Japan",74,,,,22,,Trypan blue,BEAS-2B,Human,Lung,48 h,15,60
,article,24438343,Carbon,MWCNT,"Mitsui & co., Ltd., Tokyo, Japan",74,,,,22,,Trypan blue,BEAS-2B,Human,Lung,48 h,50,35
,article,24438343,Carbon,MWCNT,"Mitsui & co., Ltd., Tokyo, Japan",74,,,,22,,Trypan blue,BEAS-2B,Human,Lung,48 h,80,33
,article,24438343,Carbon,MWCNT,"Mitsui & co., Ltd., Tokyo, Japan",74,,,,22,,Trypan blue,BEAS-2B,Human,Lung,48 h,100,30
,article,24438343,Carbon,MWCNT,"Mitsui & co., Ltd., Tokyo, Japan",74,,,,22,,Trypan blue,BEAS-2B,Human,Lung,48 h,200,20
,article,24438343,Carbon,MWCNT,"Mitsui & co., Ltd., Tokyo, Japan",74,,,,22,,Trypan blue,BEAS-2B,Human,Lung,48 h,250,25
,article,24438343,Carbon,MWCNT,"Mitsui & co., Ltd., Tokyo, Japan",74,,,,22,,Trypan blue,BEAS-2B,Human,Lung,48 h,300,23
,article,24438343,Carbon,MWCNT,"Mitsui & co., Ltd., Tokyo, Japan",74,,,,22,,Trypan blue,BEAS-2B,Human,Lung,48 h,350,20
,article,24438343,Carbon,MWCNT,"Mitsui & co., Ltd., Tokyo, Japan",74,,,,22,,Trypan blue,BEAS-2B,Human,Lung,4 h,0,100
,article,24438343,Carbon,MWCNT,"Mitsui & co., Ltd., Tokyo, Japan",74,,,,22,,Trypan blue,BEAS-2B,Human,Lung,4 h,10,120
,article,24438343,Carbon,MWCNT,"Mitsui & co., Ltd., Tokyo, Japan",74,,,,22,,Trypan blue,BEAS-2B,Human,Lung,4 h,15,98
,article,24438343,Carbon,MWCNT,"Mitsui & co., Ltd., Tokyo, Japan",74,,,,22,,Trypan blue,BEAS-2B,Human,Lung,4 h,50,70
,article,24438343,Carbon,MWCNT,"Mitsui & co., Ltd., Tokyo, Japan",74,,,,22,,Trypan blue,BEAS-2B,Human,Lung,4 h,80,55
,article,24438343,Carbon,MWCNT,"Mitsui & co., Ltd., Tokyo, Japan",74,,,,22,,Trypan blue,BEAS-2B,Human,Lung,4 h,100,52
,article,24438343,Carbon,MWCNT,"Mitsui & co., Ltd., Tokyo, Japan",74,,,,22,,Trypan blue,BEAS-2B,Human,Lung,4 h,200,49
,article,24438343,Carbon,MWCNT,"Mitsui & co., Ltd., Tokyo, Japan",74,,,,22,,Trypan blue,BEAS-2B,Human,Lung,4 h,250,51
,article,24438343,Carbon,MWCNT,"Mitsui & co., Ltd., Tokyo, Japan",74,,,,22,,Trypan blue,BEAS-2B,Human,Lung,4 h,300,25
,article,24438343,Carbon,MWCNT,"Mitsui & co., Ltd., Tokyo, Japan",74,,,,22,,Trypan blue,BEAS-2B,Human,Lung,4 h,350,20
,article,24412472,Carbon,MWCNT,Arkema Graphistrength C100,12.5,,,,,,MTS,HBMC,Human,Bone,120 h,0,100
,article,24412472,Carbon,MWCNT,Arkema Graphistrength C100,12.5,,,,,,MTS,HBMC,Human,Bone,120 h,3.75,14
,article,24412472,Carbon,MWCNT,Arkema Graphistrength C100,12.5,,,,,,MTS,HBMC,Human,Bone,120 h,7.5,20
,article,24412472,Carbon,MWCNT,Arkema Graphistrength C100,12.5,,,,,,MTS,HBMC,Human,Bone,120 h,15,23
,article,24412472,Carbon,MWCNT,Arkema Graphistrength C100,12.5,,,,,,MTS,HBMC,Human,Bone,120 h,30,32
,article,24412472,Carbon,MWCNT,Arkema Graphistrength C100,12.5,,,,,,MTS,HBMC,Human,Bone,120 h,60,50
,article,24412472,Carbon,MWCNT,Arkema Graphistrength C100,12.5,,,,,,MTS,HBMC,Human,Bone,120 h,0,100
,article,24412472,Carbon,MWCNT,Arkema Graphistrength C100,12.5,,,,,,MTS,HBMC,Human,Bone,120 h,3.75,18
,article,24412472,Carbon,MWCNT,Arkema Graphistrength C100,12.5,,,,,,MTS,HBMC,Human,Bone,120 h,7.5,10
,article,24412472,Carbon,MWCNT,Arkema Graphistrength C100,12.5,,,,,,MTS,HBMC,Human,Bone,120 h,15,5
,article,24412472,Carbon,MWCNT,Arkema Graphistrength C100,12.5,,,,,,MTS,HBMC,Human,Bone,120 h,30,3
,article,24412472,Carbon,MWCNT,Arkema Graphistrength C100,12.5,,,,,,MTS,HBMC,Human,Bone,120 h,60,-2
,article,24412472,Carbon,MWCNT,Arkema Graphistrength C100,12.5,,,,,,MTS,HBMC,Human,Bone,120 h,0,100
,article,24412472,Carbon,MWCNT,Arkema Graphistrength C100,12.5,,,,,,MTS,HBMC,Human,Bone,120 h,3.75,14
,article,24412472,Carbon,MWCNT,Arkema Graphistrength C100,12.5,,,,,,MTS,HBMC,Human,Bone,120 h,7.5,10
,article,24412472,Carbon,MWCNT,Arkema Graphistrength C100,12.5,,,,,,MTS,HBMC,Human,Bone,120 h,15,4
,article,24412472,Carbon,MWCNT,Arkema Graphistrength C100,12.5,,,,,,MTS,HBMC,Human,Bone,120 h,30,0
,article,24412472,Carbon,MWCNT,Arkema Graphistrength C100,12.5,,,,,,MTS,HBMC,Human,Bone,120 h,60,-3
,article,24412472,Carbon,MWCNT,Arkema Graphistrength C100,12.5,,,,,,MTS,HBMC,Human,Bone,120 h,0,100
,article,24412472,Carbon,MWCNT,Arkema Graphistrength C100,12.5,,,,,,MTS,HBMC,Human,Bone,120 h,3.75,20
,article,24412472,Carbon,MWCNT,Arkema Graphistrength C100,12.5,,,,,,MTS,HBMC,Human,Bone,120 h,7.5,20
,article,24412472,Carbon,MWCNT,Arkema Graphistrength C100,12.5,,,,,,MTS,HBMC,Human,Bone,120 h,15,35
,article,24412472,Carbon,MWCNT,Arkema Graphistrength C100,12.5,,,,,,MTS,HBMC,Human,Bone,120 h,30,56
,article,24412472,Carbon,MWCNT,Arkema Graphistrength C100,12.5,,,,,,MTS,HBMC,Human,Bone,120 h,60,78
,article,24412472,Carbon,MWCNT,Arkema Graphistrength C100,12.5,,,,,,MTS,HBMC,Human,Bone,120 h,0,100
,article,24412472,Carbon,MWCNT,Arkema Graphistrength C100,12.5,,,,,,MTS,HBMC,Human,Bone,120 h,3.75,44
,article,24412472,Carbon,MWCNT,Arkema Graphistrength C100,12.5,,,,,,MTS,HBMC,Human,Bone,120 h,7.5,38
,article,24412472,Carbon,MWCNT,Arkema Graphistrength C100,12.5,,,,,,MTS,HBMC,Human,Bone,120 h,15,35
,article,24412472,Carbon,MWCNT,Arkema Graphistrength C100,12.5,,,,,,MTS,HBMC,Human,Bone,120 h,30,30
,article,24412472,Carbon,MWCNT,Arkema Graphistrength C100,12.5,,,,,,MTS,HBMC,Human,Bone,120 h,60,17
,article,24412472,Carbon,MWCNT,Arkema Graphistrength C100,12.5,,,,,,MTS,HBMC,Human,Bone,120 h,0,100
,article,24412472,Carbon,MWCNT,Arkema Graphistrength C100,12.5,,,,,,MTS,HBMC,Human,Bone,120 h,3.75,28
,article,24412472,Carbon,MWCNT,Arkema Graphistrength C100,12.5,,,,,,MTS,HBMC,Human,Bone,120 h,7.5,25
,article,24412472,Carbon,MWCNT,Arkema Graphistrength C100,12.5,,,,,,MTS,HBMC,Human,Bone,120 h,15,20
,article,24412472,Carbon,MWCNT,Arkema Graphistrength C100,12.5,,,,,,MTS,HBMC,Human,Bone,120 h,30,17
,article,24412472,Carbon,MWCNT,Arkema Graphistrength C100,12.5,,,,,,MTS,HBMC,Human,Bone,120 h,60,3
,article,24412472,Carbon,MWCNT,Arkema Graphistrength C100,12.5,,,,,,MTS,HBMC,Human,Bone,120 h,0,10
,article,24412472,Carbon,MWCNT,Arkema Graphistrength C100,12.5,,,,,,MTS,HBMC,Human,Bone,120 h,3.75,8
,article,24412472,Carbon,MWCNT,Arkema Graphistrength C100,12.5,,,,,,MTS,HBMC,Human,Bone,120 h,7.5,5
,article,24412472,Carbon,MWCNT,Arkema Graphistrength C100,12.5,,,,,,MTS,HBMC,Human,Bone,120 h,15,7
,article,24412472,Carbon,MWCNT,Arkema Graphistrength C100,12.5,,,,,,MTS,HBMC,Human,Bone,120 h,30,7
,article,24412472,Carbon,MWCNT,Arkema Graphistrength C100,12.5,,,,,,MTS,HBMC,Human,Bone,72 h,0,5
,article,24412472,Carbon,MWCNT,Arkema Graphistrength C100,12.5,,,,,,MTS,HBMC,Human,Bone,72 h,3.75,3
,article,24412472,Carbon,MWCNT,Arkema Graphistrength C100,12.5,,,,,,MTS,HBMC,Human,Bone,72 h,7.5,2
,article,24412472,Carbon,MWCNT,Arkema Graphistrength C100,12.5,,,,,,MTS,HBMC,Human,Bone,72 h,15,2
,article,24412472,Carbon,MWCNT,Arkema Graphistrength C100,12.5,,,,,,MTS,HBMC,Human,Bone,72 h,30,4
,article,24412472,Carbon,MWCNT,Arkema Graphistrength C100,12.5,,,,,,MTS,HBMC,Human,Bone,24 h,0,4
,article,24412472,Carbon,MWCNT,Arkema Graphistrength C100,12.5,,,,,,MTS,HBMC,Human,Bone,24 h,3.75,4
,article,24412472,Carbon,MWCNT,Arkema Graphistrength C100,12.5,,,,,,MTS,HBMC,Human,Bone,24 h,7.5,3
,article,24412472,Carbon,MWCNT,Arkema Graphistrength C100,12.5,,,,,,MTS,HBMC,Human,Bone,24 h,15,3
,article,24412472,Carbon,MWCNT,Arkema Graphistrength C100,12.5,,,,,,MTS,HBMC,Human,Bone,24 h,30,3
,article,24011712,Organic,QD,"Wuhan Jiayuan Quantum dots Co., Ltd",,17.1,,-8.1,,,MTT,HepG2,Human,Liver,24 h,0,100
,article,24011712,Organic,QD,"Wuhan Jiayuan Quantum dots Co., Ltd",,17.1,,-8.1,,,MTT,HepG2,Human,Liver,24 h,10,106.494
,article,24011712,Organic,QD,"Wuhan Jiayuan Quantum dots Co., Ltd",,17.1,,-8.1,,,MTT,HepG2,Human,Liver,24 h,20,106.494
,article,24011712,Organic,QD,"Wuhan Jiayuan Quantum dots Co., Ltd",,17.1,,-8.1,,,MTT,HepG2,Human,Liver,24 h,50,107.532
,article,24011712,Organic,QD,"Wuhan Jiayuan Quantum dots Co., Ltd",,17.1,,-8.1,,,MTT,HepG2,Human,Liver,24 h,80,103.377
,article,24011712,Organic,QD,"Wuhan Jiayuan Quantum dots Co., Ltd",,17.1,,-8.1,,,MTT,HepG2,Human,Liver,24 h,100,95.584
,article,24011712,Organic,QD,"Wuhan Jiayuan Quantum dots Co., Ltd",,17.1,,-8.1,,,MTT,HepG2,Human,Liver,24 h,,100
,article,24011712,Organic,QD,"Wuhan Jiayuan Quantum dots Co., Ltd",,17.1,,-8.1,,,MTT,HepG2,Human,Liver,24 h,,105.517
,article,24011712,Organic,QD,"Wuhan Jiayuan Quantum dots Co., Ltd",,17.1,,-8.1,,,MTT,HepG2,Human,Liver,24 h,,101.897
,article,24011712,Organic,QD,"Wuhan Jiayuan Quantum dots Co., Ltd",,17.1,,-8.1,,,MTT,HepG2,Human,Liver,24 h,,94.138
,article,24011712,Organic,QD,"Wuhan Jiayuan Quantum dots Co., Ltd",,17.1,,-8.1,,,MTT,HepG2,Human,Liver,24 h,,99.31
,article,24011712,Organic,QD,"Wuhan Jiayuan Quantum dots Co., Ltd",,17.1,,-8.1,,,MTT,HepG2,Human,Liver,24 h,,100.345
,article,24011712,Organic,QD,"Wuhan Jiayuan Quantum dots Co., Ltd",,17.1,,-8.1,,,MTT,HepG2,Human,Liver,24 h,,100
,article,24011712,Organic,QD,"Wuhan Jiayuan Quantum dots Co., Ltd",,17.1,,-8.1,,,MTT,HepG2,Human,Liver,24 h,,100
,article,24011712,Organic,QD,"Wuhan Jiayuan Quantum dots Co., Ltd",,17.1,,-8.1,,,MTT,HepG2,Human,Liver,24 h,,96.104
,article,24011712,Organic,QD,"Wuhan Jiayuan Quantum dots Co., Ltd",,17.1,,-8.1,,,MTT,HepG2,Human,Liver,24 h,,98.182
,article,24011712,Organic,QD,"Wuhan Jiayuan Quantum dots Co., Ltd",,17.1,,-8.1,,,MTT,HepG2,Human,Liver,24 h,,104.416
,article,24011712,Organic,QD,"Wuhan Jiayuan Quantum dots Co., Ltd",,17.1,,-8.1,,,MTT,HepG2,Human,Liver,24 h,,100.26
,article,24011712,Organic,QD,"Wuhan Jiayuan Quantum dots Co., Ltd",,17.1,,-8.1,,,MTT,HepG2,Human,Liver,24 h,,100
,article,24011712,Organic,QD,"Wuhan Jiayuan Quantum dots Co., Ltd",,17.1,,-8.1,,,MTT,HepG2,Human,Liver,24 h,,98.182
,article,24011712,Organic,QD,"Wuhan Jiayuan Quantum dots Co., Ltd",,17.1,,-8.1,,,MTT,HepG2,Human,Liver,24 h,,112.727
,article,24011712,Organic,QD,"Wuhan Jiayuan Quantum dots Co., Ltd",,17.1,,-8.1,,,MTT,HepG2,Human,Liver,24 h,,106.494
,article,24011712,Organic,QD,"Wuhan Jiayuan Quantum dots Co., Ltd",,17.1,,-8.1,,,MTT,HepG2,Human,Liver,24 h,,100.779
,article,24011712,Organic,QD,"Wuhan Jiayuan Quantum dots Co., Ltd",,17.1,,-8.1,,,MTT,HepG2,Human,Liver,24 h,,109.091
,article,23039050,QD,QD,Self-synthesized,,12.7,,,,,MTT,PHL,Human,,24 h,,100
,article,23039050,QD,QD,Self-synthesized,,12.7,,,,,MTT,PHL,Human,,24 h,,86.015
,article,23039050,QD,QD,Self-synthesized,,12.7,,,,,MTT,PHL,Human,,24 h,,81.374
,article,23039050,QD,QD,Self-synthesized,,12.7,,,,,MTT,PHL,Human,,24 h,,80.755
,article,23039050,QD,QD,Self-synthesized,,12.7,,,,,MTT,PHL,Human,,24 h,,78.28
,article,23039050,QD,QD,Self-synthesized,,12.7,,,,,MTT,PHL,Human,,24 h,,88.181
,article,23039050,QD,QD,Self-synthesized,,12.7,,,,,MTT,HepG2,Human,Liver,24 h,,100
,article,23039050,QD,QD,Self-synthesized,,12.7,,,,,MTT,HepG2,Human,Liver,24 h,,99.319
,article,23039050,QD,QD,Self-synthesized,,12.7,,,,,MTT,HepG2,Human,Liver,24 h,,92.512
,article,23039050,QD,QD,Self-synthesized,,12.7,,,,,MTT,HepG2,Human,Liver,24 h,,101.485
,article,23039050,QD,QD,Self-synthesized,,12.7,,,,,MTT,HepG2,Human,Liver,24 h,,100.557
,article,23039050,QD,QD,Self-synthesized,,12.7,,,,,MTT,HepG2,Human,Liver,24 h,,110.149
,article,24286383,Oxide,TiO2,Aeroxide,,101,,-30.2,,,,,,,,,
,article,24286383,Oxide,TiO2,Aeroxide,,101,,-30.2,,,WST,A549,Human,Lung,24 h,0,100
,article,24286383,Oxide,TiO2,Aeroxide,,101,,-30.2,,,WST,A549,Human,Lung,24 h,3,89.7143
,article,24286383,Oxide,TiO2,Aeroxide,,101,,-30.2,,,WST,A549,Human,Lung,24 h,15,73.7143
,article,24286383,Oxide,TiO2,Aeroxide,,101,,-30.2,,,WST,A549,Human,Lung,24 h,37.5,49.1429
,article,24286383,Oxide,TiO2,Aeroxide,,101,,-30.2,,,WST,A549,Human,Lung,24 h,75,20.5714
,article,24183442,QD,CdTe,Self-synthesized,2.7,,,,,,MTT,HepG2,Human,Liver,19 h,20,71.03
,article,24183442,QD,CdTe,Self-synthesized,2.7,,,,,,MTT,HepG2,Human,Liver,19 h,30,67.73
,article,24183442,QD,CdTe,Self-synthesized,2.7,,,,,,MTT,HepG2,Human,Liver,19 h,40,65.39
,article,24183442,QD,CdTe,Self-synthesized,2.7,,,,,,MTT,HepG2,Human,Liver,19 h,70,60.46
,article,24183442,QD,CdTe,Self-synthesized,2.7,,,,,,MTT,HepG2,Human,Liver,19 h,20,51.38
,article,24183442,QD,CdTe,Self-synthesized,2.7,,,,,,MTT,HepG2,Human,Liver,19 h,30,43.11
,article,24183442,QD,CdTe,Self-synthesized,2.7,,,,,,MTT,HepG2,Human,Liver,19 h,40,37.26
,article,24183442,QD,CdTe,Self-synthesized,2.7,,,,,,MTT,HepG2,Human,Liver,19 h,70,33.06
,article,24373978,QD,CdTe,Self-synthesized,467,,,,,Sphere,MTT,SMMC-7721,Human,Hepatoma,24 h,0,43.2
,article,24373978,QD,CdTe,Self-synthesized,467,,,,,Sphere,MTT,SMMC-7721,Human,Hepatoma,24 h,1.56,23.58
,article,24373978,QD,CdTe,Self-synthesized,467,,,,,Sphere,MTT,SMMC-7721,Human,Hepatoma,24 h,3.12,19.78
,article,24373978,QD,CdTe,Self-synthesized,467,,,,,Sphere,MTT,SMMC-7721,Human,Hepatoma,24 h,6.25,14.24
,article,24373978,QD,CdTe,Self-synthesized,467,,,,,Sphere,MTT,SMMC-7721,Human,Hepatoma,24 h,12.5,11.39
,article,24373978,QD,CdTe,Self-synthesized,467,,,,,Sphere,MTT,SMMC-7721,Human,Hepatoma,24 h,25,9.02
,article,24373978,QD,CdTe,Self-synthesized,467,,,,,Sphere,MTT,SMMC-7721,Human,Hepatoma,24 h,0,90.22
,article,24373978,QD,CdTe,Self-synthesized,467,,,,,Sphere,MTT,SMMC-7721,Human,Hepatoma,24 h,1.56,75.39
,article,24373978,QD,CdTe,Self-synthesized,467,,,,,Sphere,MTT,SMMC-7721,Human,Hepatoma,24 h,3.12,50.16
,article,24373978,QD,CdTe,Self-synthesized,467,,,,,Sphere,MTT,SMMC-7721,Human,Hepatoma,24 h,6.25,42.27
,article,24373978,QD,CdTe,Self-synthesized,467,,,,,Sphere,MTT,SMMC-7721,Human,Hepatoma,24 h,12.5,37.22
,article,24373978,QD,CdTe,Self-synthesized,467,,,,,Sphere,MTT,SMMC-7721,Human,Hepatoma,24 h,25,25.24
,article,24373978,QD,CdTe,Self-synthesized,467,,,,,Sphere,MTT,SMMC-7721,Human,Hepatoma,24 h,0,96.05
,article,24373978,QD,CdTe,Self-synthesized,467,,,,,Sphere,MTT,SMMC-7721,Human,Hepatoma,24 h,1.56,92.73
,article,24373978,QD,CdTe,Self-synthesized,467,,,,,Sphere,MTT,SMMC-7721,Human,Hepatoma,24 h,3.12,90.21
,article,24373978,QD,CdTe,Self-synthesized,467,,,,,Sphere,MTT,SMMC-7721,Human,Hepatoma,24 h,6.25,85.94
,article,24373978,QD,CdTe,Self-synthesized,467,,,,,Sphere,MTT,SMMC-7721,Human,Hepatoma,24 h,12.5,84.04
,article,24373978,QD,CdTe,Self-synthesized,467,,,,,Sphere,MTT,SMMC-7721,Human,Hepatoma,24 h,25,81.99
,article,24123858,Carbon,MWCNT,Nanocyl,,,,,,,LDH,MG-63,Human,Bone,336 h,,
,article,24123858,Carbon,MWCNT,Nanocyl,,,,,,,LDH,MG-63,Human,Bone,168 h,,
,article,24123858,Carbon,MWCNT,Nanocyl,,,,,,,LDH,MG-63,Human,Bone,72 h,,
,article,24123858,Carbon,MWCNT,Nanocyl,,,,,,,LDH,MG-63,Human,Bone,24 h,,
,article,24123858,Carbon,MWCNT,Nanocyl,,,,,,,MTS,MG-63,Human,Bone,336 h,,
,article,24123858,Carbon,MWCNT,Nanocyl,,,,,,,MTS,MG-63,Human,Bone,168 h,,
,article,24123858,Carbon,MWCNT,Nanocyl,,,,,,,LDH,MG-63,Human,Bone,336 h,,
,article,24123858,Carbon,MWCNT,Nanocyl,,,,,,,LDH,MG-63,Human,Bone,168 h,,
,article,24123858,Carbon,MWCNT,Nanocyl,,,,,,,LDH,MG-63,Human,Bone,72 h,,
,article,24123858,Carbon,MWCNT,Nanocyl,,,,,,,LDH,MG-63,Human,Bone,24 h,,
,article,24123858,Carbon,MWCNT,Nanocyl,,,,,,,MTS,MG-63,Human,Bone,336 h,,
,article,24123858,Carbon,MWCNT,Nanocyl,,,,,,,MTS,MG-63,Human,Bone,168 h,,
,article,24123858,Carbon,MWCNT,Nanocyl,,,,,,,LDH,MG-63,Human,Bone,336 h,,
,article,24123858,Carbon,MWCNT,Nanocyl,,,,,,,LDH,MG-63,Human,Bone,168 h,,
,article,24123858,Carbon,MWCNT,Nanocyl,,,,,,,LDH,MG-63,Human,Bone,72 h,,
,article,24123858,Carbon,MWCNT,Nanocyl,,,,,,,LDH,MG-63,Human,Bone,24 h,,
,article,24123858,Carbon,MWCNT,Nanocyl,,,,,,,MTS,MG-63,Human,Bone,336 h,,
,article,24123858,Carbon,MWCNT,Nanocyl,,,,,,,MTS,MG-63,Human,Bone,168 h,,
,article,24722191,QD,CIS/ZnS,Self-synthesized,3,91.3,,-34.1,,,,PC-3,Human,Prostate,12 h,1,96.22
,article,24722191,QD,CIS/ZnS,Self-synthesized,3,91.3,,-34.1,,,,PC-3,Human,Prostate,12 h,10,85.71
,article,24722191,QD,CIS/ZnS,Self-synthesized,3,91.3,,-34.1,,,,PC-3,Human,Prostate,12 h,100,86.82
,article,24722191,QD,CIS/ZnS,Self-synthesized,3,91.3,,-34.1,,,,PC-3,Human,Prostate,12 h,1000,51.98
,article,24722191,QD,CIS/ZnS,Self-synthesized,3,91.3,,-34.1,,,,A549,Human,Lung,12 h,1,117.77
,article,24722191,QD,CIS/ZnS,Self-synthesized,3,91.3,,-34.1,,,,A549,Human,Lung,12 h,10,93.77
,article,24722191,QD,CIS/ZnS,Self-synthesized,3,91.3,,-34.1,,,,A549,Human,Lung,12 h,100,63.63
,article,24722191,QD,CIS/ZnS,Self-synthesized,3,91.3,,-34.1,,,,A549,Human,Lung,12 h,1000,51.35
,article,24722191,QD,CIS/ZnS,Self-synthesized,3,91.3,,-34.1,,,LDH,HeLa,Human,Cervical,12 h,1,105
,article,24722191,QD,CIS/ZnS,Self-synthesized,3,91.3,,-34.1,,,LDH,HeLa,Human,Cervical,12 h,10,97.78
,article,24722191,QD,CIS/ZnS,Self-synthesized,3,91.3,,-34.1,,,LDH,HeLa,Human,Cervical,12 h,100,88.89
,article,24722191,QD,CIS/ZnS,Self-synthesized,3,91.3,,-34.1,,,LDH,HeLa,Human,Cervical,12 h,1000,87.22
,article,24722191,QD,CIS/ZnS,Self-synthesized,3,91.3,,-34.1,,,LDH,PC-3,Human,Prostate,12 h,1,89.17
,article,24722191,QD,CIS/ZnS,Self-synthesized,3,91.3,,-34.1,,,LDH,PC-3,Human,Prostate,12 h,10,83.12
,article,24722191,QD,CIS/ZnS,Self-synthesized,3,91.3,,-34.1,,,LDH,PC-3,Human,Prostate,12 h,100,75.96
,article,24722191,QD,CIS/ZnS,Self-synthesized,3,91.3,,-34.1,,,LDH,PC-3,Human,Prostate,12 h,1000,51.19
,article,24722191,QD,CIS/ZnS,Self-synthesized,3,91.3,,-34.1,,,LDH,A549,Human,Lung,12 h,1,111.71
,article,24722191,QD,CIS/ZnS,Self-synthesized,3,91.3,,-34.1,,,LDH,A549,Human,Lung,12 h,10,83.5
,article,24722191,QD,CIS/ZnS,Self-synthesized,3,91.3,,-34.1,,,LDH,A549,Human,Lung,12 h,100,47.56
,article,24722191,QD,CIS/ZnS,Self-synthesized,3,91.3,,-34.1,,,LDH,A549,Human,Lung,12 h,1000,43.69
,article,24722191,QD,CIS/ZnS,Self-synthesized,3,91.3,,-34.1,,,LDH,HeLa,Human,Cervical,12 h,1,102.3
,article,24722191,QD,CIS/ZnS,Self-synthesized,3,91.3,,-34.1,,,LDH,HeLa,Human,Cervical,12 h,10,100.1
,article,24722191,QD,CIS/ZnS,Self-synthesized,3,91.3,,-34.1,,,LDH,HeLa,Human,Cervical,12 h,100,90.14
,article,24722191,QD,CIS/ZnS,Self-synthesized,3,91.3,,-34.1,,,LDH,HeLa,Human,Cervical,12 h,1000,75.76
,article,24722191,QD,CIS/ZnS,Self-synthesized,3,91.3,,-34.1,,,LDH,PC-3,Human,Prostate,12 h,1,89.59
,article,24722191,QD,CIS/ZnS,Self-synthesized,3,91.3,,-34.1,,,LDH,PC-3,Human,Prostate,12 h,10,89.59
,article,24722191,QD,CIS/ZnS,Self-synthesized,3,91.3,,-34.1,,,LDH,PC-3,Human,Prostate,12 h,100,91.8
,article,24722191,QD,CIS/ZnS,Self-synthesized,3,91.3,,-34.1,,,LDH,PC-3,Human,Prostate,12 h,1000,71.89
,article,24722191,QD,CIS/ZnS,Self-synthesized,3,91.3,,-34.1,,,LDH,A549,Human,Lung,12 h,1,100.56
,article,24722191,QD,CIS/ZnS,Self-synthesized,3,91.3,,-34.1,,,LDH,A549,Human,Lung,12 h,10,96.11
,article,24722191,QD,CIS/ZnS,Self-synthesized,3,91.3,,-34.1,,,LDH,A549,Human,Lung,12 h,100,121.11
,article,24722191,QD,CIS/ZnS,Self-synthesized,3,91.3,,-34.1,,,LDH,A549,Human,Lung,12 h,1000,89.44
,article,24722191,QD,CIS/ZnS,Self-synthesized,3,91.3,,-34.1,,,LDH,HeLa,Human,Cervical,12 h,1,99.44
,article,24722191,QD,CIS/ZnS,Self-synthesized,3,91.3,,-34.1,,,LDH,HeLa,Human,Cervical,12 h,10,101.11
,article,24722191,QD,CIS/ZnS,Self-synthesized,3,91.3,,-34.1,,,LDH,HeLa,Human,Cervical,12 h,100,98.33
,article,24722191,QD,CIS/ZnS,Self-synthesized,3,91.3,,-34.1,,,LDH,HeLa,Human,Cervical,12 h,1000,95
,article,24722191,QD,CIS/ZnS,Self-synthesized,3,91.3,,-34.1,,,LDH,PC-3,Human,Prostate,12 h,1,93.46
,article,24722191,QD,CIS/ZnS,Self-synthesized,3,91.3,,-34.1,,,LDH,PC-3,Human,Prostate,12 h,10,90.69
,article,24722191,QD,CIS/ZnS,Self-synthesized,3,91.3,,-34.1,,,LDH,PC-3,Human,Prostate,12 h,100,89.03
,article,24722191,QD,CIS/ZnS,Self-synthesized,3,91.3,,-34.1,,,LDH,PC-3,Human,Prostate,12 h,1000,79.08
,article,24722191,QD,CIS/ZnS,Self-synthesized,3,91.3,,-34.1,,,LDH,A549,Human,Lung,12 h,1,106.18
,article,24722191,QD,CIS/ZnS,Self-synthesized,3,91.3,,-34.1,,,LDH,A549,Human,Lung,12 h,10,104.52
,article,24722191,QD,CIS/ZnS,Self-synthesized,3,91.3,,-34.1,,,LDH,A549,Human,Lung,12 h,100,122.77
,article,24722191,QD,CIS/ZnS,Self-synthesized,3,91.3,,-34.1,,,LDH,A549,Human,Lung,12 h,1000,110.05
,article,24722191,QD,CIS/ZnS,Self-synthesized,3,91.3,,-34.1,,,LDH,HeLa,Human,Cervical,12 h,1,98.23
,article,24722191,QD,CIS/ZnS,Self-synthesized,3,91.3,,-34.1,,,LDH,HeLa,Human,Cervical,12 h,10,97.67
,article,24722191,QD,CIS/ZnS,Self-synthesized,3,91.3,,-34.1,,,LDH,HeLa,Human,Cervical,12 h,100,100.47
,article,24722191,QD,CIS/ZnS,Self-synthesized,3,91.3,,-34.1,,,LDH,HeLa,Human,Cervical,12 h,1000,103.26
,article,24740121,QD,Graphene,Self-synthesized,,,,,,,ATP,hNSC,Human,Brain,24 h,1,99
,article,24740121,QD,Graphene,Self-synthesized,,,,,,,ATP,hNSC,Human,Brain,24 h,10,97
,article,24740121,QD,Graphene,Self-synthesized,,,,,,,ATP,hNSC,Human,Brain,24 h,100,96
,article,24740121,QD,Graphene,Self-synthesized,,,,,,,ATP,hNSC,Human,Brain,24 h,200,92
,article,23617532,Oxide,ZnO,Basf,110,332,,-11.4,18,,WST,HK-2,Human,Kidney,24 h,,
,article,23617532,Oxide,ZnO,Basf,110,332,,-11.4,18,,WST,HK-2,Human,Kidney,24 h,,
,article,23617532,Oxide,ZnO,Basf,110,332,,-11.4,18,,WST,HK-2,Human,Kidney,24 h,,
,article,23617532,Oxide,ZnO,Basf,110,332,,-11.4,18,,WST,HK-2,Human,Kidney,24 h,,
,article,22812506,Oxide,ZnO,Basf,110,313,,,18,,GSH,C3A,Human,Liver,24 h,0,52
,article,22812506,Oxide,ZnO,Basf,110,313,,,18,,GSH,C3A,Human,Liver,24 h,1.25,43
,article,22812506,Oxide,ZnO,Basf,110,313,,,18,,GSH,C3A,Human,Liver,24 h,2.5,70
,article,22812506,Oxide,ZnO,Basf,110,313,,,18,,GSH,C3A,Human,Liver,24 h,5,40
,article,22812506,Oxide,ZnO,Basf,110,313,,,18,,GSH,C3A,Human,Liver,24 h,10,40
,article,22812506,Oxide,ZnO,Basf,110,313,,,18,,GSH,C3A,Human,Liver,24 h,20,45
,article,22812506,Oxide,ZnO,Basf,110,313,,,18,,GSH,C3A,Human,Liver,24 h,40,50
,article,22812506,Oxide,ZnO,Basf,110,313,,,18,,GSH,C3A,Human,Liver,24 h,80,53
,article,22812506,Oxide,ZnO,Basf,110,313,,,18,,GSH,C3A,Human,Liver,24 h,0,60
,article,22812506,Oxide,ZnO,Basf,110,313,,,18,,GSH,C3A,Human,Liver,24 h,1.25,42
,article,22812506,Oxide,ZnO,Basf,110,313,,,18,,GSH,C3A,Human,Liver,24 h,2.5,71
,article,22812506,Oxide,ZnO,Basf,110,313,,,18,,GSH,C3A,Human,Liver,24 h,5,50
,article,22812506,Oxide,ZnO,Basf,110,313,,,18,,GSH,C3A,Human,Liver,24 h,10,51
,article,22812506,Oxide,ZnO,Basf,110,313,,,18,,GSH,C3A,Human,Liver,24 h,20,83
,article,22812506,Oxide,ZnO,Basf,110,313,,,18,,GSH,C3A,Human,Liver,24 h,40,71
,article,22812506,Oxide,ZnO,Basf,110,313,,,18,,GSH,C3A,Human,Liver,24 h,80,50
,article,22216981,Metal,Ag,Self-synthesized,4.5,43.4,,45,,,MTT,C10,Mouse,Lung,4 h,0,100
,article,22216981,Metal,Ag,Self-synthesized,4.5,43.4,,45,,,MTT,C10,Mouse,Lung,4 h,0.5,90.033
,article,22216981,Metal,Ag,Self-synthesized,4.5,43.4,,45,,,MTT,C10,Mouse,Lung,4 h,1,66.58
,article,22216981,Metal,Ag,Self-synthesized,4.5,43.4,,45,,,MTT,C10,Mouse,Lung,4 h,1.5,54.072
,article,22216981,Metal,Ag,Self-synthesized,4.5,43.4,,45,,,MTT,C10,Mouse,Lung,4 h,2,12.378
,article,22216981,Metal,Ag,Self-synthesized,4.5,43.4,,45,,,MTT,C10,Mouse,Lung,4 h,2.5,1.433
,article,22216981,Metal,Ag,Self-synthesized,4.5,43.4,,45,,,MTT,RAW 264.7,Mouse,Blood,4 h,0,100
,article,22216981,Metal,Ag,Self-synthesized,4.5,43.4,,45,,,MTT,RAW 264.7,Mouse,Blood,4 h,0.25,87.427
,article,22216981,Metal,Ag,Self-synthesized,4.5,43.4,,45,,,MTT,RAW 264.7,Mouse,Blood,4 h,0.5,72.834
,article,22216981,Metal,Ag,Self-synthesized,4.5,43.4,,45,,,MTT,RAW 264.7,Mouse,Blood,4 h,1,66.059
,article,22216981,Metal,Ag,Self-synthesized,4.5,43.4,,45,,,MTT,RAW 264.7,Mouse,Blood,4 h,1.25,27.492
,article,22216981,Metal,Ag,Self-synthesized,4.5,43.4,,45,,,MTT,RAW 264.7,Mouse,Blood,4 h,1.5,0.912
,article,22216981,Metal,Ag,Self-synthesized,4.5,43.4,,45,,,MTT,C10,Mouse,Lung,4 h,0,100
,article,22216981,Metal,Ag,Self-synthesized,4.5,43.4,,45,,,MTT,C10,Mouse,Lung,4 h,4,81.595
,article,22216981,Metal,Ag,Self-synthesized,4.5,43.4,,45,,,MTT,C10,Mouse,Lung,4 h,6,57.143
,article,22216981,Metal,Ag,Self-synthesized,4.5,43.4,,45,,,MTT,C10,Mouse,Lung,4 h,8,26.844
,article,22216981,Metal,Ag,Self-synthesized,4.5,43.4,,45,,,MTT,C10,Mouse,Lung,4 h,10,13.023
,article,22216981,Metal,Ag,Self-synthesized,4.5,43.4,,45,,,MTT,C10,Mouse,Lung,4 h,12,1.86
,article,22216981,Metal,Ag,Self-synthesized,4.5,43.4,,45,,,MTT,RAW 264.7,Mouse,Blood,4 h,0,100
,article,22216981,Metal,Ag,Self-synthesized,4.5,43.4,,45,,,MTT,RAW 264.7,Mouse,Blood,4 h,1,91.694
,article,22216981,Metal,Ag,Self-synthesized,4.5,43.4,,45,,,MTT,RAW 264.7,Mouse,Blood,4 h,2,80
,article,22216981,Metal,Ag,Self-synthesized,4.5,43.4,,45,,,MTT,RAW 264.7,Mouse,Blood,4 h,4,69.9
,article,22216981,Metal,Ag,Self-synthesized,4.5,43.4,,45,,,MTT,RAW 264.7,Mouse,Blood,4 h,6,38.538
,article,22216981,Metal,Ag,Self-synthesized,4.5,43.4,,45,,,MTT,RAW 264.7,Mouse,Blood,4 h,8,2.392
,article,22216981,Metal,Ag,Self-synthesized,4.5,43.4,,45,,,MTT,C10,Mouse,Lung,4 h,0,100
,article,22216981,Metal,Ag,Self-synthesized,4.5,43.4,,45,,,MTT,C10,Mouse,Lung,4 h,0.25,89.766
,article,22216981,Metal,Ag,Self-synthesized,4.5,43.4,,45,,,MTT,C10,Mouse,Lung,4 h,0.5,78.528
,article,22216981,Metal,Ag,Self-synthesized,4.5,43.4,,45,,,MTT,C10,Mouse,Lung,4 h,0.75,43.746
,article,22216981,Metal,Ag,Self-synthesized,4.5,43.4,,45,,,MTT,C10,Mouse,Lung,4 h,1,15.92
,article,22216981,Metal,Ag,Self-synthesized,4.5,43.4,,45,,,MTT,C10,Mouse,Lung,4 h,1.5,4.147
,article,23554228,Carbon,MWCNT,"Chengdu Organic Chemicals, Chinese Academy of Sciences",15,,,,,,CellTiter-Glo®,L-02,Human,Liver,72 h,100,36.71
,article,23554228,Carbon,MWCNT,"Chengdu Organic Chemicals, Chinese Academy of Sciences",15,,,,,,CellTiter-Glo®,L-02,Human,Liver,72 h,12.5,93
,article,23554228,Carbon,MWCNT,"Chengdu Organic Chemicals, Chinese Academy of Sciences",15,,,,,,CellTiter-Glo®,L-02,Human,Liver,72 h,25,88
,article,23554228,Carbon,MWCNT,"Chengdu Organic Chemicals, Chinese Academy of Sciences",15,,,,,,CellTiter-Glo®,L-02,Human,Liver,72 h,50,80
,article,23554228,Carbon,MWCNT,"Chengdu Organic Chemicals, Chinese Academy of Sciences",15,,,,,,CellTiter-Glo®,L-02,Human,Liver,72 h,200,70
,article,22216981,Metal,Ag,Self-synthesized,4.5,43.4,,45,,,MTT,RAW 264.7,Mouse,Blood,4 h,0,100
,article,22216981,Metal,Ag,Self-synthesized,4.5,43.4,,45,,,MTT,RAW 264.7,Mouse,Blood,4 h,0.05,82.274
,article,22216981,Metal,Ag,Self-synthesized,4.5,43.4,,45,,,MTT,RAW 264.7,Mouse,Blood,4 h,0.075,67.291
,article,22216981,Metal,Ag,Self-synthesized,4.5,43.4,,45,,,MTT,RAW 264.7,Mouse,Blood,4 h,0.125,52.843
,article,22216981,Metal,Ag,Self-synthesized,4.5,43.4,,45,,,MTT,RAW 264.7,Mouse,Blood,4 h,0.25,21.271
,article,22216981,Metal,Ag,Self-synthesized,4.5,43.4,,45,,,MTT,RAW 264.7,Mouse,Blood,4 h,0.5,2.007
,article,23554228,Carbon,MWCNT,"Chengdu Organic Chemicals, Chinese Academy of Sciences",15,,,,,,CellTiter-Glo®,L-02,Human,Liver,48 h,100,18.17
,article,23554228,Carbon,MWCNT,"Chengdu Organic Chemicals, Chinese Academy of Sciences",15,,,,,,CellTiter-Glo®,L-02,Human,Liver,48 h,12.5,95
,article,23554228,Carbon,MWCNT,"Chengdu Organic Chemicals, Chinese Academy of Sciences",15,,,,,,CellTiter-Glo®,L-02,Human,Liver,48 h,25,93
,article,23554228,Carbon,MWCNT,"Chengdu Organic Chemicals, Chinese Academy of Sciences",15,,,,,,CellTiter-Glo®,L-02,Human,Liver,48 h,50,90
,article,23554228,Carbon,MWCNT,"Chengdu Organic Chemicals, Chinese Academy of Sciences",15,,,,,,CellTiter-Glo®,L-02,Human,Liver,48 h,200,82
,article,22216981,Metal,Ag,Self-synthesized,4.5,43.4,,45,,,MTT,C10,Mouse,Lung,4 h,0,100
,article,22216981,Metal,Ag,Self-synthesized,4.5,43.4,,45,,,MTT,C10,Mouse,Lung,4 h,0.125,79.2
,article,22216981,Metal,Ag,Self-synthesized,4.5,43.4,,45,,,MTT,C10,Mouse,Lung,4 h,0.25,69.6
,article,22216981,Metal,Ag,Self-synthesized,4.5,43.4,,45,,,MTT,C10,Mouse,Lung,4 h,0.5,52
,article,22216981,Metal,Ag,Self-synthesized,4.5,43.4,,45,,,MTT,C10,Mouse,Lung,4 h,0.75,22.667
,article,22216981,Metal,Ag,Self-synthesized,4.5,43.4,,45,,,MTT,C10,Mouse,Lung,4 h,1,4
,article,23554228,Carbon,MWCNT,"Chengdu Organic Chemicals, Chinese Academy of Sciences",15,,,,,,CellTiter-Glo®,L-02,Human,Liver,24 h,100,11.48
,article,23554228,Carbon,MWCNT,"Chengdu Organic Chemicals, Chinese Academy of Sciences",15,,,,,,CellTiter-Glo®,L-02,Human,Liver,24 h,12.5,97
,article,23554228,Carbon,MWCNT,"Chengdu Organic Chemicals, Chinese Academy of Sciences",15,,,,,,CellTiter-Glo®,L-02,Human,Liver,24 h,25,93
,article,23554228,Carbon,MWCNT,"Chengdu Organic Chemicals, Chinese Academy of Sciences",15,,,,,,CellTiter-Glo®,L-02,Human,Liver,24 h,50,92
,article,23554228,Carbon,MWCNT,"Chengdu Organic Chemicals, Chinese Academy of Sciences",15,,,,,,CellTiter-Glo®,L-02,Human,Liver,24 h,200,85
,article,22216981,Metal,Ag,Self-synthesized,4.5,43.4,,45,,,MTT,RAW 264.7,Mouse,Blood,4 h,0,100
,article,22216981,Metal,Ag,Self-synthesized,4.5,43.4,,45,,,MTT,RAW 264.7,Mouse,Blood,4 h,0.025,87.733
,article,22216981,Metal,Ag,Self-synthesized,4.5,43.4,,45,,,MTT,RAW 264.7,Mouse,Blood,4 h,0.05,77.067
,article,22216981,Metal,Ag,Self-synthesized,4.5,43.4,,45,,,MTT,RAW 264.7,Mouse,Blood,4 h,0.075,62.667
,article,22216981,Metal,Ag,Self-synthesized,4.5,43.4,,45,,,MTT,RAW 264.7,Mouse,Blood,4 h,0.125,31.2
,article,22216981,Metal,Ag,Self-synthesized,4.5,43.4,,45,,,MTT,RAW 264.7,Mouse,Blood,4 h,0.25,1.867
,article,23554228,Carbon,MWCNT,"Chengdu Organic Chemicals, Chinese Academy of Sciences",15,,,,,,CellTiter-Glo®,L-02,Human,Liver,72 h,100,57.92
,article,23554228,Carbon,MWCNT,"Chengdu Organic Chemicals, Chinese Academy of Sciences",15,,,,,,CellTiter-Glo®,L-02,Human,Liver,72 h,12.5,82
,article,23554228,Carbon,MWCNT,"Chengdu Organic Chemicals, Chinese Academy of Sciences",15,,,,,,CellTiter-Glo®,L-02,Human,Liver,72 h,25,70
,article,23554228,Carbon,MWCNT,"Chengdu Organic Chemicals, Chinese Academy of Sciences",15,,,,,,CellTiter-Glo®,L-02,Human,Liver,72 h,50,62
,article,23554228,Carbon,MWCNT,"Chengdu Organic Chemicals, Chinese Academy of Sciences",15,,,,,,CellTiter-Glo®,L-02,Human,Liver,72 h,200,55
,article,23554228,Carbon,MWCNT,"Chengdu Organic Chemicals, Chinese Academy of Sciences",15,,,,,,CellTiter-Glo®,L-02,Human,Liver,48 h,100,43.31
,article,23554228,Carbon,MWCNT,"Chengdu Organic Chemicals, Chinese Academy of Sciences",15,,,,,,CellTiter-Glo®,L-02,Human,Liver,48 h,12.5,90
,article,23554228,Carbon,MWCNT,"Chengdu Organic Chemicals, Chinese Academy of Sciences",15,,,,,,CellTiter-Glo®,L-02,Human,Liver,48 h,25,89
,article,23554228,Carbon,MWCNT,"Chengdu Organic Chemicals, Chinese Academy of Sciences",15,,,,,,CellTiter-Glo®,L-02,Human,Liver,48 h,50,80
,article,23554228,Carbon,MWCNT,"Chengdu Organic Chemicals, Chinese Academy of Sciences",15,,,,,,CellTiter-Glo®,L-02,Human,Liver,48 h,200,72
,article,23554228,Carbon,MWCNT,"Chengdu Organic Chemicals, Chinese Academy of Sciences",15,,,,,,CellTiter-Glo®,L-02,Human,Liver,24 h,100,16.17
,article,23554228,Carbon,MWCNT,"Chengdu Organic Chemicals, Chinese Academy of Sciences",15,,,,,,CellTiter-Glo®,L-02,Human,Liver,24 h,12.5,95
,article,23554228,Carbon,MWCNT,"Chengdu Organic Chemicals, Chinese Academy of Sciences",15,,,,,,CellTiter-Glo®,L-02,Human,Liver,24 h,25,91
,article,23554228,Carbon,MWCNT,"Chengdu Organic Chemicals, Chinese Academy of Sciences",15,,,,,,CellTiter-Glo®,L-02,Human,Liver,24 h,50,90
,article,23554228,Carbon,MWCNT,"Chengdu Organic Chemicals, Chinese Academy of Sciences",15,,,,,,CellTiter-Glo®,L-02,Human,Liver,24 h,200,85
,article,24437718,Metal,Ag,"Lolitech company, Germany",30,,,,,,Alamar blue,Peritoneal Macrophage,Mouse,Peritoneum,24 h,31,94.521
,article,24437718,Metal,Ag,"Lolitech company, Germany",30,,,,,,Alamar blue,Peritoneal Macrophage,Mouse,Peritoneum,24 h,62,94.932
,article,24437718,Metal,Ag,"Lolitech company, Germany",30,,,,,,Alamar blue,Peritoneal Macrophage,Mouse,Peritoneum,24 h,125,92.055
,article,24437718,Metal,Ag,"Lolitech company, Germany",30,,,,,,Alamar blue,Peritoneal Macrophage,Mouse,Peritoneum,24 h,250,83.836
,article,24437718,Metal,Ag,"Lolitech company, Germany",30,,,,,,Alamar blue,Peritoneal Macrophage,Mouse,Peritoneum,24 h,500,74.795
,article,24437718,Metal,Ag,"Lolitech company, Germany",30,,,,,,Alamar blue,Peritoneal Macrophage,Mouse,Peritoneum,24 h,31,93.699
,article,24437718,Metal,Ag,"Lolitech company, Germany",30,,,,,,Alamar blue,Peritoneal Macrophage,Mouse,Peritoneum,24 h,62,94.521
,article,24437718,Metal,Ag,"Lolitech company, Germany",30,,,,,,Alamar blue,Peritoneal Macrophage,Mouse,Peritoneum,24 h,125,90
,article,24437718,Metal,Ag,"Lolitech company, Germany",30,,,,,,Alamar blue,Peritoneal Macrophage,Mouse,Peritoneum,24 h,250,85.068
,article,24437718,Metal,Ag,"Lolitech company, Germany",30,,,,,,Alamar blue,Peritoneal Macrophage,Mouse,Peritoneum,24 h,500,74.384
,article,24437718,Metal,Ag,"Lolitech company, Germany",30,,,,,,Alamar blue,Peritoneal Macrophage,Mouse,Peritoneum,24 h,31,94.11
,article,24437718,Metal,Ag,"Lolitech company, Germany",30,,,,,,Alamar blue,Peritoneal Macrophage,Mouse,Peritoneum,24 h,62,93.288
,article,24437718,Metal,Ag,"Lolitech company, Germany",30,,,,,,Alamar blue,Peritoneal Macrophage,Mouse,Peritoneum,24 h,125,92.877
,article,24437718,Metal,Ag,"Lolitech company, Germany",30,,,,,,Alamar blue,Peritoneal Macrophage,Mouse,Peritoneum,24 h,250,83.836
,article,24437718,Metal,Ag,"Lolitech company, Germany",30,,,,,,Alamar blue,Peritoneal Macrophage,Mouse,Peritoneum,24 h,500,73.151
,article,24437718,Metal,Ag,"Lolitech company, Germany",30,,,,,,Alamar blue,Peritoneal Macrophage,Mouse,Peritoneum,24 h,31,94.521
,article,24437718,Metal,Ag,"Lolitech company, Germany",30,,,,,,Alamar blue,Peritoneal Macrophage,Mouse,Peritoneum,24 h,62,90.411
,article,24437718,Metal,Ag,"Lolitech company, Germany",30,,,,,,Alamar blue,Peritoneal Macrophage,Mouse,Peritoneum,24 h,125,94.521
,article,24437718,Metal,Ag,"Lolitech company, Germany",30,,,,,,Alamar blue,Peritoneal Macrophage,Mouse,Peritoneum,24 h,250,85.068
,article,24437718,Metal,Ag,"Lolitech company, Germany",30,,,,,,Alamar blue,Peritoneal Macrophage,Mouse,Peritoneum,24 h,500,73.151
,article,24437718,Metal,Ag,"Lolitech company, Germany",30,,,,,,Alamar blue,Peritoneal Macrophage,Mouse,Peritoneum,24 h,31,87.945
,article,24437718,Metal,Ag,"Lolitech company, Germany",30,,,,,,Alamar blue,Peritoneal Macrophage,Mouse,Peritoneum,24 h,62,79.726
,article,24437718,Metal,Ag,"Lolitech company, Germany",30,,,,,,Alamar blue,Peritoneal Macrophage,Mouse,Peritoneum,24 h,125,73.562
,article,24437718,Metal,Ag,"Lolitech company, Germany",30,,,,,,Alamar blue,Peritoneal Macrophage,Mouse,Peritoneum,24 h,250,72.329
,article,24437718,Metal,Ag,"Lolitech company, Germany",30,,,,,,Alamar blue,Peritoneal Macrophage,Mouse,Peritoneum,24 h,500,49.726
,article,20356032,Metal,Au,Self-synthesized,13,30,,40,,Rod,MTT,HT-29,Human,Colorectal,96 h,0,100
,article,20356032,Metal,Au,Self-synthesized,13,30,,40,,Rod,MTT,HT-29,Human,Colorectal,96 h,0.1,92.146
,article,20356032,Metal,Au,Self-synthesized,13,30,,40,,Rod,MTT,HT-29,Human,Colorectal,96 h,1,85.851
,article,20356032,Metal,Au,Self-synthesized,13,30,,40,,Rod,MTT,HT-29,Human,Colorectal,96 h,10,43.307
,article,20356032,Metal,Au,Self-synthesized,13,30,,40,,Rod,MTT,HT-29,Human,Colorectal,96 h,20,26.9
,article,20356032,Metal,Au,Self-synthesized,13,30,,40,,Rod,MTT,HT-29,Human,Colorectal,96 h,50,21.558
,article,20356032,Metal,Au,Self-synthesized,13,30,,40,,Rod,MTT,HT-29,Human,Colorectal,96 h,100,13.545
,article,20356032,Metal,Au,Self-synthesized,13,30,,40,,Rod,MTT,HT-29,Human,Colorectal,96 h,200,13.736
,article,20356032,Metal,Au,Self-synthesized,13,30,,40,,Rod,MTT,HT-29,Human,Colorectal,96 h,1000,13.164
,article,22745555,QD,CdTe,Self-synthesized,2.7,,,-26,,Sphere,,HUVECs,Human,Vein,0.33 h,,
,article,22745555,QD,CdTe,Self-synthesized,2.7,,,-26,,Sphere,,HUVECs,Human,Vein,0.33 h,,
,article,22745555,QD,CdTe,Self-synthesized,2.7,,,-26,,Sphere,,HUVECs,Human,Vein,0.33 h,,
,article,20104575,Metal,Au,Self-synthesized,15,,,,,,XTT,GM7373,Bovine,,48 h,0,100
,article,20104575,Metal,Au,Self-synthesized,15,,,,,,XTT,GM7373,Bovine,,48 h,1.25,103.7555
,article,20104575,Metal,Au,Self-synthesized,15,,,,,,XTT,GM7373,Bovine,,48 h,2.5,113.7118
,article,20104575,Metal,Au,Self-synthesized,15,,,,,,XTT,GM7373,Bovine,,48 h,5,107.9476
,article,20104575,Metal,Au,Self-synthesized,15,,,,,,XTT,GM7373,Bovine,,48 h,10,109.5197
,article,20104575,Metal,Au,Self-synthesized,15,,,,,,XTT,GM7373,Bovine,,48 h,25,101.6594
,article,20104575,Metal,Au,Self-synthesized,15,,,,,,XTT,GM7373,Bovine,,48 h,50,46.1135
,article,20104575,Metal,Au,Self-synthesized,15,,,,,,XTT,GM7373,Bovine,,48 h,100,4.1921
,article,19774115,Metal,Au,Self-synthesized,15.9,,,,,Sphere,CellTiter-Glo®,K562,Human,Blood,48 h,0,100
,article,19774115,Metal,Au,Self-synthesized,15.9,,,,,Sphere,CellTiter-Glo®,K562,Human,Blood,48 h,18.75,93.9
,article,19774115,Metal,Au,Self-synthesized,15.9,,,,,Sphere,CellTiter-Glo®,K562,Human,Blood,48 h,37.5,96.7
,article,19774115,Metal,Au,Self-synthesized,15.9,,,,,Sphere,CellTiter-Glo®,K562,Human,Blood,48 h,75,93.3
,article,19774115,Metal,Au,Self-synthesized,15.9,,,,,Sphere,CellTiter-Glo®,K562,Human,Blood,48 h,150,77.5
,article,19774115,Metal,Au,Self-synthesized,15.9,,,,,Sphere,CellTiter-Glo®,K562,Human,Blood,48 h,300,68.8
,article,19774115,Metal,Au,Self-synthesized,15.9,,,,,Sphere,CellTiter-Glo®,K562,Human,Blood,48 h,600,41.8
,article,24734076,Metal,Ag,Nanonasb Pars Company,30,,,,,,MTT,primary liver cell of mice,Mouse,Liver,24 h,0,100
,article,24734076,Metal,Ag,Nanonasb Pars Company,30,,,,,,MTT,primary liver cell of mice,Mouse,Liver,24 h,1,96.953
,article,24734076,Metal,Ag,Nanonasb Pars Company,30,,,,,,MTT,primary liver cell of mice,Mouse,Liver,24 h,10,76.87
,article,24734076,Metal,Ag,Nanonasb Pars Company,30,,,,,,MTT,primary liver cell of mice,Mouse,Liver,24 h,50,66.898
,article,24734076,Metal,Ag,Nanonasb Pars Company,30,,,,,,MTT,primary liver cell of mice,Mouse,Liver,24 h,100,50.277
,article,24734076,Metal,Ag,Nanonasb Pars Company,30,,,,,,MTT,primary liver cell of mice,Mouse,Liver,24 h,150,40.72
