Repository: dydtkddl/nanometaloxide

File: 00datacollection/01s2nano_data.csv (part 34 of 75)
Tags,Source,Info #,Material group,Material type,Manufacturer,Core (or Grain) size (nm),Hydrodynamic size (nm),Size distribution,Surface charge (mV),Surface Area (m^2/g),Shape,Assay method,Cell line (or type),Cell line species,IC origin,Exposure time,Dose (ug/ml),Toxicity value (%)
,article,24734076,Metal,Ag,Nanonasb Pars Company,30,,,,,,MTT,primary liver cell of mice,Mouse,Liver,24 h,200,28.255
,article,24734076,Metal,Ag,Nanonasb Pars Company,30,,,,,,MTT,primary liver cell of mice,Mouse,Liver,24 h,400,9.141
,article,24734076,Metal,Ag,Nanonasb Pars Company,30,,,,,,MTT,HepG2,Human,Liver,24 h,0,100
,article,24734076,Metal,Ag,Nanonasb Pars Company,30,,,,,,MTT,HepG2,Human,Liver,24 h,1,96.629
,article,24734076,Metal,Ag,Nanonasb Pars Company,30,,,,,,MTT,HepG2,Human,Liver,24 h,2,75.281
,article,24734076,Metal,Ag,Nanonasb Pars Company,30,,,,,,MTT,HepG2,Human,Liver,24 h,3,29.775
,article,24734076,Metal,Ag,Nanonasb Pars Company,30,,,,,,MTT,HepG2,Human,Liver,24 h,4,20.787
,article,24734076,Metal,Ag,Nanonasb Pars Company,30,,,,,,MTT,HepG2,Human,Liver,24 h,5,19.101
,article,24734076,Metal,Ag,Nanonasb Pars Company,30,,,,,,MTT,HepG2,Human,Liver,24 h,7.5,18.539
,article,24734076,Metal,Ag,Nanonasb Pars Company,30,,,,,,MTT,HepG2,Human,Liver,24 h,10,17.978
,article,24899805,Oxide,Fe3O4,Self-synthesized,,,,,,,MTT,Jurkat,Human,Blood,72 h,,
,article,24899805,Oxide,Fe3O4,Self-synthesized,,,,,,,MTT,HeLa,Human,Cervix,72 h,,
,article,24899805,Oxide,Fe3O4,Self-synthesized,,,,,,,MTT,MCF-7,Human,Breast,72 h,,
,article,24899805,Oxide,Fe3O4,Self-synthesized,,,,,,,MTT,HepG2,Human,Liver,72 h,,
,article,25497787,Oxide,Fe2O3,Sigma-Aldrich,50,,,,148.5,Sphere,MTT,HepG2,Human,Liver,24 h,0,100
,article,25497787,Oxide,Fe2O3,Sigma-Aldrich,50,,,,148.5,Sphere,MTT,HepG2,Human,Liver,24 h,25,82.7545
,article,25497787,Oxide,Fe2O3,Sigma-Aldrich,50,,,,148.5,Sphere,MTT,HepG2,Human,Liver,24 h,50,51.1588
,article,25497787,Oxide,Fe2O3,Sigma-Aldrich,50,,,,148.5,Sphere,MTT,HepG2,Human,Liver,24 h,75,37.7199
,article,25497787,Oxide,Fe2O3,Sigma-Aldrich,50,,,,148.5,Sphere,MTT,HepG2,Human,Liver,24 h,100,19.992
,article,25497787,Oxide,Fe2O3,Sigma-Aldrich,50,,,,148.5,Sphere,MTT,HepG2,Human,Liver,12 h,0,100
,article,25497787,Oxide,Fe2O3,Sigma-Aldrich,50,,,,148.5,Sphere,MTT,HepG2,Human,Liver,12 h,25,67.1711
,article,25497787,Oxide,Fe2O3,Sigma-Aldrich,50,,,,148.5,Sphere,MTT,HepG2,Human,Liver,12 h,50,36.7191
,article,25497787,Oxide,Fe2O3,Sigma-Aldrich,50,,,,148.5,Sphere,MTT,HepG2,Human,Liver,12 h,75,21.9935
,article,25497787,Oxide,Fe2O3,Sigma-Aldrich,50,,,,148.5,Sphere,MTT,HepG2,Human,Liver,12 h,100,12.1288
,article,26057696,Oxide,Fe3O4,Self-synthesized,8.8,,,,,Sphere,MTS,HepG2,Human,Liver,24 h,0,100
,article,26057696,Oxide,Fe3O4,Self-synthesized,8.8,,,,,Sphere,MTS,HepG2,Human,Liver,24 h,2.5,102.9
,article,26057696,Oxide,Fe3O4,Self-synthesized,8.8,,,,,Sphere,MTS,HepG2,Human,Liver,24 h,10,127.8
,article,26057696,Oxide,Fe3O4,Self-synthesized,8.8,,,,,Sphere,MTS,HepG2,Human,Liver,24 h,25,129
,article,26057696,Oxide,Fe3O4,Self-synthesized,8.8,,,,,Sphere,MTS,HepG2,Human,Liver,24 h,50,109.5
,article,26057696,Oxide,Fe3O4,Self-synthesized,8.8,,,,,Sphere,MTS,HepG2,Human,Liver,24 h,100,123.3
,article,26057696,Oxide,Fe3O4,Self-synthesized,8.8,,,,,Sphere,MTS,HepG2,Human,Liver,24 h,0,100
,article,26057696,Oxide,Fe3O4,Self-synthesized,8.8,,,,,Sphere,MTS,HepG2,Human,Liver,24 h,2.5,100.92012
,article,26057696,Oxide,Fe3O4,Self-synthesized,8.8,,,,,Sphere,MTS,HepG2,Human,Liver,24 h,10,97.21663
,article,26057696,Oxide,Fe3O4,Self-synthesized,8.8,,,,,Sphere,MTS,HepG2,Human,Liver,24 h,25,93.51314
,article,26057696,Oxide,Fe3O4,Self-synthesized,8.8,,,,,Sphere,MTS,HepG2,Human,Liver,24 h,50,87.34066
,article,26057696,Oxide,Fe3O4,Self-synthesized,8.8,,,,,Sphere,MTS,HepG2,Human,Liver,24 h,100,74.99569
,article,26256205,Oxide,Fe3O4,Self-synthesized,,149.4,,-25,,,MTS,NIH/3T3,Mouse,Embryo,24 h,0,100
,article,26256205,Oxide,Fe3O4,Self-synthesized,,149.4,,-25,,,MTS,NIH/3T3,Mouse,Embryo,24 h,0.1,93.8344
,article,26256205,Oxide,Fe3O4,Self-synthesized,,149.4,,-25,,,MTS,NIH/3T3,Mouse,Embryo,24 h,1,97.2699
,article,26256205,Oxide,Fe3O4,Self-synthesized,,149.4,,-25,,,MTS,NIH/3T3,Mouse,Embryo,24 h,10,104.7853
,article,26256205,Oxide,Fe3O4,Self-synthesized,,149.4,,-25,,,MTS,NIH/3T3,Mouse,Embryo,24 h,100,99.8466
,article,26256205,Oxide,Fe3O4,Self-synthesized,,149.4,,-25,,,MTS,NIH/3T3,Mouse,Embryo,24 h,0,100
,article,26256205,Oxide,Fe3O4,Self-synthesized,,149.4,,-25,,,MTS,NIH/3T3,Mouse,Embryo,24 h,0.1,109.2945
,article,26256205,Oxide,Fe3O4,Self-synthesized,,149.4,,-25,,,MTS,NIH/3T3,Mouse,Embryo,24 h,1,100.9202
,article,26256205,Oxide,Fe3O4,Self-synthesized,,149.4,,-25,,,MTS,NIH/3T3,Mouse,Embryo,24 h,10,99.4172
,article,26256205,Oxide,Fe3O4,Self-synthesized,,149.4,,-25,,,MTS,NIH/3T3,Mouse,Embryo,24 h,100,108.0061
,article,26501258,Oxide,Fe3O4,,30,,,,,,LDH,HeLa,Human,Cervix,96 h,0,500
,article,26501258,Oxide,Fe3O4,,30,,,,,,LDH,HeLa,Human,Cervix,96 h,500,495.6971
,article,26501258,Oxide,Fe3O4,,30,,,,,,LDH,HeLa,Human,Cervix,96 h,1000,487.4354
,article,26501258,Oxide,Fe3O4,,30,,,,,,LDH,HeLa,Human,Cervix,96 h,2500,214.802
,article,26501258,Oxide,Fe3O4,,30,,,,,,LDH,HeLa,Human,Cervix,96 h,5000,42.3408
,article,26501258,Oxide,Fe3O4,,30,,,,,,LDH,HeLa,Human,Cervix,48 h,0,500
,article,26501258,Oxide,Fe3O4,,30,,,,,,LDH,HeLa,Human,Cervix,48 h,500,480.2065
,article,26501258,Oxide,Fe3O4,,30,,,,,,LDH,HeLa,Human,Cervix,48 h,1000,477.1084
,article,26501258,Oxide,Fe3O4,,30,,,,,,LDH,HeLa,Human,Cervix,48 h,2500,444.0619
,article,26501258,Oxide,Fe3O4,,30,,,,,,LDH,HeLa,Human,Cervix,48 h,5000,308.778
,article,26501258,Oxide,Fe3O4,,30,,,,,,WST,HeLa,Human,Cervix,96 h,0,100
,article,26501258,Oxide,Fe3O4,,30,,,,,,WST,HeLa,Human,Cervix,96 h,500,109.6677
,article,26501258,Oxide,Fe3O4,,30,,,,,,WST,HeLa,Human,Cervix,96 h,1000,101.3293
,article,26501258,Oxide,Fe3O4,,30,,,,,,WST,HeLa,Human,Cervix,96 h,2500,15.0453
,article,26501258,Oxide,Fe3O4,,30,,,,,,WST,HeLa,Human,Cervix,96 h,5000,0
,article,26501258,Oxide,Fe3O4,,30,,,,,,WST,HeLa,Human,Cervix,48 h,0,100
,article,26501258,Oxide,Fe3O4,,30,,,,,,WST,HeLa,Human,Cervix,48 h,500,104.9547
,article,26501258,Oxide,Fe3O4,,30,,,,,,WST,HeLa,Human,Cervix,48 h,1000,97.8852
,article,26501258,Oxide,Fe3O4,,30,,,,,,WST,HeLa,Human,Cervix,48 h,2500,86.6465
,article,26501258,Oxide,Fe3O4,,30,,,,,,WST,HeLa,Human,Cervix,48 h,5000,0
,article,26501258,Oxide,Fe3O4,,30,,,,,,LDH,A549,Human,Lung,96 h,0,500
,article,26501258,Oxide,Fe3O4,,30,,,,,,LDH,A549,Human,Lung,96 h,500,492.5676
,article,26501258,Oxide,Fe3O4,,30,,,,,,LDH,A549,Human,Lung,96 h,1000,451.0135
,article,26501258,Oxide,Fe3O4,,30,,,,,,LDH,A549,Human,Lung,96 h,2500,348.6487
,article,26501258,Oxide,Fe3O4,,30,,,,,,LDH,A549,Human,Lung,96 h,5000,150
,article,26501258,Oxide,Fe3O4,,30,,,,,,LDH,A549,Human,Lung,48 h,0,500
,article,26501258,Oxide,Fe3O4,,30,,,,,,LDH,A549,Human,Lung,48 h,500,499.6622
,article,26501258,Oxide,Fe3O4,,30,,,,,,LDH,A549,Human,Lung,48 h,1000,485.473
,article,26501258,Oxide,Fe3O4,,30,,,,,,LDH,A549,Human,Lung,48 h,2500,465.2027
,article,26501258,Oxide,Fe3O4,,30,,,,,,LDH,A549,Human,Lung,48 h,5000,320.2702
,article,26501258,Oxide,Fe3O4,,30,,,,,,LDH,HeLa,Human,Cervix,96 h,0,500
,article,26501258,Oxide,Fe3O4,,30,,,,,,LDH,HeLa,Human,Cervix,96 h,500,487.4354
,article,26501258,Oxide,Fe3O4,,30,,,,,,LDH,HeLa,Human,Cervix,96 h,1000,490.5335
,article,26501258,Oxide,Fe3O4,,30,,,,,,LDH,HeLa,Human,Cervix,96 h,2500,458.5198
,article,26501258,Oxide,Fe3O4,,30,,,,,,LDH,HeLa,Human,Cervix,96 h,5000,432.7022
,article,26501258,Oxide,Fe3O4,,30,,,,,,LDH,HeLa,Human,Cervix,48 h,0,500
,article,26501258,Oxide,Fe3O4,,30,,,,,,LDH,HeLa,Human,Cervix,48 h,500,496.7297
,article,26501258,Oxide,Fe3O4,,30,,,,,,LDH,HeLa,Human,Cervix,48 h,1000,491.5663
,article,26501258,Oxide,Fe3O4,,30,,,,,,LDH,HeLa,Human,Cervix,48 h,2500,489.5008
,article,26501258,Oxide,Fe3O4,,30,,,,,,LDH,HeLa,Human,Cervix,48 h,5000,498.7952
,article,26501258,Oxide,Fe3O4,,30,,,,,,WST,HeLa,Human,Cervix,96 h,0,100
,article,26501258,Oxide,Fe3O4,,30,,,,,,WST,HeLa,Human,Cervix,96 h,500,96.6163
,article,26501258,Oxide,Fe3O4,,30,,,,,,WST,HeLa,Human,Cervix,96 h,1000,97.5227
,article,26501258,Oxide,Fe3O4,,30,,,,,,WST,HeLa,Human,Cervix,96 h,2500,87.0091
,article,26501258,Oxide,Fe3O4,,30,,,,,,WST,HeLa,Human,Cervix,96 h,5000,74.5015
,article,26501258,Oxide,Fe3O4,,30,,,,,,WST,HeLa,Human,Cervix,48 h,0,100
,article,26501258,Oxide,Fe3O4,,30,,,,,,WST,HeLa,Human,Cervix,48 h,500,101.6918
,article,26501258,Oxide,Fe3O4,,30,,,,,,WST,HeLa,Human,Cervix,48 h,1000,98.7915
,article,26501258,Oxide,Fe3O4,,30,,,,,,WST,HeLa,Human,Cervix,48 h,2500,99.6979
,article,26501258,Oxide,Fe3O4,,30,,,,,,WST,HeLa,Human,Cervix,48 h,5000,102.5982
,article,26501258,Oxide,Fe3O4,,30,,,,,,LDH,A549,Human,Lung,96 h,0,500
,article,26501258,Oxide,Fe3O4,,30,,,,,,LDH,A549,Human,Lung,96 h,500,491.554
,article,26501258,Oxide,Fe3O4,,30,,,,,,LDH,A549,Human,Lung,96 h,1000,477.3649
,article,26501258,Oxide,Fe3O4,,30,,,,,,LDH,A549,Human,Lung,96 h,2500,469.2568
,article,26501258,Oxide,Fe3O4,,30,,,,,,LDH,A549,Human,Lung,96 h,0,500
,article,26501258,Oxide,Fe3O4,,30,,,,,,LDH,A549,Human,Lung,96 h,500,499.6622
,article,26501258,Oxide,Fe3O4,,30,,,,,,LDH,A549,Human,Lung,96 h,1000,486.4865
,article,26501258,Oxide,Fe3O4,,30,,,,,,LDH,A549,Human,Lung,96 h,2500,472.2973
,article,26501258,Oxide,Fe3O4,,30,,,,,,LDH,A549,Human,Lung,96 h,5000,474.3243
,article,26501258,Oxide,Fe3O4,,30,,,,,,LDH,HeLa,Human,Cervix,96 h,0,500
,article,26501258,Oxide,Fe3O4,,30,,,,,,LDH,HeLa,Human,Cervix,96 h,500,492.5989
,article,26501258,Oxide,Fe3O4,,30,,,,,,LDH,HeLa,Human,Cervix,96 h,1000,476.0757
,article,26501258,Oxide,Fe3O4,,30,,,,,,LDH,HeLa,Human,Cervix,96 h,2500,468.8468
,article,26501258,Oxide,Fe3O4,,30,,,,,,LDH,HeLa,Human,Cervix,96 h,5000,451.2908
,article,26501258,Oxide,Fe3O4,,30,,,,,,LDH,HeLa,Human,Cervix,96 h,0,500
,article,26501258,Oxide,Fe3O4,,30,,,,,,LDH,HeLa,Human,Cervix,96 h,500,488.4681
,article,26501258,Oxide,Fe3O4,,30,,,,,,LDH,HeLa,Human,Cervix,96 h,1000,495.6971
,article,26501258,Oxide,Fe3O4,,30,,,,,,LDH,HeLa,Human,Cervix,96 h,2500,488.4681
,article,26501258,Oxide,Fe3O4,,30,,,,,,LDH,HeLa,Human,Cervix,96 h,5000,486.4027
,article,26501258,Oxide,Fe3O4,,30,,,,,,WST,HeLa,Human,Cervix,96 h,0,100
,article,26501258,Oxide,Fe3O4,,30,,,,,,WST,HeLa,Human,Cervix,96 h,500,98.6103
,article,26501258,Oxide,Fe3O4,,30,,,,,,WST,HeLa,Human,Cervix,96 h,1000,98.0665
,article,26501258,Oxide,Fe3O4,,30,,,,,,WST,HeLa,Human,Cervix,96 h,2500,89.9094
,article,26501258,Oxide,Fe3O4,,30,,,,,,WST,HeLa,Human,Cervix,96 h,5000,79.9396
,article,26501258,Oxide,Fe3O4,,30,,,,,,WST,HeLa,Human,Cervix,48 h,0,100
,article,26501258,Oxide,Fe3O4,,30,,,,,,WST,HeLa,Human,Cervix,48 h,500,106.5861
,article,26501258,Oxide,Fe3O4,,30,,,,,,WST,HeLa,Human,Cervix,48 h,1000,104.7734
,article,26501258,Oxide,Fe3O4,,30,,,,,,WST,HeLa,Human,Cervix,48 h,2500,99.6979
,article,26501258,Oxide,Fe3O4,,30,,,,,,WST,HeLa,Human,Cervix,48 h,5000,96.6163
,article,26501258,Oxide,Fe3O4,,30,,,,,,LDH,A549,Human,Lung,96 h,0,500
,article,26501258,Oxide,Fe3O4,,30,,,,,,LDH,A549,Human,Lung,96 h,500,495.6081
,article,26501258,Oxide,Fe3O4,,30,,,,,,LDH,A549,Human,Lung,96 h,1000,488.5135
,article,26501258,Oxide,Fe3O4,,30,,,,,,LDH,A549,Human,Lung,96 h,2500,472.2973
,article,26501258,Oxide,Fe3O4,,30,,,,,,LDH,A549,Human,Lung,96 h,5000,460.1352
,article,26501258,Oxide,Fe3O4,,30,,,,,,LDH,A549,Human,Lung,48 h,0,500
,article,26501258,Oxide,Fe3O4,,30,,,,,,LDH,A549,Human,Lung,48 h,500,488.5135
,article,26501258,Oxide,Fe3O4,,30,,,,,,LDH,A549,Human,Lung,48 h,1000,493.5811
,article,26501258,Oxide,Fe3O4,,30,,,,,,LDH,A549,Human,Lung,48 h,2500,489.527
,article,26501258,Oxide,Fe3O4,,30,,,,,,LDH,A549,Human,Lung,48 h,5000,489.527
,article,26501258,Oxide,Fe3O4,,30,,,,,,WST,A549,Human,Lung,96 h,0,100
,article,26501258,Oxide,Fe3O4,,30,,,,,,WST,A549,Human,Lung,96 h,500,98.7005
,article,26501258,Oxide,Fe3O4,,30,,,,,,WST,A549,Human,Lung,96 h,1000,96.7987
,article,26501258,Oxide,Fe3O4,,30,,,,,,WST,A549,Human,Lung,96 h,2500,95.8479
,article,26501258,Oxide,Fe3O4,,30,,,,,,WST,A549,Human,Lung,96 h,5000,89.9525
,article,26501258,Oxide,Fe3O4,,30,,,,,,WST,A549,Human,Lung,96 h,0,100
,article,26501258,Oxide,Fe3O4,,30,,,,,,WST,A549,Human,Lung,96 h,500,104.0254
,article,26501258,Oxide,Fe3O4,,30,,,,,,WST,A549,Human,Lung,96 h,1000,96.7987
,article,26501258,Oxide,Fe3O4,,30,,,,,,WST,A549,Human,Lung,96 h,2500,57.2425
,article,26501258,Oxide,Fe3O4,,30,,,,,,WST,A549,Human,Lung,96 h,5000,0.1902
,article,26501258,Oxide,Fe3O4,,30,,,,,,WST,A549,Human,Lung,48 h,0,100
,article,26501258,Oxide,Fe3O4,,30,,,,,,WST,A549,Human,Lung,48 h,500,98.8907
,article,26501258,Oxide,Fe3O4,,30,,,,,,WST,A549,Human,Lung,48 h,1000,100.412
,article,26501258,Oxide,Fe3O4,,30,,,,,,WST,A549,Human,Lung,48 h,2500,92.4247
,article,26501258,Oxide,Fe3O4,,30,,,,,,WST,A549,Human,Lung,48 h,5000,2.0919
,article,26501258,Oxide,Fe3O4,,30,,,,,,WST,A549,Human,Lung,48 h,0,100
,article,26501258,Oxide,Fe3O4,,30,,,,,,WST,A549,Human,Lung,48 h,500,104.0254
,article,26501258,Oxide,Fe3O4,,30,,,,,,WST,A549,Human,Lung,48 h,1000,101.9334
,article,26501258,Oxide,Fe3O4,,30,,,,,,WST,A549,Human,Lung,48 h,2500,102.8843
,article,26501258,Oxide,Fe3O4,,30,,,,,,WST,A549,Human,Lung,48 h,5000,104.7861
,article,26501258,Oxide,Fe3O4,,30,,,,,,WST,A549,Human,Lung,96 h,0,100
,article,26501258,Oxide,Fe3O4,,30,,,,,,WST,A549,Human,Lung,96 h,500,103.8352
,article,26501258,Oxide,Fe3O4,,30,,,,,,WST,A549,Human,Lung,96 h,1000,96.038
,article,26501258,Oxide,Fe3O4,,30,,,,,,WST,A549,Human,Lung,96 h,2500,95.0872
,article,26501258,Oxide,Fe3O4,,30,,,,,,WST,A549,Human,Lung,96 h,5000,95.8479
,article,26501258,Oxide,Fe3O4,,30,,,,,,WST,A549,Human,Lung,48 h,0,100
,article,26501258,Oxide,Fe3O4,,30,,,,,,WST,A549,Human,Lung,48 h,500,98.13
,article,26501258,Oxide,Fe3O4,,30,,,,,,WST,A549,Human,Lung,48 h,1000,104.7861
,article,26501258,Oxide,Fe3O4,,30,,,,,,WST,A549,Human,Lung,48 h,2500,100.412
,article,26501258,Oxide,Fe3O4,,30,,,,,,WST,A549,Human,Lung,48 h,5000,98.13
,article,19781921,Oxide,Fe3O4,,4,,,,,,MTT,L929,Mouse,Adipose tissue,72 h,,100
,article,19781921,Oxide,Fe3O4,,4,,,,,,MTT,L929,Mouse,Adipose tissue,72 h,,83.186
,article,19781921,Oxide,Fe3O4,,4,,,,,,MTT,L929,Mouse,Adipose tissue,72 h,,80.354
,article,19781921,Oxide,Fe3O4,,4,,,,,,MTT,L929,Mouse,Adipose tissue,72 h,,76.46
,article,19781921,Oxide,Fe3O4,,4,,,,,,MTT,L929,Mouse,Adipose tissue,48 h,,100
,article,19781921,Oxide,Fe3O4,,4,,,,,,MTT,L929,Mouse,Adipose tissue,48 h,,89.558
,article,19781921,Oxide,Fe3O4,,4,,,,,,MTT,L929,Mouse,Adipose tissue,48 h,,86.726
,article,19781921,Oxide,Fe3O4,,4,,,,,,MTT,L929,Mouse,Adipose tissue,48 h,,81.77
,article,19781921,Oxide,Fe3O4,,4,,,,,,MTT,L929,Mouse,Adipose tissue,24 h,,100
,article,19781921,Oxide,Fe3O4,,4,,,,,,MTT,L929,Mouse,Adipose tissue,24 h,,93.805
,article,19781921,Oxide,Fe3O4,,4,,,,,,MTT,L929,Mouse,Adipose tissue,24 h,,91.681
,article,19781921,Oxide,Fe3O4,,4,,,,,,MTT,L929,Mouse,Adipose tissue,24 h,,89.558
,article,19781921,Oxide,Fe3O4,,4,,,,,,MTT,L929,Mouse,Adipose tissue,72 h,,100
,article,19781921,Oxide,Fe3O4,,4,,,,,,MTT,L929,Mouse,Adipose tissue,72 h,,65.036
,article,19781921,Oxide,Fe3O4,,4,,,,,,MTT,L929,Mouse,Adipose tissue,72 h,,56.403
,article,19781921,Oxide,Fe3O4,,4,,,,,,MTT,L929,Mouse,Adipose tissue,72 h,,31.655
,article,19781921,Oxide,Fe3O4,,4,,,,,,MTT,L929,Mouse,Adipose tissue,48 h,,100
,article,19781921,Oxide,Fe3O4,,4,,,,,,MTT,L929,Mouse,Adipose tissue,48 h,,70.791
,article,19781921,Oxide,Fe3O4,,4,,,,,,MTT,L929,Mouse,Adipose tissue,48 h,,66.187
,article,19781921,Oxide,Fe3O4,,4,,,,,,MTT,L929,Mouse,Adipose tissue,48 h,,52.086
,article,19781921,Oxide,Fe3O4,,4,,,,,,MTT,L929,Mouse,Adipose tissue,24 h,,100
,article,19781921,Oxide,Fe3O4,,4,,,,,,MTT,L929,Mouse,Adipose tissue,24 h,,74.245
,article,19781921,Oxide,Fe3O4,,4,,,,,,MTT,L929,Mouse,Adipose tissue,24 h,,71.655
,article,19781921,Oxide,Fe3O4,,4,,,,,,MTT,L929,Mouse,Adipose tissue,24 h,,55.54
,article,19731716,Metal,Ag,"Kyoto Nano Chemical Co., Ltd.",,,,,,,Neutral Red,HepG2,Human,Liver,24 h,0,100
,article,19731716,Metal,Ag,"Kyoto Nano Chemical Co., Ltd.",,,,,,,Neutral Red,HepG2,Human,Liver,24 h,0.1,144.577
,article,19731716,Metal,Ag,"Kyoto Nano Chemical Co., Ltd.",,,,,,,Neutral Red,HepG2,Human,Liver,24 h,0.2,144.577
,article,19731716,Metal,Ag,"Kyoto Nano Chemical Co., Ltd.",,,,,,,Neutral Red,HepG2,Human,Liver,24 h,0.5,155.698
,article,19731716,Metal,Ag,"Kyoto Nano Chemical Co., Ltd.",,,,,,,Neutral Red,HepG2,Human,Liver,24 h,1,158.581
,article,19731716,Metal,Ag,"Kyoto Nano Chemical Co., Ltd.",,,,,,,Neutral Red,HepG2,Human,Liver,24 h,1.5,142.105
,article,19731716,Metal,Ag,"Kyoto Nano Chemical Co., Ltd.",,,,,,,Neutral Red,HepG2,Human,Liver,24 h,2,135.515
,article,19731716,Metal,Ag,"Kyoto Nano Chemical Co., Ltd.",,,,,,,Neutral Red,HepG2,Human,Liver,24 h,2.5,128.924
,article,19731716,Metal,Ag,"Kyoto Nano Chemical Co., Ltd.",,,,,,,Neutral Red,HepG2,Human,Liver,24 h,3,121.51
,article,19731716,Metal,Ag,"Kyoto Nano Chemical Co., Ltd.",,,,,,,Neutral Red,HepG2,Human,Liver,24 h,0,100
,article,19731716,Metal,Ag,"Kyoto Nano Chemical Co., Ltd.",,,,,,,Neutral Red,HepG2,Human,Liver,24 h,0.1,120.686
,article,19731716,Metal,Ag,"Kyoto Nano Chemical Co., Ltd.",,,,,,,Neutral Red,HepG2,Human,Liver,24 h,0.2,124.805
,article,19731716,Metal,Ag,"Kyoto Nano Chemical Co., Ltd.",,,,,,,Neutral Red,HepG2,Human,Liver,24 h,0.5,111.213
,article,19731716,Metal,Ag,"Kyoto Nano Chemical Co., Ltd.",,,,,,,Neutral Red,HepG2,Human,Liver,24 h,1,119.863
,article,19731716,Metal,Ag,"Kyoto Nano Chemical Co., Ltd.",,,,,,,Neutral Red,HepG2,Human,Liver,24 h,1.5,126.453
,article,19731716,Metal,Ag,"Kyoto Nano Chemical Co., Ltd.",,,,,,,Neutral Red,HepG2,Human,Liver,24 h,2,114.096
,article,19731716,Metal,Ag,"Kyoto Nano Chemical Co., Ltd.",,,,,,,Neutral Red,HepG2,Human,Liver,24 h,2.5,120.275
,article,19731716,Metal,Ag,"Kyoto Nano Chemical Co., Ltd.",,,,,,,Neutral Red,HepG2,Human,Liver,24 h,3,120.686
,article,19731716,Metal,Ag,"Kyoto Nano Chemical Co., Ltd.",,,,,,,Neutral Red,HepG2,Human,Liver,24 h,0,100
,article,19731716,Metal,Ag,"Kyoto Nano Chemical Co., Ltd.",,,,,,,Neutral Red,HepG2,Human,Liver,24 h,0.1,129.748
,article,19731716,Metal,Ag,"Kyoto Nano Chemical Co., Ltd.",,,,,,,Neutral Red,HepG2,Human,Liver,24 h,0.2,137.78
,article,19731716,Metal,Ag,"Kyoto Nano Chemical Co., Ltd.",,,,,,,Neutral Red,HepG2,Human,Liver,24 h,0.5,158.787
,article,19731716,Metal,Ag,"Kyoto Nano Chemical Co., Ltd.",,,,,,,Neutral Red,HepG2,Human,Liver,24 h,1,102.975
,article,19731716,Metal,Ag,"Kyoto Nano Chemical Co., Ltd.",,,,,,,Neutral Red,HepG2,Human,Liver,24 h,1.5,97.62
,article,19731716,Metal,Ag,"Kyoto Nano Chemical Co., Ltd.",,,,,,,Neutral Red,HepG2,Human,Liver,24 h,2,59.314
,article,19731716,Metal,Ag,"Kyoto Nano Chemical Co., Ltd.",,,,,,,Neutral Red,HepG2,Human,Liver,24 h,2.5,49.84
,article,19731716,Metal,Ag,"Kyoto Nano Chemical Co., Ltd.",,,,,,,Neutral Red,HepG2,Human,Liver,24 h,3,42.426
,article,20090199,Oxide,Fe3O4,Self-synthesized,,,,-0.1,,,MTS,T47D,Human,Breast,72 h,0.1,95.6
,article,20090199,Oxide,Fe3O4,Self-synthesized,,,,-0.1,,,MTS,T47D,Human,Breast,72 h,1,93.4
,article,20090199,Oxide,Fe3O4,Self-synthesized,,,,-0.1,,,MTS,T47D,Human,Breast,72 h,10,95.2
,article,20090199,Oxide,Fe3O4,Self-synthesized,,,,-0.1,,,MTS,T47D,Human,Breast,72 h,100,81.8
,article,20090199,Oxide,Fe3O4,Self-synthesized,,,,-0.1,,,MTS,SKBR3,Human,Breast,72 h,0.1,109.7
,article,20090199,Oxide,Fe3O4,Self-synthesized,,,,-0.1,,,MTS,SKBR3,Human,Breast,72 h,1,121.3
,article,20090199,Oxide,Fe3O4,Self-synthesized,,,,-0.1,,,MTS,SKBR3,Human,Breast,72 h,10,137.2
,article,20090199,Oxide,Fe3O4,Self-synthesized,,,,-0.1,,,MTS,SKBR3,Human,Breast,72 h,100,105.5
,article,20090199,Oxide,Fe3O4,Self-synthesized,,,,-0.1,,,MTS,MB-157,Human,Breast,72 h,0.1,102.9
,article,20090199,Oxide,Fe3O4,Self-synthesized,,,,-0.1,,,MTS,MB-157,Human,Breast,72 h,1,99.7
,article,20090199,Oxide,Fe3O4,Self-synthesized,,,,-0.1,,,MTS,MB-157,Human,Breast,72 h,10,102.4
,article,20090199,Oxide,Fe3O4,Self-synthesized,,,,-0.1,,,MTS,MB-157,Human,Breast,72 h,100,90.5
,article,20090199,Oxide,Fe3O4,Self-synthesized,,,,-0.1,,,MTS,H184B5F5/M10,Human,Breast,72 h,0.1,96.6
,article,20090199,Oxide,Fe3O4,Self-synthesized,,,,-0.1,,,MTS,H184B5F5/M10,Human,Breast,72 h,1,99.5
,article,20090199,Oxide,Fe3O4,Self-synthesized,,,,-0.1,,,MTS,H184B5F5/M10,Human,Breast,72 h,10,100.3
,article,20090199,Oxide,Fe3O4,Self-synthesized,,,,-0.1,,,MTS,H184B5F5/M10,Human,Breast,72 h,100,80.4
,article,20090199,Oxide,Fe3O4,Self-synthesized,,,,-0.1,,,MTS,U373,Human,Brain,72 h,0.1,104.4
,article,20090199,Oxide,Fe3O4,Self-synthesized,,,,-0.1,,,MTS,U373,Human,Brain,72 h,1,100.5
,article,20090199,Oxide,Fe3O4,Self-synthesized,,,,-0.1,,,MTS,U373,Human,Brain,72 h,10,93.5
,article,20090199,Oxide,Fe3O4,Self-synthesized,,,,-0.1,,,MTS,U373,Human,Brain,72 h,100,91.6
,article,20090199,Oxide,Fe3O4,Self-synthesized,,,,-0.1,,,MTS,U251,Human,Brain,72 h,0.1,107.2
,article,20090199,Oxide,Fe3O4,Self-synthesized,,,,-0.1,,,MTS,U251,Human,Brain,72 h,1,107.5
,article,20090199,Oxide,Fe3O4,Self-synthesized,,,,-0.1,,,MTS,U251,Human,Brain,72 h,10,108.6
,article,20090199,Oxide,Fe3O4,Self-synthesized,,,,-0.1,,,MTS,U251,Human,Brain,72 h,100,75.4
,article,20090199,Oxide,Fe3O4,Self-synthesized,,,,-0.1,,,MTS,U-87 MG,Human,Brain,72 h,0.1,100.7
,article,20090199,Oxide,Fe3O4,Self-synthesized,,,,-0.1,,,MTS,U-87 MG,Human,Brain,72 h,1,100.3
,article,20090199,Oxide,Fe3O4,Self-synthesized,,,,-0.1,,,MTS,U-87 MG,Human,Brain,72 h,10,99
,article,20090199,Oxide,Fe3O4,Self-synthesized,,,,-0.1,,,MTS,U-87 MG,Human,Brain,72 h,100,91.4
,article,20090199,Oxide,Fe3O4,Self-synthesized,,,,-0.1,,,MTS,SF126,Human,Brain,72 h,0.1,94.18
,article,20090199,Oxide,Fe3O4,Self-synthesized,,,,-0.1,,,MTS,SF126,Human,Brain,72 h,1,94
,article,20090199,Oxide,Fe3O4,Self-synthesized,,,,-0.1,,,MTS,SF126,Human,Brain,72 h,10,99.9
,article,20090199,Oxide,Fe3O4,Self-synthesized,,,,-0.1,,,MTS,SF126,Human,Brain,72 h,100,93.6
,article,20090199,Oxide,Fe3O4,Self-synthesized,,,,-0.1,,,MTS,G9T/VGH,Human,Brain,72 h,0.1,101.7
,article,20090199,Oxide,Fe3O4,Self-synthesized,,,,-0.1,,,MTS,G9T/VGH,Human,Brain,72 h,1,109
,article,20090199,Oxide,Fe3O4,Self-synthesized,,,,-0.1,,,MTS,G9T/VGH,Human,Brain,72 h,10,96.5
,article,20090199,Oxide,Fe3O4,Self-synthesized,,,,-0.1,,,MTS,G9T/VGH,Human,Brain,72 h,100,76.5
,article,20090199,Oxide,Fe3O4,Self-synthesized,,,,-0.1,,,MTS,D54MG,Human,Brain,72 h,0.1,112.2
,article,20090199,Oxide,Fe3O4,Self-synthesized,,,,-0.1,,,MTS,D54MG,Human,Brain,72 h,1,112.7
,article,20090199,Oxide,Fe3O4,Self-synthesized,,,,-0.1,,,MTS,D54MG,Human,Brain,72 h,10,95.8
,article,20090199,Oxide,Fe3O4,Self-synthesized,,,,-0.1,,,MTS,D54MG,Human,Brain,72 h,100,69.8
,article,20090199,Oxide,Fe3O4,Self-synthesized,,,,-0.1,,,MTS,SVGp12,Human,Brain,72 h,0.1,94.1
,article,20090199,Oxide,Fe3O4,Self-synthesized,,,,-0.1,,,MTS,SVGp12,Human,Brain,72 h,1,105
,article,20090199,Oxide,Fe3O4,Self-synthesized,,,,-0.1,,,MTS,SVGp12,Human,Brain,72 h,10,97.7
,article,20090199,Oxide,Fe3O4,Self-synthesized,,,,-0.1,,,MTS,SVGp12,Human,Brain,72 h,100,78.8
,article,20090199,Oxide,Fe3O4,Self-synthesized,,,,-0.1,,,MTS,WI-38,Human,Lung,72 h,0.1,93.3
,article,20090199,Oxide,Fe3O4,Self-synthesized,,,,-0.1,,,MTS,WI-38,Human,Lung,72 h,1,98.8
,article,20090199,Oxide,Fe3O4,Self-synthesized,,,,-0.1,,,MTS,WI-38,Human,Lung,72 h,10,99.3
,article,20090199,Oxide,Fe3O4,Self-synthesized,,,,-0.1,,,MTS,WI-38,Human,Lung,72 h,100,114.7
,article,22238256,QD,QD,Self-synthesized,2.9,,,,,,Calcein-AM/Hoechst 33342,HEK-293,Human,Kidney,72 h,0.1,0.994
,article,22238256,QD,QD,Self-synthesized,2.9,,,,,,Calcein-AM/Hoechst 33342,HEK-293,Human,Kidney,72 h,0.25,0.988
,article,22238256,QD,QD,Self-synthesized,2.9,,,,,,Calcein-AM/Hoechst 33342,HEK-293,Human,Kidney,72 h,0.5,0.982
,article,22238256,QD,QD,Self-synthesized,2.9,,,,,,Calcein-AM/Hoechst 33342,HEK-293,Human,Kidney,72 h,0.75,0.982
,article,22238256,QD,QD,Self-synthesized,2.9,,,,,,Calcein-AM/Hoechst 33342,HEK-293,Human,Kidney,72 h,1,0.994
,article,22238256,QD,QD,Self-synthesized,2.9,,,,,,Calcein-AM/Hoechst 33342,HEK-293,Human,Kidney,72 h,0.1,0.621
,article,22238256,QD,QD,Self-synthesized,2.9,,,,,,Calcein-AM/Hoechst 33342,HEK-293,Human,Kidney,72 h,0.25,0.615
,article,22238256,QD,QD,Self-synthesized,2.9,,,,,,Calcein-AM/Hoechst 33342,HEK-293,Human,Kidney,72 h,0.5,0.563
,article,22238256,QD,QD,Self-synthesized,2.9,,,,,,Calcein-AM/Hoechst 33342,HEK-293,Human,Kidney,72 h,0.75,0.638
,article,22238256,QD,QD,Self-synthesized,2.9,,,,,,Calcein-AM/Hoechst 33342,HEK-293,Human,Kidney,72 h,1,0.678
,article,22238256,QD,QD,Self-synthesized,2.9,,,,,,Calcein-AM/Hoechst 33342,HEK-293,Human,Kidney,72 h,0.1,0.822
,article,22238256,QD,QD,Self-synthesized,2.9,,,,,,Calcein-AM/Hoechst 33342,HEK-293,Human,Kidney,72 h,0.25,0.704
,article,22238256,QD,QD,Self-synthesized,2.9,,,,,,Calcein-AM/Hoechst 33342,HEK-293,Human,Kidney,72 h,0.5,0.664
,article,22238256,QD,QD,Self-synthesized,2.9,,,,,,Calcein-AM/Hoechst 33342,HEK-293,Human,Kidney,72 h,0.75,0.541
,article,22238256,QD,QD,Self-synthesized,2.9,,,,,,Calcein-AM/Hoechst 33342,HEK-293,Human,Kidney,72 h,1,0.262
,article,22238256,QD,QD,Self-synthesized,2.9,,,,,,Calcein-AM/Hoechst 33342,HEK-293,Human,Kidney,48 h,0.1,0.987
,article,22238256,QD,QD,Self-synthesized,2.9,,,,,,Calcein-AM/Hoechst 33342,HEK-293,Human,Kidney,48 h,0.25,0.986
,article,22238256,QD,QD,Self-synthesized,2.9,,,,,,Calcein-AM/Hoechst 33342,HEK-293,Human,Kidney,48 h,0.5,0.988
,article,22238256,QD,QD,Self-synthesized,2.9,,,,,,Calcein-AM/Hoechst 33342,HEK-293,Human,Kidney,48 h,0.75,0.986
,article,22238256,QD,QD,Self-synthesized,2.9,,,,,,Calcein-AM/Hoechst 33342,HEK-293,Human,Kidney,48 h,1,0.987
,article,22238256,QD,QD,Self-synthesized,2.9,,,,,,Calcein-AM/Hoechst 33342,HEK-293,Human,Kidney,48 h,0.1,0.944
,article,22238256,QD,QD,Self-synthesized,2.9,,,,,,Calcein-AM/Hoechst 33342,HEK-293,Human,Kidney,48 h,0.25,0.908
,article,22238256,QD,QD,Self-synthesized,2.9,,,,,,Calcein-AM/Hoechst 33342,HEK-293,Human,Kidney,48 h,0.5,0.934
,article,22238256,QD,QD,Self-synthesized,2.9,,,,,,Calcein-AM/Hoechst 33342,HEK-293,Human,Kidney,48 h,0.75,0.893
,article,22238256,QD,QD,Self-synthesized,2.9,,,,,,Calcein-AM/Hoechst 33342,HEK-293,Human,Kidney,48 h,1,0.912
,article,22238256,QD,QD,Self-synthesized,2.9,,,,,,Calcein-AM/Hoechst 33342,HEK-293,Human,Kidney,48 h,0.1,0.912
,article,22238256,QD,QD,Self-synthesized,2.9,,,,,,Calcein-AM/Hoechst 33342,HEK-293,Human,Kidney,48 h,0.25,0.875
,article,22238256,QD,QD,Self-synthesized,2.9,,,,,,Calcein-AM/Hoechst 33342,HEK-293,Human,Kidney,48 h,0.5,0.683
,article,22238256,QD,QD,Self-synthesized,2.9,,,,,,Calcein-AM/Hoechst 33342,HEK-293,Human,Kidney,48 h,0.75,0.448
,article,22238256,QD,QD,Self-synthesized,2.9,,,,,,Calcein-AM/Hoechst 33342,HEK-293,Human,Kidney,48 h,1,0.403
,article,22238256,QD,QD,Self-synthesized,2.9,,,,,,Calcein-AM/Hoechst 33342,HEK-293,Human,Kidney,24 h,0.1,0.978
,article,22238256,QD,QD,Self-synthesized,2.9,,,,,,Calcein-AM/Hoechst 33342,HEK-293,Human,Kidney,24 h,0.25,0.972
,article,22238256,QD,QD,Self-synthesized,2.9,,,,,,Calcein-AM/Hoechst 33342,HEK-293,Human,Kidney,24 h,0.5,0.956
,article,22238256,QD,QD,Self-synthesized,2.9,,,,,,Calcein-AM/Hoechst 33342,HEK-293,Human,Kidney,24 h,0.75,0.984
,article,22238256,QD,QD,Self-synthesized,2.9,,,,,,Calcein-AM/Hoechst 33342,HEK-293,Human,Kidney,24 h,1,0.983
,article,22238256,QD,QD,Self-synthesized,2.9,,,,,,Calcein-AM/Hoechst 33342,HEK-293,Human,Kidney,24 h,0.1,0.963
,article,22238256,QD,QD,Self-synthesized,2.9,,,,,,Calcein-AM/Hoechst 33342,HEK-293,Human,Kidney,24 h,0.25,0.911
,article,22238256,QD,QD,Self-synthesized,2.9,,,,,,Calcein-AM/Hoechst 33342,HEK-293,Human,Kidney,24 h,0.5,0.919
,article,22238256,QD,QD,Self-synthesized,2.9,,,,,,Calcein-AM/Hoechst 33342,HEK-293,Human,Kidney,24 h,0.75,0.976
,article,22238256,QD,QD,Self-synthesized,2.9,,,,,,Calcein-AM/Hoechst 33342,HEK-293,Human,Kidney,24 h,1,0.936
,article,22238256,QD,QD,Self-synthesized,2.9,,,,,,Calcein-AM/Hoechst 33342,HEK-293,Human,Kidney,24 h,0.1,0.923
,article,22238256,QD,QD,Self-synthesized,2.9,,,,,,Calcein-AM/Hoechst 33342,HEK-293,Human,Kidney,24 h,0.25,0.931
,article,22238256,QD,QD,Self-synthesized,2.9,,,,,,Calcein-AM/Hoechst 33342,HEK-293,Human,Kidney,24 h,0.5,0.865
,article,22238256,QD,QD,Self-synthesized,2.9,,,,,,Calcein-AM/Hoechst 33342,HEK-293,Human,Kidney,24 h,0.75,0.931
,article,22238256,QD,QD,Self-synthesized,2.9,,,,,,Calcein-AM/Hoechst 33342,HEK-293,Human,Kidney,24 h,1,0.619
,article,24047432,Oxide,Fe3O4,"Schering Ag (Berlin, Germany)",,,,-9.01,,,MTT,Primary murine microglial cell,Mouse,Microglial,0.5 h,0,109.4549
,article,24047432,Oxide,Fe3O4,"Schering Ag (Berlin, Germany)",,,,-9.01,,,MTT,Primary murine microglial cell,Mouse,Microglial,0.5 h,1,90.7675
,article,24047432,Oxide,Fe3O4,"Schering Ag (Berlin, Germany)",,,,-9.01,,,MTT,Primary murine microglial cell,Mouse,Microglial,0.5 h,10,100.2447
,article,24047432,Oxide,Fe3O4,"Schering Ag (Berlin, Germany)",,,,-9.01,,,MTT,Primary murine microglial cell,Mouse,Microglial,0.5 h,50,93.5706
,article,23837572,Oxide,Fe3O4,,12.8,276,,-17.2,,Sphere,Alamar blue,C10,Mouse,Lung,24 h,0,100
,article,23837572,Oxide,Fe3O4,,12.8,276,,-17.2,,Sphere,Alamar blue,C10,Mouse,Lung,24 h,5,92.5043
,article,23837572,Oxide,Fe3O4,,12.8,276,,-17.2,,Sphere,Alamar blue,C10,Mouse,Lung,24 h,10,90.5489
,article,23837572,Oxide,Fe3O4,,12.8,276,,-17.2,,Sphere,Alamar blue,C10,Mouse,Lung,24 h,25,89.9314
,article,23837572,Oxide,Fe3O4,,12.8,276,,-17.2,,Sphere,Alamar blue,C10,Mouse,Lung,24 h,50,87.7702
,article,23837572,Oxide,Fe3O4,,12.8,276,,-17.2,,Sphere,Alamar blue,C10,Mouse,Lung,24 h,100,89.4168
,article,23837572,Oxide,Fe3O4,,12.8,276,,-17.2,,Sphere,Alamar blue,C10,Mouse,Lung,24 h,0,100
,article,23837572,Oxide,Fe3O4,,12.8,276,,-17.2,,Sphere,Alamar blue,C10,Mouse,Lung,24 h,5,91.6096
,article,23837572,Oxide,Fe3O4,,12.8,276,,-17.2,,Sphere,Alamar blue,C10,Mouse,Lung,24 h,10,89.7603
,article,23837572,Oxide,Fe3O4,,12.8,276,,-17.2,,Sphere,Alamar blue,C10,Mouse,Lung,24 h,25,89.4521
,article,23837572,Oxide,Fe3O4,,12.8,276,,-17.2,,Sphere,Alamar blue,C10,Mouse,Lung,24 h,50,90.6849
,article,23837572,Oxide,Fe3O4,,12.8,276,,-17.2,,Sphere,Alamar blue,C10,Mouse,Lung,24 h,100,92.226
,article,23837572,Oxide,Fe3O4,,12.8,276,,-17.2,,Sphere,Alamar blue,C10,Mouse,Lung,24 h,0,100
,article,23837572,Oxide,Fe3O4,,12.8,276,,-17.2,,Sphere,Alamar blue,C10,Mouse,Lung,24 h,5,90.0546
,article,23837572,Oxide,Fe3O4,,12.8,276,,-17.2,,Sphere,Alamar blue,C10,Mouse,Lung,24 h,10,83.2787
,article,23837572,Oxide,Fe3O4,,12.8,276,,-17.2,,Sphere,Alamar blue,C10,Mouse,Lung,24 h,50,67.1038
,article,23837572,Oxide,Fe3O4,,12.8,276,,-17.2,,Sphere,Alamar blue,C10,Mouse,Lung,24 h,100,52.2404
,article,23837572,Oxide,Fe3O4,,12.8,276,,-17.2,,Sphere,Alamar blue,C10,Mouse,Lung,24 h,200,38.0328
,article,23837572,Oxide,Fe3O4,,12.8,276,,-17.2,,Sphere,Alamar blue,C10,Mouse,Lung,24 h,0,100
,article,23837572,Oxide,Fe3O4,,12.8,276,,-17.2,,Sphere,Alamar blue,C10,Mouse,Lung,24 h,5,91.1475
,article,23837572,Oxide,Fe3O4,,12.8,276,,-17.2,,Sphere,Alamar blue,C10,Mouse,Lung,24 h,10,85.0273
,article,23837572,Oxide,Fe3O4,,12.8,276,,-17.2,,Sphere,Alamar blue,C10,Mouse,Lung,24 h,50,56.8306
,article,23837572,Oxide,Fe3O4,,12.8,276,,-17.2,,Sphere,Alamar blue,C10,Mouse,Lung,24 h,100,45.9016
,article,23837572,Oxide,Fe3O4,,12.8,276,,-17.2,,Sphere,Alamar blue,C10,Mouse,Lung,24 h,200,29.071
,article,22776829,Oxide,Fe2O3,"Medical Imaging Center of Southern Medical University (Guangzhou, China)",,,,,,,Trypan blue,ECV304,Human,Bladder,48 h,0,92.8
,article,22776829,Oxide,Fe2O3,"Medical Imaging Center of Southern Medical University (Guangzhou, China)",,,,,,,Trypan blue,ECV304,Human,Bladder,48 h,5,90.8
,article,22776829,Oxide,Fe2O3,"Medical Imaging Center of Southern Medical University (Guangzhou, China)",,,,,,,Trypan blue,ECV304,Human,Bladder,48 h,12.5,91
,article,22776829,Oxide,Fe2O3,"Medical Imaging Center of Southern Medical University (Guangzhou, China)",,,,,,,Trypan blue,ECV304,Human,Bladder,48 h,25,90
,article,22776829,Oxide,Fe2O3,"Medical Imaging Center of Southern Medical University (Guangzhou, China)",,,,,,,Trypan blue,ECV304,Human,Bladder,48 h,35,92.8
,article,22776829,Oxide,Fe2O3,"Medical Imaging Center of Southern Medical University (Guangzhou, China)",,,,,,,Trypan blue,ECV304,Human,Bladder,48 h,50,77.33
,article,22776829,Oxide,Fe2O3,"Medical Imaging Center of Southern Medical University (Guangzhou, China)",,,,,,,Trypan blue,ECV304,Human,Bladder,48 h,100,70.5
,article,22776829,Oxide,Fe2O3,"Medical Imaging Center of Southern Medical University (Guangzhou, China)",,,,,,,Trypan blue,ECV304,Human,Bladder,48 h,200,65.9
,article,22776829,Oxide,Fe2O3,"Medical Imaging Center of Southern Medical University (Guangzhou, China)",,,,,,,Trypan blue,ECV304,Human,Bladder,24 h,0,93.6
,article,22776829,Oxide,Fe2O3,"Medical Imaging Center of Southern Medical University (Guangzhou, China)",,,,,,,Trypan blue,ECV304,Human,Bladder,24 h,5,92.8
,article,22776829,Oxide,Fe2O3,"Medical Imaging Center of Southern Medical University (Guangzhou, China)",,,,,,,Trypan blue,ECV304,Human,Bladder,24 h,12.5,92.3
,article,22776829,Oxide,Fe2O3,"Medical Imaging Center of Southern Medical University (Guangzhou, China)",,,,,,,Trypan blue,ECV304,Human,Bladder,24 h,25,93.33
,article,22776829,Oxide,Fe2O3,"Medical Imaging Center of Southern Medical University (Guangzhou, China)",,,,,,,Trypan blue,ECV304,Human,Bladder,24 h,35,92.8
,article,22776829,Oxide,Fe2O3,"Medical Imaging Center of Southern Medical University (Guangzhou, China)",,,,,,,Trypan blue,ECV304,Human,Bladder,24 h,50,94.4
,article,22776829,Oxide,Fe2O3,"Medical Imaging Center of Southern Medical University (Guangzhou, China)",,,,,,,Trypan blue,ECV304,Human,Bladder,24 h,100,92.33
,article,22776829,Oxide,Fe2O3,"Medical Imaging Center of Southern Medical University (Guangzhou, China)",,,,,,,Trypan blue,ECV304,Human,Bladder,24 h,200,91.1
,article,18261754,QD,QD,Self-synthesized,5.78,,,,,,MTT,Neonatal HEK,Human,,48 h,,100
,article,18261754,QD,QD,Self-synthesized,5.78,,,,,,MTT,Neonatal HEK,Human,,48 h,,100
,article,18261754,QD,QD,Self-synthesized,5.78,,,,,,MTT,Neonatal HEK,Human,,48 h,,99.032
,article,18261754,QD,QD,Self-synthesized,5.78,,,,,,MTT,Neonatal HEK,Human,,48 h,,91.29
,article,18261754,QD,QD,Self-synthesized,5.78,,,,,,MTT,Neonatal HEK,Human,,48 h,,88.065
,article,18261754,QD,QD,Self-synthesized,5.78,,,,,,MTT,Neonatal HEK,Human,,48 h,,84.839
,article,18261754,QD,QD,Self-synthesized,5.78,,,,,,MTT,Neonatal HEK,Human,,48 h,,72.581
,article,18261754,QD,QD,Self-synthesized,5.78,,,,,,MTT,Neonatal HEK,Human,,24 h,,100
,article,18261754,QD,QD,Self-synthesized,5.78,,,,,,MTT,Neonatal HEK,Human,,24 h,,101.29
,article,18261754,QD,QD,Self-synthesized,5.78,,,,,,MTT,Neonatal HEK,Human,,24 h,,97.742
,article,18261754,QD,QD,Self-synthesized,5.78,,,,,,MTT,Neonatal HEK,Human,,24 h,,91.613
,article,18261754,QD,QD,Self-synthesized,5.78,,,,,,MTT,Neonatal HEK,Human,,24 h,,87.419
,article,18261754,QD,QD,Self-synthesized,5.78,,,,,,MTT,Neonatal HEK,Human,,24 h,,82.258
,article,18261754,QD,QD,Self-synthesized,5.78,,,,,,MTT,Neonatal HEK,Human,,24 h,,71.935
,article,21105833,QD,QD,"Qdots? (California, USA)",,,,,,,MTT,J774A.1,Mouse,Ascites,48 h,,100
,article,21105833,QD,QD,"Qdots? (California, USA)",,,,,,,MTT,J774A.1,Mouse,Ascites,48 h,,107.726
,article,21105833,QD,QD,"Qdots? (California, USA)",,,,,,,MTT,J774A.1,Mouse,Ascites,48 h,,88.653
,article,21105833,QD,QD,"Qdots? (California, USA)",,,,,,,MTT,J774A.1,Mouse,Ascites,48 h,,45.563
,article,21105833,QD,QD,"Qdots? (California, USA)",,,,,,,MTT,J774A.1,Mouse,Ascites,48 h,,100
,article,21105833,QD,QD,"Qdots? (California, USA)",,,,,,,MTT,J774A.1,Mouse,Ascites,48 h,,92.539
,article,21105833,QD,QD,"Qdots? (California, USA)",,,,,,,MTT,J774A.1,Mouse,Ascites,48 h,,88.653
,article,21105833,QD,QD,"Qdots? (California, USA)",,,,,,,MTT,J774A.1,Mouse,Ascites,48 h,,31.788
,article,21105833,QD,QD,"Qdots? (California, USA)",,,,,,,MTT,J774A.1,Mouse,Ascites,48 h,,100
,article,21105833,QD,QD,"Qdots? (California, USA)",,,,,,,MTT,J774A.1,Mouse,Ascites,48 h,,21.898
,article,21105833,QD,QD,"Qdots? (California, USA)",,,,,,,MTT,J774A.1,Mouse,Ascites,48 h,,21.545
,article,21105833,QD,QD,"Qdots? (California, USA)",,,,,,,MTT,J774A.1,Mouse,Ascites,48 h,,21.545
,article,21105833,QD,QD,"Qdots? (California, USA)",,,,,,,MTT,J774A.1,Mouse,Ascites,24 h,,100
,article,21105833,QD,QD,"Qdots? (California, USA)",,,,,,,MTT,J774A.1,Mouse,Ascites,24 h,,132.928
,article,21105833,QD,QD,"Qdots? (California, USA)",,,,,,,MTT,J774A.1,Mouse,Ascites,24 h,,121.128
,article,21105833,QD,QD,"Qdots? (California, USA)",,,,,,,MTT,J774A.1,Mouse,Ascites,24 h,,96.486
,article,21105833,QD,QD,"Qdots? (California, USA)",,,,,,,MTT,J774A.1,Mouse,Ascites,24 h,,100
,article,21105833,QD,QD,"Qdots? (California, USA)",,,,,,,MTT,J774A.1,Mouse,Ascites,24 h,,117.31
,article,21105833,QD,QD,"Qdots? (California, USA)",,,,,,,MTT,J774A.1,Mouse,Ascites,24 h,,96.833
,article,21105833,QD,QD,"Qdots? (California, USA)",,,,,,,MTT,J774A.1,Mouse,Ascites,24 h,,79.132
,article,21105833,QD,QD,"Qdots? (California, USA)",,,,,,,MTT,J774A.1,Mouse,Ascites,24 h,,100
,article,21105833,QD,QD,"Qdots? (California, USA)",,,,,,,MTT,J774A.1,Mouse,Ascites,24 h,,12.495
,article,21105833,QD,QD,"Qdots? (California, USA)",,,,,,,MTT,J774A.1,Mouse,Ascites,24 h,,12.495
,article,21105833,QD,QD,"Qdots? (California, USA)",,,,,,,MTT,J774A.1,Mouse,Ascites,24 h,,13.536
,article,21105833,QD,QD,"Qdots? (California, USA)",,,,,,,MTT,J774A.1,Mouse,Ascites,4 h,,100
,article,21105833,QD,QD,"Qdots? (California, USA)",,,,,,,MTT,J774A.1,Mouse,Ascites,4 h,,112.853
,article,21105833,QD,QD,"Qdots? (California, USA)",,,,,,,MTT,J774A.1,Mouse,Ascites,4 h,,114.19
,article,21105833,QD,QD,"Qdots? (California, USA)",,,,,,,MTT,J774A.1,Mouse,Ascites,4 h,,108.171
,article,21105833,QD,QD,"Qdots? (California, USA)",,,,,,,MTT,J774A.1,Mouse,Ascites,4 h,,100
,article,21105833,QD,QD,"Qdots? (California, USA)",,,,,,,MTT,J774A.1,Mouse,Ascites,4 h,,98.14
,article,21105833,QD,QD,"Qdots? (California, USA)",,,,,,,MTT,J774A.1,Mouse,Ascites,4 h,,96.134
,article,21105833,QD,QD,"Qdots? (California, USA)",,,,,,,MTT,J774A.1,Mouse,Ascites,4 h,,96.134
,article,21105833,QD,QD,"Qdots? (California, USA)",,,,,,,MTT,J774A.1,Mouse,Ascites,4 h,,100
,article,21105833,QD,QD,"Qdots? (California, USA)",,,,,,,MTT,J774A.1,Mouse,Ascites,4 h,,46.646
,article,21105833,QD,QD,"Qdots? (California, USA)",,,,,,,MTT,J774A.1,Mouse,Ascites,4 h,,34.608
,article,21105833,QD,QD,"Qdots? (California, USA)",,,,,,,MTT,J774A.1,Mouse,Ascites,4 h,,31.933
,article,21105833,QD,QD,"Qdots? (California, USA)",,,,,,,MTT,J774A.1,Mouse,Ascites,2 h,,100
,article,21105833,QD,QD,"Qdots? (California, USA)",,,,,,,MTT,J774A.1,Mouse,Ascites,2 h,,103.408
,article,21105833,QD,QD,"Qdots? (California, USA)",,,,,,,MTT,J774A.1,Mouse,Ascites,2 h,,119.357
,article,21105833,QD,QD,"Qdots? (California, USA)",,,,,,,MTT,J774A.1,Mouse,Ascites,2 h,,88.489
,article,21105833,QD,QD,"Qdots? (California, USA)",,,,,,,MTT,J774A.1,Mouse,Ascites,2 h,,100
,article,21105833,QD,QD,"Qdots? (California, USA)",,,,,,,MTT,J774A.1,Mouse,Ascites,2 h,,86.945
,article,21105833,QD,QD,"Qdots? (California, USA)",,,,,,,MTT,J774A.1,Mouse,Ascites,2 h,,89.518
,article,21105833,QD,QD,"Qdots? (California, USA)",,,,,,,MTT,J774A.1,Mouse,Ascites,2 h,,83.859
,article,21105833,QD,QD,"Qdots? (California, USA)",,,,,,,MTT,J774A.1,Mouse,Ascites,2 h,,100
,article,21105833,QD,QD,"Qdots? (California, USA)",,,,,,,MTT,J774A.1,Mouse,Ascites,2 h,,45.273
,article,21105833,QD,QD,"Qdots? (California, USA)",,,,,,,MTT,J774A.1,Mouse,Ascites,2 h,,47.331
,article,21105833,QD,QD,"Qdots? (California, USA)",,,,,,,MTT,J774A.1,Mouse,Ascites,2 h,,39.614
,article,26389886,Oxide,Fe3O4,Self-synthesized,,219.7,,-35,,,WST,DC2.4,Mouse,Bone,72 h,0,100
,article,26389886,Oxide,Fe3O4,Self-synthesized,,219.7,,-35,,,WST,DC2.4,Mouse,Bone,72 h,70,111.8327
,article,26389886,Oxide,Fe3O4,Self-synthesized,,219.7,,-35,,,WST,DC2.4,Mouse,Bone,72 h,700,112.0996
,article,26389886,Oxide,Fe3O4,Self-synthesized,,219.7,,-35,,,WST,DC2.4,Mouse,Bone,72 h,7000,112.6334
,article,26389886,Oxide,Fe3O4,Self-synthesized,,219.7,,-35,,,WST,DC2.4,Mouse,Bone,72 h,60000,105.9608
,article,26389886,Oxide,Fe3O4,Self-synthesized,,219.7,,-35,,,WST,BMA.A3,Murine,Bone,72 h,0,100
,article,26389886,Oxide,Fe3O4,Self-synthesized,,219.7,,-35,,,WST,BMA.A3,Murine,Bone,72 h,70,113.4991
