Repository: dydtkddl/nanometaloxide

File: 00datacollection/01s2nano_data.csv (part 35 of 75)
Tags,Source,Info #,Material group,Material type,Manufacturer,Core (or Grain) size (nm),Hydrodynamic size (nm),Size distribution,Surface charge (mV),Surface Area (m^2/g),Shape,Assay method,Cell line (or type),Cell line species,IC origin,Exposure time,Dose (ug/ml),Toxicity value (%)
,article,26389886,Oxide,Fe3O4,Self-synthesized,,219.7,,-35,,,WST,BMA.A3,Murine,Bone,72 h,700,110.5684
,article,26389886,Oxide,Fe3O4,Self-synthesized,,219.7,,-35,,,WST,BMA.A3,Murine,Bone,72 h,7000,111.3677
,article,26389886,Oxide,Fe3O4,Self-synthesized,,219.7,,-35,,,WST,BMA.A3,Murine,Bone,72 h,60000,107.1048
,article,26389886,Oxide,Fe3O4,Self-synthesized,,219.7,,-35,,,WST,BMCs,Mouse,Bone,72 h,0,100
,article,26389886,Oxide,Fe3O4,Self-synthesized,,219.7,,-35,,,WST,BMCs,Mouse,Bone,72 h,70,88.5542
,article,26389886,Oxide,Fe3O4,Self-synthesized,,219.7,,-35,,,WST,BMCs,Mouse,Bone,72 h,700,93.4596
,article,26389886,Oxide,Fe3O4,Self-synthesized,,219.7,,-35,,,WST,BMCs,Mouse,Bone,72 h,7000,91.136
,article,26389886,Oxide,Fe3O4,Self-synthesized,,219.7,,-35,,,WST,BMCs,Mouse,Bone,72 h,60000,103.7866
,article,26389886,Oxide,Fe3O4,Self-synthesized,,219.7,,-35,,,WST,DC2.4,Mouse,Bone,72 h,0,100
,article,26389886,Oxide,Fe3O4,Self-synthesized,,219.7,,-35,,,WST,DC2.4,Mouse,Bone,72 h,70,105.1601
,article,26389886,Oxide,Fe3O4,Self-synthesized,,219.7,,-35,,,WST,DC2.4,Mouse,Bone,72 h,700,115.3025
,article,26389886,Oxide,Fe3O4,Self-synthesized,,219.7,,-35,,,WST,DC2.4,Mouse,Bone,72 h,7000,109.6975
,article,26389886,Oxide,Fe3O4,Self-synthesized,,219.7,,-35,,,WST,DC2.4,Mouse,Bone,72 h,60000,109.6975
,article,26389886,Oxide,Fe3O4,Self-synthesized,,219.7,,-35,,,WST,BMA.A3,Murine,Bone,72 h,,
,article,26389886,Oxide,Fe3O4,Self-synthesized,,219.7,,-35,,,WST,BMCs,Mouse,Bone,72 h,0,100
,article,26389886,Oxide,Fe3O4,Self-synthesized,,219.7,,-35,,,WST,BMCs,Mouse,Bone,72 h,70,86.2306
,article,26389886,Oxide,Fe3O4,Self-synthesized,,219.7,,-35,,,WST,BMCs,Mouse,Bone,72 h,700,100.4303
,article,26389886,Oxide,Fe3O4,Self-synthesized,,219.7,,-35,,,WST,BMCs,Mouse,Bone,72 h,7000,90.8778
,article,26389886,Oxide,Fe3O4,Self-synthesized,,219.7,,-35,,,WST,BMCs,Mouse,Bone,72 h,60000,99.1394
,article,26421876,Oxide,Fe3O4,Self-synthesized,8.5,176,,-105.2,,,Resazurin,SaOs-2,Human,Bone,24 h,780,69.1655
,article,26421876,Oxide,Fe3O4,Self-synthesized,8.5,176,,-105.2,,,Resazurin,SaOs-2,Human,Bone,24 h,1600,62.0934
,article,26421876,Oxide,Fe3O4,Self-synthesized,8.5,176,,-105.2,,,Resazurin,SaOs-2,Human,Bone,24 h,3100,11.5983
,article,26421876,Oxide,Fe3O4,Self-synthesized,8.5,176,,-105.2,,,Resazurin,SaOs-2,Human,Bone,24 h,6300,1.6973
,article,26421876,Oxide,Fe3O4,Self-synthesized,8.5,176,,-105.2,,,Resazurin,SaOs-2,Human,Bone,24 h,12500,2.2631
,article,26421876,Oxide,Fe3O4,Self-synthesized,8.5,176,,-105.2,,,Resazurin,Vero,Monkey,Kidney,24 h,780,83.2599
,article,26421876,Oxide,Fe3O4,Self-synthesized,8.5,176,,-105.2,,,Resazurin,Vero,Monkey,Kidney,24 h,1600,81.351
,article,26421876,Oxide,Fe3O4,Self-synthesized,8.5,176,,-105.2,,,Resazurin,Vero,Monkey,Kidney,24 h,3100,83.5536
,article,26421876,Oxide,Fe3O4,Self-synthesized,8.5,176,,-105.2,,,Resazurin,Vero,Monkey,Kidney,24 h,6300,64.3172
,article,26421876,Oxide,Fe3O4,Self-synthesized,8.5,176,,-105.2,,,Resazurin,Vero,Monkey,Kidney,24 h,12500,23.0543
,article,26421876,Oxide,Fe3O4,Self-synthesized,8.5,176,,-105.2,,,Resazurin,SaOs-2,Human,Bone,24 h,780,100.7072
,article,26421876,Oxide,Fe3O4,Self-synthesized,8.5,176,,-105.2,,,Resazurin,SaOs-2,Human,Bone,24 h,1600,87.6945
,article,26421876,Oxide,Fe3O4,Self-synthesized,8.5,176,,-105.2,,,Resazurin,SaOs-2,Human,Bone,24 h,3100,83.1683
,article,26421876,Oxide,Fe3O4,Self-synthesized,8.5,176,,-105.2,,,Resazurin,SaOs-2,Human,Bone,24 h,6300,83.1683
,article,26421876,Oxide,Fe3O4,Self-synthesized,8.5,176,,-105.2,,,Resazurin,SaOs-2,Human,Bone,24 h,12500,89.2504
,article,26421876,Oxide,Fe3O4,Self-synthesized,8.5,176,,-105.2,,,Resazurin,Vero,Monkey,Kidney,24 h,780,94.1263
,article,26421876,Oxide,Fe3O4,Self-synthesized,8.5,176,,-105.2,,,Resazurin,Vero,Monkey,Kidney,24 h,1600,96.9163
,article,26421876,Oxide,Fe3O4,Self-synthesized,8.5,176,,-105.2,,,Resazurin,Vero,Monkey,Kidney,24 h,3100,96.3289
,article,26421876,Oxide,Fe3O4,Self-synthesized,8.5,176,,-105.2,,,Resazurin,Vero,Monkey,Kidney,24 h,6300,95.1542
,article,26421876,Oxide,Fe3O4,Self-synthesized,8.5,176,,-105.2,,,Resazurin,Vero,Monkey,Kidney,24 h,12500,90.3084
,article,23990753,Metal,Fe2O3,Self-synthesized,56,,,,60,,MTT,B16-F10,Mouse,Brain,24 h,0.0001,95.773
,article,23990753,Metal,Fe2O3,Self-synthesized,56,,,,60,,MTT,B16-F10,Mouse,Brain,24 h,0.001,98.471
,article,23990753,Metal,Fe2O3,Self-synthesized,56,,,,60,,MTT,B16-F10,Mouse,Brain,24 h,0.01,73.921
,article,23990753,Metal,Fe2O3,Self-synthesized,56,,,,60,,MTT,B16-F10,Mouse,Brain,24 h,0.1,71.763
,article,23990753,Metal,Fe2O3,Self-synthesized,56,,,,60,,MTT,B16-F10,Mouse,Brain,24 h,1,55.036
,article,23990753,Metal,Fe2O3,Self-synthesized,56,,,,60,,MTT,B16-F10,Mouse,Brain,24 h,5,50.989
,article,23990753,Metal,Fe2O3,Self-synthesized,56,,,,60,,MTT,B16-F10,Mouse,Brain,24 h,10,48.022
,article,23990753,Metal,Fe2O3,Self-synthesized,56,,,,60,,MTT,B16-F10,Mouse,Brain,24 h,50,43.975
,article,23990753,Metal,Fe2O3,Self-synthesized,56,,,,60,,MTT,B16-F10,Mouse,Brain,24 h,100,38.849
,article,23990753,Metal,Fe2O3,Self-synthesized,56,,,,60,,MTT,B16-F10,Mouse,Brain,24 h,0.0001,101.439
,article,23990753,Metal,Fe2O3,Self-synthesized,56,,,,60,,MTT,B16-F10,Mouse,Brain,24 h,0.001,100.899
,article,23990753,Metal,Fe2O3,Self-synthesized,56,,,,60,,MTT,B16-F10,Mouse,Brain,24 h,0.01,86.061
,article,23990753,Metal,Fe2O3,Self-synthesized,56,,,,60,,MTT,B16-F10,Mouse,Brain,24 h,0.1,75
,article,23990753,Metal,Fe2O3,Self-synthesized,56,,,,60,,MTT,B16-F10,Mouse,Brain,24 h,1,65.827
,article,23990753,Metal,Fe2O3,Self-synthesized,56,,,,60,,MTT,B16-F10,Mouse,Brain,24 h,5,57.194
,article,23990753,Metal,Fe2O3,Self-synthesized,56,,,,60,,MTT,B16-F10,Mouse,Brain,24 h,10,55.036
,article,23990753,Metal,Fe2O3,Self-synthesized,56,,,,60,,MTT,B16-F10,Mouse,Brain,24 h,50,38.849
,article,23990753,Metal,Fe2O3,Self-synthesized,56,,,,60,,MTT,B16-F10,Mouse,Brain,24 h,100,41.007
,article,23990753,Metal,Fe2O3,Self-synthesized,56,,,,60,,MTT,B16-F10,Mouse,Brain,24 h,0.0001,87.95
,article,23990753,Metal,Fe2O3,Self-synthesized,56,,,,60,,MTT,B16-F10,Mouse,Brain,24 h,0.001,84.982
,article,23990753,Metal,Fe2O3,Self-synthesized,56,,,,60,,MTT,B16-F10,Mouse,Brain,24 h,0.01,78.777
,article,23990753,Metal,Fe2O3,Self-synthesized,56,,,,60,,MTT,B16-F10,Mouse,Brain,24 h,0.1,77.968
,article,23990753,Metal,Fe2O3,Self-synthesized,56,,,,60,,MTT,B16-F10,Mouse,Brain,24 h,1,55.845
,article,23990753,Metal,Fe2O3,Self-synthesized,56,,,,60,,MTT,B16-F10,Mouse,Brain,24 h,5,53.957
,article,23990753,Metal,Fe2O3,Self-synthesized,56,,,,60,,MTT,B16-F10,Mouse,Brain,24 h,10,44.514
,article,23990753,Metal,Fe2O3,Self-synthesized,56,,,,60,,MTT,B16-F10,Mouse,Brain,24 h,50,39.388
,article,23990753,Metal,Fe2O3,Self-synthesized,56,,,,60,,MTT,B16-F10,Mouse,Brain,24 h,100,34.532
,article,23990753,Metal,Fe2O3,Self-synthesized,56,,,,60,,MTT,B16-F10,Mouse,Brain,24 h,0.0001,101.978
,article,23990753,Metal,Fe2O3,Self-synthesized,56,,,,60,,MTT,B16-F10,Mouse,Brain,24 h,0.001,91.457
,article,23990753,Metal,Fe2O3,Self-synthesized,56,,,,60,,MTT,B16-F10,Mouse,Brain,24 h,0.01,92.266
,article,23990753,Metal,Fe2O3,Self-synthesized,56,,,,60,,MTT,B16-F10,Mouse,Brain,24 h,0.1,90.108
,article,23990753,Metal,Fe2O3,Self-synthesized,56,,,,60,,MTT,B16-F10,Mouse,Brain,24 h,1,67.176
,article,23990753,Metal,Fe2O3,Self-synthesized,56,,,,60,,MTT,B16-F10,Mouse,Brain,24 h,5,59.083
,article,23990753,Metal,Fe2O3,Self-synthesized,56,,,,60,,MTT,B16-F10,Mouse,Brain,24 h,10,45.324
,article,23990753,Metal,Fe2O3,Self-synthesized,56,,,,60,,MTT,B16-F10,Mouse,Brain,24 h,50,27.248
,article,23990753,Metal,Fe2O3,Self-synthesized,56,,,,60,,MTT,B16-F10,Mouse,Brain,24 h,100,11.061
,article,23990753,Metal,Fe2O3,Self-synthesized,56,,,,60,,MTT,HDFs,Human,Skin,24 h,0.0001,100.09
,article,23990753,Metal,Fe2O3,Self-synthesized,56,,,,60,,MTT,HDFs,Human,Skin,24 h,0.001,100.36
,article,23990753,Metal,Fe2O3,Self-synthesized,56,,,,60,,MTT,HDFs,Human,Skin,24 h,0.01,101.978
,article,23990753,Metal,Fe2O3,Self-synthesized,56,,,,60,,MTT,HDFs,Human,Skin,24 h,0.1,101.169
,article,23990753,Metal,Fe2O3,Self-synthesized,56,,,,60,,MTT,HDFs,Human,Skin,24 h,1,99.011
,article,23990753,Metal,Fe2O3,Self-synthesized,56,,,,60,,MTT,HDFs,Human,Skin,24 h,5,97.122
,article,23990753,Metal,Fe2O3,Self-synthesized,56,,,,60,,MTT,HDFs,Human,Skin,24 h,10,97.932
,article,23990753,Metal,Fe2O3,Self-synthesized,56,,,,60,,MTT,HDFs,Human,Skin,24 h,50,103.058
,article,23990753,Metal,Fe2O3,Self-synthesized,56,,,,60,,MTT,HDFs,Human,Skin,24 h,100,97.122
,article,23990753,Metal,Fe2O3,Self-synthesized,56,,,,60,,MTT,HDFs,Human,Skin,24 h,0.0001,98.201
,article,23990753,Metal,Fe2O3,Self-synthesized,56,,,,60,,MTT,HDFs,Human,Skin,24 h,0.001,99.011
,article,23990753,Metal,Fe2O3,Self-synthesized,56,,,,60,,MTT,HDFs,Human,Skin,24 h,0.01,93.885
,article,23990753,Metal,Fe2O3,Self-synthesized,56,,,,60,,MTT,HDFs,Human,Skin,24 h,0.1,95.773
,article,23990753,Metal,Fe2O3,Self-synthesized,56,,,,60,,MTT,HDFs,Human,Skin,24 h,1,88.219
,article,23990753,Metal,Fe2O3,Self-synthesized,56,,,,60,,MTT,HDFs,Human,Skin,24 h,5,91.996
,article,23990753,Metal,Fe2O3,Self-synthesized,56,,,,60,,MTT,HDFs,Human,Skin,24 h,10,93.076
,article,23990753,Metal,Fe2O3,Self-synthesized,56,,,,60,,MTT,HDFs,Human,Skin,24 h,50,94.155
,article,23990753,Metal,Fe2O3,Self-synthesized,56,,,,60,,MTT,HDFs,Human,Skin,24 h,100,95.234
,article,23990753,Metal,Fe2O3,Self-synthesized,56,,,,60,,MTT,HDFs,Human,Skin,24 h,0.0001,100.09
,article,23990753,Metal,Fe2O3,Self-synthesized,56,,,,60,,MTT,HDFs,Human,Skin,24 h,0.001,101.169
,article,23990753,Metal,Fe2O3,Self-synthesized,56,,,,60,,MTT,HDFs,Human,Skin,24 h,0.01,97.122
,article,23990753,Metal,Fe2O3,Self-synthesized,56,,,,60,,MTT,HDFs,Human,Skin,24 h,0.1,100.629
,article,23990753,Metal,Fe2O3,Self-synthesized,56,,,,60,,MTT,HDFs,Human,Skin,24 h,1,100.09
,article,23990753,Metal,Fe2O3,Self-synthesized,56,,,,60,,MTT,HDFs,Human,Skin,24 h,5,84.982
,article,23990753,Metal,Fe2O3,Self-synthesized,56,,,,60,,MTT,HDFs,Human,Skin,24 h,10,83.094
,article,23990753,Metal,Fe2O3,Self-synthesized,56,,,,60,,MTT,HDFs,Human,Skin,24 h,50,73.921
,article,23990753,Metal,Fe2O3,Self-synthesized,56,,,,60,,MTT,HDFs,Human,Skin,24 h,100,65.018
,article,23990753,Metal,Fe2O3,Self-synthesized,56,,,,60,,MTT,HDFs,Human,Skin,24 h,0.0001,101.169
,article,23990753,Metal,Fe2O3,Self-synthesized,56,,,,60,,MTT,HDFs,Human,Skin,24 h,0.001,101.978
,article,23990753,Metal,Fe2O3,Self-synthesized,56,,,,60,,MTT,HDFs,Human,Skin,24 h,0.01,101.169
,article,23990753,Metal,Fe2O3,Self-synthesized,56,,,,60,,MTT,HDFs,Human,Skin,24 h,0.1,106.295
,article,23990753,Metal,Fe2O3,Self-synthesized,56,,,,60,,MTT,HDFs,Human,Skin,24 h,1,95.234
,article,23990753,Metal,Fe2O3,Self-synthesized,56,,,,60,,MTT,HDFs,Human,Skin,24 h,5,97.122
,article,23990753,Metal,Fe2O3,Self-synthesized,56,,,,60,,MTT,HDFs,Human,Skin,24 h,10,87.14
,article,23990753,Metal,Fe2O3,Self-synthesized,56,,,,60,,MTT,HDFs,Human,Skin,24 h,50,40.737
,article,23990753,Metal,Fe2O3,Self-synthesized,56,,,,60,,MTT,HDFs,Human,Skin,24 h,100,21.853
,article,23990753,Metal,Fe2O3,Self-synthesized,56,,,,60,,MTT,HTB-140,Human,Skin,24 h,0.0001,112.297
,article,23990753,Metal,Fe2O3,Self-synthesized,56,,,,60,,MTT,HTB-140,Human,Skin,24 h,0.001,92.224
,article,23990753,Metal,Fe2O3,Self-synthesized,56,,,,60,,MTT,HTB-140,Human,Skin,24 h,0.01,94.937
,article,23990753,Metal,Fe2O3,Self-synthesized,56,,,,60,,MTT,HTB-140,Human,Skin,24 h,0.1,91.953
,article,23990753,Metal,Fe2O3,Self-synthesized,56,,,,60,,MTT,HTB-140,Human,Skin,24 h,1,83.273
,article,23990753,Metal,Fe2O3,Self-synthesized,56,,,,60,,MTT,HTB-140,Human,Skin,24 h,5,80.018
,article,23990753,Metal,Fe2O3,Self-synthesized,56,,,,60,,MTT,HTB-140,Human,Skin,24 h,10,93.309
,article,23990753,Metal,Fe2O3,Self-synthesized,56,,,,60,,MTT,HTB-140,Human,Skin,24 h,50,80.018
,article,23990753,Metal,Fe2O3,Self-synthesized,56,,,,60,,MTT,HTB-140,Human,Skin,24 h,100,68.897
,article,23990753,Metal,Fe2O3,Self-synthesized,56,,,,60,,MTT,HTB-140,Human,Skin,24 h,0.0001,104.159
,article,23990753,Metal,Fe2O3,Self-synthesized,56,,,,60,,MTT,HTB-140,Human,Skin,24 h,0.001,105.244
,article,23990753,Metal,Fe2O3,Self-synthesized,56,,,,60,,MTT,HTB-140,Human,Skin,24 h,0.01,99.819
,article,23990753,Metal,Fe2O3,Self-synthesized,56,,,,60,,MTT,HTB-140,Human,Skin,24 h,0.1,94.937
,article,23990753,Metal,Fe2O3,Self-synthesized,56,,,,60,,MTT,HTB-140,Human,Skin,24 h,1,106.058
,article,23990753,Metal,Fe2O3,Self-synthesized,56,,,,60,,MTT,HTB-140,Human,Skin,24 h,5,88.969
,article,23990753,Metal,Fe2O3,Self-synthesized,56,,,,60,,MTT,HTB-140,Human,Skin,24 h,10,107.957
,article,23990753,Metal,Fe2O3,Self-synthesized,56,,,,60,,MTT,HTB-140,Human,Skin,24 h,50,78.119
,article,23990753,Metal,Fe2O3,Self-synthesized,56,,,,60,,MTT,HTB-140,Human,Skin,24 h,100,74.051
,article,23990753,Metal,Fe2O3,Self-synthesized,56,,,,60,,MTT,HTB-140,Human,Skin,24 h,0.0001,109.042
,article,23990753,Metal,Fe2O3,Self-synthesized,56,,,,60,,MTT,HTB-140,Human,Skin,24 h,0.001,101.175
,article,23990753,Metal,Fe2O3,Self-synthesized,56,,,,60,,MTT,HTB-140,Human,Skin,24 h,0.01,108.228
,article,23990753,Metal,Fe2O3,Self-synthesized,56,,,,60,,MTT,HTB-140,Human,Skin,24 h,0.1,107.957
,article,23990753,Metal,Fe2O3,Self-synthesized,56,,,,60,,MTT,HTB-140,Human,Skin,24 h,1,104.159
,article,23990753,Metal,Fe2O3,Self-synthesized,56,,,,60,,MTT,HTB-140,Human,Skin,24 h,5,98.192
,article,23990753,Metal,Fe2O3,Self-synthesized,56,,,,60,,MTT,HTB-140,Human,Skin,24 h,10,91.139
,article,23990753,Metal,Fe2O3,Self-synthesized,56,,,,60,,MTT,HTB-140,Human,Skin,24 h,50,63.201
,article,23990753,Metal,Fe2O3,Self-synthesized,56,,,,60,,MTT,HTB-140,Human,Skin,24 h,100,61.302
,article,23990753,Metal,Fe2O3,Self-synthesized,56,,,,60,,MTT,HTB-140,Human,Skin,24 h,0.0001,101.447
,article,23990753,Metal,Fe2O3,Self-synthesized,56,,,,60,,MTT,HTB-140,Human,Skin,24 h,0.001,97.378
,article,23990753,Metal,Fe2O3,Self-synthesized,56,,,,60,,MTT,HTB-140,Human,Skin,24 h,0.01,94.394
,article,23990753,Metal,Fe2O3,Self-synthesized,56,,,,60,,MTT,HTB-140,Human,Skin,24 h,0.1,89.512
,article,23990753,Metal,Fe2O3,Self-synthesized,56,,,,60,,MTT,HTB-140,Human,Skin,24 h,1,77.306
,article,23990753,Metal,Fe2O3,Self-synthesized,56,,,,60,,MTT,HTB-140,Human,Skin,24 h,5,72.152
,article,23990753,Metal,Fe2O3,Self-synthesized,56,,,,60,,MTT,HTB-140,Human,Skin,24 h,10,73.237
,article,23990753,Metal,Fe2O3,Self-synthesized,56,,,,60,,MTT,HTB-140,Human,Skin,24 h,50,60.217
,article,23990753,Metal,Fe2O3,Self-synthesized,56,,,,60,,MTT,HTB-140,Human,Skin,24 h,100,56.148
,article,20800606,Carbon,MWCNT,"Bussan Nanotech Research (Ibaraki, Japan).",67,,,,26,,WST,CHO-K1,Hamster,Ovary,24 h,0,100
,article,20800606,Carbon,MWCNT,"Bussan Nanotech Research (Ibaraki, Japan).",67,,,,26,,WST,CHO-K1,Hamster,Ovary,24 h,1,48
,article,20800606,Carbon,MWCNT,"Bussan Nanotech Research (Ibaraki, Japan).",67,,,,26,,WST,CHO-K1,Hamster,Ovary,24 h,10,9.6
,article,20800606,Carbon,MWCNT,"Bussan Nanotech Research (Ibaraki, Japan).",67,,,,26,,WST,CHO-K1,Hamster,Ovary,24 h,0,100
,article,20800606,Carbon,MWCNT,"Bussan Nanotech Research (Ibaraki, Japan).",67,,,,26,,WST,CHO-K1,Hamster,Ovary,24 h,1,82.88
,article,20800606,Carbon,MWCNT,"Bussan Nanotech Research (Ibaraki, Japan).",67,,,,26,,WST,CHO-K1,Hamster,Ovary,24 h,10,31.04
,article,20800606,Carbon,MWCNT,"Bussan Nanotech Research (Ibaraki, Japan).",67,,,,26,,WST,BEAS-2B,Human,Lung,24 h,0,100
,article,20800606,Carbon,MWCNT,"Bussan Nanotech Research (Ibaraki, Japan).",67,,,,26,,WST,BEAS-2B,Human,Lung,24 h,1,86.22
,article,20800606,Carbon,MWCNT,"Bussan Nanotech Research (Ibaraki, Japan).",67,,,,26,,WST,BEAS-2B,Human,Lung,24 h,10,0
,article,20800606,Carbon,MWCNT,"Bussan Nanotech Research (Ibaraki, Japan).",67,,,,26,,WST,BEAS-2B,Human,Lung,24 h,0,100
,article,20800606,Carbon,MWCNT,"Bussan Nanotech Research (Ibaraki, Japan).",67,,,,26,,WST,BEAS-2B,Human,Lung,24 h,1,102.627
,article,20800606,Carbon,MWCNT,"Bussan Nanotech Research (Ibaraki, Japan).",67,,,,26,,WST,BEAS-2B,Human,Lung,24 h,10,87.828
,article,26279467,Oxide,Fe3O4,Self-synthesized,,,,,,Rod,MTT,L929,Mouse,Subcutaneous connective tissue,24 h,0,100
,article,26279467,Oxide,Fe3O4,Self-synthesized,,,,,,Rod,MTT,L929,Mouse,Subcutaneous connective tissue,24 h,200,54.829
,article,26279467,Oxide,Fe3O4,Self-synthesized,,,,,,Rod,MTT,L929,Mouse,Subcutaneous connective tissue,24 h,400,70.9165
,article,26421876,Oxide,Fe3O4,Self-synthesized,8.5,176,,-105.2,,,Resazurin,SaOs-2,Human,Bone,24 h,780,74.3989
,article,26421876,Oxide,Fe3O4,Self-synthesized,8.5,176,,-105.2,,,Resazurin,SaOs-2,Human,Bone,24 h,1600,75.389
,article,26421876,Oxide,Fe3O4,Self-synthesized,8.5,176,,-105.2,,,Resazurin,SaOs-2,Human,Bone,24 h,3100,91.9378
,article,26421876,Oxide,Fe3O4,Self-synthesized,8.5,176,,-105.2,,,Resazurin,SaOs-2,Human,Bone,24 h,6300,83.4512
,article,26421876,Oxide,Fe3O4,Self-synthesized,8.5,176,,-105.2,,,Resazurin,SaOs-2,Human,Bone,24 h,12500,99.8586
,article,26421876,Oxide,Fe3O4,Self-synthesized,8.5,176,,-105.2,,,Resazurin,Vero,Monkey,Kidney,24 h,780,81.7915
,article,26421876,Oxide,Fe3O4,Self-synthesized,8.5,176,,-105.2,,,Resazurin,Vero,Monkey,Kidney,24 h,1600,91.63
,article,26421876,Oxide,Fe3O4,Self-synthesized,8.5,176,,-105.2,,,Resazurin,Vero,Monkey,Kidney,24 h,3100,93.3921
,article,26421876,Oxide,Fe3O4,Self-synthesized,8.5,176,,-105.2,,,Resazurin,Vero,Monkey,Kidney,24 h,6300,90.8957
,article,26421876,Oxide,Fe3O4,Self-synthesized,8.5,176,,-105.2,,,Resazurin,Vero,Monkey,Kidney,24 h,12500,84.5815
,article,24788586,Oxide,Fe3O4,,,,,,,Sphere,MTT,NIH/3T3,Mouse,Embryo,72 h,7,96.0284
,article,24788586,Oxide,Fe3O4,,,,,,,Sphere,MTT,NIH/3T3,Mouse,Embryo,72 h,15,97.4468
,article,24788586,Oxide,Fe3O4,,,,,,,Sphere,MTT,NIH/3T3,Mouse,Embryo,72 h,30,98.0142
,article,24788586,Oxide,Fe3O4,,,,,,,Sphere,MTT,NIH/3T3,Mouse,Embryo,72 h,60,97.4468
,article,24788586,Oxide,Fe3O4,,,,,,,Sphere,MTT,NIH/3T3,Mouse,Embryo,48 h,7,94.7994
,article,24788586,Oxide,Fe3O4,,,,,,,Sphere,MTT,NIH/3T3,Mouse,Embryo,48 h,15,95.5423
,article,24788586,Oxide,Fe3O4,,,,,,,Sphere,MTT,NIH/3T3,Mouse,Embryo,48 h,30,97.7712
,article,24788586,Oxide,Fe3O4,,,,,,,Sphere,MTT,NIH/3T3,Mouse,Embryo,48 h,60,98.0684
,article,24788586,Oxide,Fe3O4,,,,,,,Sphere,MTT,NIH/3T3,Mouse,Embryo,24 h,7,94.4444
,article,24788586,Oxide,Fe3O4,,,,,,,Sphere,MTT,NIH/3T3,Mouse,Embryo,24 h,15,97.2222
,article,24788586,Oxide,Fe3O4,,,,,,,Sphere,MTT,NIH/3T3,Mouse,Embryo,24 h,30,96.9136
,article,24788586,Oxide,Fe3O4,,,,,,,Sphere,MTT,NIH/3T3,Mouse,Embryo,24 h,60,96.9136
,article,24788586,Oxide,Fe3O4,,,,,,,Sphere,MTT,NIH/3T3,Mouse,Embryo,72 h,7,96.0284
,article,24788586,Oxide,Fe3O4,,,,,,,Sphere,MTT,NIH/3T3,Mouse,Embryo,72 h,15,97.4468
,article,24788586,Oxide,Fe3O4,,,,,,,Sphere,MTT,NIH/3T3,Mouse,Embryo,72 h,30,98.156
,article,24788586,Oxide,Fe3O4,,,,,,,Sphere,MTT,NIH/3T3,Mouse,Embryo,72 h,60,97.7305
,article,24788586,Oxide,Fe3O4,,,,,,,Sphere,MTT,NIH/3T3,Mouse,Embryo,48 h,7,95.2452
,article,24788586,Oxide,Fe3O4,,,,,,,Sphere,MTT,NIH/3T3,Mouse,Embryo,48 h,15,96.2853
,article,24788586,Oxide,Fe3O4,,,,,,,Sphere,MTT,NIH/3T3,Mouse,Embryo,48 h,30,97.7712
,article,24788586,Oxide,Fe3O4,,,,,,,Sphere,MTT,NIH/3T3,Mouse,Embryo,48 h,60,97.474
,article,24788586,Oxide,Fe3O4,,,,,,,Sphere,MTT,NIH/3T3,Mouse,Embryo,24 h,7,94.9074
,article,24788586,Oxide,Fe3O4,,,,,,,Sphere,MTT,NIH/3T3,Mouse,Embryo,24 h,15,97.5309
,article,24788586,Oxide,Fe3O4,,,,,,,Sphere,MTT,NIH/3T3,Mouse,Embryo,24 h,30,97.2222
,article,24788586,Oxide,Fe3O4,,,,,,,Sphere,MTT,NIH/3T3,Mouse,Embryo,24 h,60,97.2222
,article,24788586,Oxide,Fe3O4,,,,,,,Sphere,MTT,NIH/3T3,Mouse,Embryo,72 h,7,96.3121
,article,24788586,Oxide,Fe3O4,,,,,,,Sphere,MTT,NIH/3T3,Mouse,Embryo,72 h,15,97.305
,article,24788586,Oxide,Fe3O4,,,,,,,Sphere,MTT,NIH/3T3,Mouse,Embryo,72 h,30,96.0284
,article,24788586,Oxide,Fe3O4,,,,,,,Sphere,MTT,NIH/3T3,Mouse,Embryo,72 h,60,92.9078
,article,24788586,Oxide,Fe3O4,,,,,,,Sphere,MTT,NIH/3T3,Mouse,Embryo,48 h,7,95.9881
,article,24788586,Oxide,Fe3O4,,,,,,,Sphere,MTT,NIH/3T3,Mouse,Embryo,48 h,15,95.9881
,article,24788586,Oxide,Fe3O4,,,,,,,Sphere,MTT,NIH/3T3,Mouse,Embryo,48 h,30,93.7593
,article,24788586,Oxide,Fe3O4,,,,,,,Sphere,MTT,NIH/3T3,Mouse,Embryo,48 h,60,92.1248
,article,24788586,Oxide,Fe3O4,,,,,,,Sphere,MTT,NIH/3T3,Mouse,Embryo,24 h,7,95.5247
,article,24788586,Oxide,Fe3O4,,,,,,,Sphere,MTT,NIH/3T3,Mouse,Embryo,24 h,15,95.3704
,article,24788586,Oxide,Fe3O4,,,,,,,Sphere,MTT,NIH/3T3,Mouse,Embryo,24 h,30,94.5988
,article,24788586,Oxide,Fe3O4,,,,,,,Sphere,MTT,NIH/3T3,Mouse,Embryo,24 h,60,31.4815
,article,24788586,Oxide,Fe3O4,,,,,,,Sphere,MTT,NIH/3T3,Mouse,Embryo,72 h,7,67.6596
,article,24788586,Oxide,Fe3O4,,,,,,,Sphere,MTT,NIH/3T3,Mouse,Embryo,72 h,15,34.4681
,article,24788586,Oxide,Fe3O4,,,,,,,Sphere,MTT,NIH/3T3,Mouse,Embryo,72 h,30,25.9574
,article,24788586,Oxide,Fe3O4,,,,,,,Sphere,MTT,NIH/3T3,Mouse,Embryo,72 h,60,20.8511
,article,24788586,Oxide,Fe3O4,,,,,,,Sphere,MTT,NIH/3T3,Mouse,Embryo,48 h,7,68.3507
,article,24788586,Oxide,Fe3O4,,,,,,,Sphere,MTT,NIH/3T3,Mouse,Embryo,48 h,15,32.9866
,article,24788586,Oxide,Fe3O4,,,,,,,Sphere,MTT,NIH/3T3,Mouse,Embryo,48 h,30,28.0832
,article,24788586,Oxide,Fe3O4,,,,,,,Sphere,MTT,NIH/3T3,Mouse,Embryo,48 h,60,26.5973
,article,24788586,Oxide,Fe3O4,,,,,,,Sphere,MTT,NIH/3T3,Mouse,Embryo,24 h,7,89.9691
,article,24788586,Oxide,Fe3O4,,,,,,,Sphere,MTT,NIH/3T3,Mouse,Embryo,24 h,15,65.1235
,article,24788586,Oxide,Fe3O4,,,,,,,Sphere,MTT,NIH/3T3,Mouse,Embryo,24 h,30,54.1667
,article,24788586,Oxide,Fe3O4,,,,,,,Sphere,MTT,NIH/3T3,Mouse,Embryo,24 h,60,54.6296
,article,24788586,Oxide,Fe3O4,,,,,,,Sphere,MTT,NIH/3T3,Mouse,Embryo,72 h,7,35.3191
,article,24788586,Oxide,Fe3O4,,,,,,,Sphere,MTT,NIH/3T3,Mouse,Embryo,72 h,15,33.3333
,article,24788586,Oxide,Fe3O4,,,,,,,Sphere,MTT,NIH/3T3,Mouse,Embryo,72 h,30,31.2057
,article,24788586,Oxide,Fe3O4,,,,,,,Sphere,MTT,NIH/3T3,Mouse,Embryo,72 h,60,25.9574
,article,24788586,Oxide,Fe3O4,,,,,,,Sphere,MTT,NIH/3T3,Mouse,Embryo,48 h,7,33.1352
,article,24788586,Oxide,Fe3O4,,,,,,,Sphere,MTT,NIH/3T3,Mouse,Embryo,48 h,15,32.3923
,article,24788586,Oxide,Fe3O4,,,,,,,Sphere,MTT,NIH/3T3,Mouse,Embryo,48 h,30,31.5007
,article,24788586,Oxide,Fe3O4,,,,,,,Sphere,MTT,NIH/3T3,Mouse,Embryo,48 h,60,24.2199
,article,24788586,Oxide,Fe3O4,,,,,,,Sphere,MTT,NIH/3T3,Mouse,Embryo,24 h,7,74.3827
,article,24788586,Oxide,Fe3O4,,,,,,,Sphere,MTT,NIH/3T3,Mouse,Embryo,24 h,15,73.4568
,article,24788586,Oxide,Fe3O4,,,,,,,Sphere,MTT,NIH/3T3,Mouse,Embryo,24 h,30,58.7963
,article,24788586,Oxide,Fe3O4,,,,,,,Sphere,MTT,NIH/3T3,Mouse,Embryo,24 h,60,50.6173
,article,24824523,Oxide,Fe3O4,,10,,,,,,MTT,HeLa,Human,Cervix,24 h,260,40.4332
,article,24824523,Oxide,Fe3O4,,10,,,,,,MTT,HeLa,Human,Cervix,12 h,260,76.3538
,article,24824523,Oxide,Fe3O4,,10,,,,,,MTT,HeLa,Human,Cervix,8 h,260,97.6534
,article,24824523,Oxide,Fe3O4,,10,,,,,,MTT,HepG2,Human,Liver,24 h,260,91.8773
,article,24824523,Oxide,Fe3O4,,10,,,,,,MTT,HepG2,Human,Liver,12 h,260,91.8773
,article,24824523,Oxide,Fe3O4,,10,,,,,,MTT,HepG2,Human,Liver,8 h,260,97.6534
,article,24824523,Oxide,Fe3O4,,10,,,,,,MTT,SK-Hep-1,Human,Liver,24 h,260,74.0072
,article,24824523,Oxide,Fe3O4,,10,,,,,,MTT,SK-Hep-1,Human,Liver,12 h,260,84.8375
,article,24824523,Oxide,Fe3O4,,10,,,,,,MTT,SK-Hep-1,Human,Liver,8 h,260,97.6534
,article,21130147,Carbon,Graphene,Self-synthesized,430,588,,,,,CCK-8,A549,Human,Lung,24 h,,1.471
,article,21130147,Carbon,Graphene,Self-synthesized,430,588,,,,,CCK-8,A549,Human,Lung,24 h,10,1.673
,article,21130147,Carbon,Graphene,Self-synthesized,430,588,,,,,CCK-8,A549,Human,Lung,24 h,100,1.587
,article,21130147,Carbon,Graphene,Self-synthesized,430,588,,,,,CCK-8,A549,Human,Lung,24 h,200,1.82
,article,21130147,Carbon,Graphene,Self-synthesized,430,588,,,,,CCK-8,A549,Human,Lung,24 h,0,100
,article,21130147,Carbon,Graphene,Self-synthesized,430,588,,,,,CCK-8,A549,Human,Lung,24 h,25,97.064
,article,21130147,Carbon,Graphene,Self-synthesized,430,588,,,,,CCK-8,A549,Human,Lung,24 h,50,96.373
,article,21130147,Carbon,Graphene,Self-synthesized,430,588,,,,,,A549,Human,Lung,24 h,,1.471
,article,21130147,Carbon,Graphene,Self-synthesized,430,588,,,,,,A549,Human,Lung,24 h,10,1.08
,article,21130147,Carbon,Graphene,Self-synthesized,430,588,,,,,,A549,Human,Lung,24 h,100,0.92
,article,21130147,Carbon,Graphene,Self-synthesized,430,588,,,,,,A549,Human,Lung,24 h,200,1.116
,article,21130147,Carbon,Graphene,Self-synthesized,430,588,,,,,,A549,Human,Lung,24 h,0,100
,article,21130147,Carbon,Graphene,Self-synthesized,430,588,,,,,,A549,Human,Lung,24 h,25,99.186
,article,21130147,Carbon,Graphene,Self-synthesized,430,588,,,,,,A549,Human,Lung,24 h,50,80.484
,article,21130147,Carbon,Graphene,Self-synthesized,430,588,,,,,CCK-8,A549,Human,Lung,24 h,,1.471
,article,21130147,Carbon,Graphene,Self-synthesized,430,588,,,,,CCK-8,A549,Human,Lung,24 h,10,1.703
,article,21130147,Carbon,Graphene,Self-synthesized,430,588,,,,,CCK-8,A549,Human,Lung,24 h,100,2.046
,article,21130147,Carbon,Graphene,Self-synthesized,430,588,,,,,CCK-8,A549,Human,Lung,24 h,200,2.37
,article,21130147,Carbon,Graphene,Self-synthesized,430,588,,,,,CCK-8,A549,Human,Lung,24 h,0,99.826
,article,21130147,Carbon,Graphene,Self-synthesized,430,588,,,,,CCK-8,A549,Human,Lung,24 h,25,94.271
,article,21130147,Carbon,Graphene,Self-synthesized,430,588,,,,,CCK-8,A549,Human,Lung,24 h,50,92.188
,article,23849434,Carbon,Graphene,,,,,,,,Fluorescamine assay,HepG2,Human,Liver,72 h,,100
,article,23849434,Carbon,Graphene,,,,,,,,Fluorescamine assay,HepG2,Human,Liver,72 h,,92.139
,article,23849434,Carbon,Graphene,,,,,,,,Fluorescamine assay,HepG2,Human,Liver,72 h,1,89.506
,article,23849434,Carbon,Graphene,,,,,,,,Fluorescamine assay,HepG2,Human,Liver,72 h,2,108.812
,article,23849434,Carbon,Graphene,,,,,,,,Fluorescamine assay,HepG2,Human,Liver,72 h,4,107.934
,article,23849434,Carbon,Graphene,,,,,,,,Fluorescamine assay,HepG2,Human,Liver,72 h,8,121.974
,article,23849434,Carbon,Graphene,,,,,,,,Fluorescamine assay,HepG2,Human,Liver,72 h,16,110.128
,article,23849434,Carbon,Graphene,,,,,,,,fluorescamine assay,HepG2,Human,Liver,72 h,,100
,article,23849434,Carbon,Graphene,,,,,,,,fluorescamine assay,HepG2,Human,Liver,72 h,,92.139
,article,23849434,Carbon,Graphene,,,,,,,,fluorescamine assay,HepG2,Human,Liver,72 h,1,96.965
,article,23849434,Carbon,Graphene,,,,,,,,fluorescamine assay,HepG2,Human,Liver,72 h,2,103.547
,article,23849434,Carbon,Graphene,,,,,,,,fluorescamine assay,HepG2,Human,Liver,72 h,4,105.74
,article,23849434,Carbon,Graphene,,,,,,,,fluorescamine assay,HepG2,Human,Liver,72 h,8,108.812
,article,23849434,Carbon,Graphene,,,,,,,,fluorescamine assay,HepG2,Human,Liver,72 h,16,91.7
,article,23849434,Carbon,Graphene,,,,,,,,NRU,HepG2,Human,Liver,72 h,,100
,article,23849434,Carbon,Graphene,,,,,,,,NRU,HepG2,Human,Liver,72 h,,108.22
,article,23849434,Carbon,Graphene,,,,,,,,NRU,HepG2,Human,Liver,72 h,1,106.459
,article,23849434,Carbon,Graphene,,,,,,,,NRU,HepG2,Human,Liver,72 h,2,106.899
,article,23849434,Carbon,Graphene,,,,,,,,NRU,HepG2,Human,Liver,72 h,4,114.826
,article,23849434,Carbon,Graphene,,,,,,,,NRU,HepG2,Human,Liver,72 h,8,125.394
,article,23849434,Carbon,Graphene,,,,,,,,NRU,HepG2,Human,Liver,72 h,16,119.229
,article,23849434,Carbon,Graphene,,,,,,,,NRU,HepG2,Human,Liver,72 h,,100
,article,23849434,Carbon,Graphene,,,,,,,,NRU,HepG2,Human,Liver,72 h,,108.22
,article,23849434,Carbon,Graphene,,,,,,,,NRU,HepG2,Human,Liver,72 h,1,98.532
,article,23849434,Carbon,Graphene,,,,,,,,NRU,HepG2,Human,Liver,72 h,2,101.615
,article,23849434,Carbon,Graphene,,,,,,,,NRU,HepG2,Human,Liver,72 h,4,105.578
,article,23849434,Carbon,Graphene,,,,,,,,NRU,HepG2,Human,Liver,72 h,8,113.064
,article,23849434,Carbon,Graphene,,,,,,,,NRU,HepG2,Human,Liver,72 h,16,120.11
,article,23849434,Carbon,Graphene,,,,,,,,5-CFDA-AM,HepG2,Human,Liver,72 h,,100
,article,23849434,Carbon,Graphene,,,,,,,,5-CFDA-AM,HepG2,Human,Liver,72 h,,105.299
,article,23849434,Carbon,Graphene,,,,,,,,5-CFDA-AM,HepG2,Human,Liver,72 h,1,99.829
,article,23849434,Carbon,Graphene,,,,,,,,5-CFDA-AM,HepG2,Human,Liver,72 h,2,93.333
,article,23849434,Carbon,Graphene,,,,,,,,5-CFDA-AM,HepG2,Human,Liver,72 h,4,90.94
,article,23849434,Carbon,Graphene,,,,,,,,5-CFDA-AM,HepG2,Human,Liver,72 h,8,84.444
,article,23849434,Carbon,Graphene,,,,,,,,5-CFDA-AM,HepG2,Human,Liver,72 h,16,74.53
,article,23849434,Carbon,Graphene,,,,,,,,5-CFDA-AM,HepG2,Human,Liver,72 h,,100
,article,23849434,Carbon,Graphene,,,,,,,,5-CFDA-AM,HepG2,Human,Liver,72 h,,105.299
,article,23849434,Carbon,Graphene,,,,,,,,5-CFDA-AM,HepG2,Human,Liver,72 h,1,99.487
,article,23849434,Carbon,Graphene,,,,,,,,5-CFDA-AM,HepG2,Human,Liver,72 h,2,99.487
,article,23849434,Carbon,Graphene,,,,,,,,5-CFDA-AM,HepG2,Human,Liver,72 h,4,98.12
,article,23849434,Carbon,Graphene,,,,,,,,5-CFDA-AM,HepG2,Human,Liver,72 h,8,90.256
,article,23849434,Carbon,Graphene,,,,,,,,5-CFDA-AM,HepG2,Human,Liver,72 h,16,82.829
,article,23849434,Carbon,Graphene,,,,,,,,Alamar blue,HepG2,Human,Liver,72 h,,100
,article,23849434,Carbon,Graphene,,,,,,,,Alamar blue,HepG2,Human,Liver,72 h,,111.444
,article,23849434,Carbon,Graphene,,,,,,,,Alamar blue,HepG2,Human,Liver,72 h,1,94.771
,article,23849434,Carbon,Graphene,,,,,,,,Alamar blue,HepG2,Human,Liver,72 h,2,105.74
,article,23849434,Carbon,Graphene,,,,,,,,Alamar blue,HepG2,Human,Liver,72 h,4,119.342
,article,23849434,Carbon,Graphene,,,,,,,,Alamar blue,HepG2,Human,Liver,72 h,8,135.576
,article,23849434,Carbon,Graphene,,,,,,,,Alamar blue,HepG2,Human,Liver,72 h,16,121.974
,article,23849434,Carbon,Graphene,,,,,,,,Alamar blue,HepG2,Human,Liver,72 h,,100
,article,23849434,Carbon,Graphene,,,,,,,,Alamar blue,HepG2,Human,Liver,72 h,,111.444
,article,23849434,Carbon,Graphene,,,,,,,,Alamar blue,HepG2,Human,Liver,72 h,1,93.455
,article,23849434,Carbon,Graphene,,,,,,,,Alamar blue,HepG2,Human,Liver,72 h,2,102.23
,article,23849434,Carbon,Graphene,,,,,,,,Alamar blue,HepG2,Human,Liver,72 h,4,114.077
,article,23849434,Carbon,Graphene,,,,,,,,Alamar blue,HepG2,Human,Liver,72 h,8,130.311
,article,23849434,Carbon,Graphene,,,,,,,,Alamar blue,HepG2,Human,Liver,72 h,16,136.892
,article,26696468,QD,QD,,1.37,,,,,,,P. aeruginosa,Bacteria,,3 h,200,100.7
,article,26696468,QD,QD,,1.37,,,,,,,E.coli,Bacteria,,3 h,200,107.1
,article,26696468,QD,QD,,1.37,,,,,,,B.subtilis,Bacteria,,3 h,200,110
,article,26696468,QD,QD,,1.37,,,,,,Bacterial plate killing assay,S. aureus,Bacteria,,3 h,200,95.7
,article,26696468,QD,QD,,1.37,,,,,,,P. aeruginosa,Bacteria,,3 h,200,108.4
,article,26696468,QD,QD,,1.37,,,,,,,E.coli,Bacteria,,3 h,200,88
,article,26696468,QD,QD,,1.37,,,,,,,B.subtilis,Bacteria,,3 h,200,97.8
,article,26696468,QD,QD,,1.37,,,,,,Bacterial plate killing assay,S. aureus,Bacteria,,3 h,200,9.8
,article,26695254,QD,QD,Self-synthesized,3,,,,,,MTT,HeLa,Human,Cervix,24 h,0,100
,article,26695254,QD,QD,Self-synthesized,3,,,,,,MTT,HeLa,Human,Cervix,24 h,5,114
,article,26695254,QD,QD,Self-synthesized,3,,,,,,MTT,HeLa,Human,Cervix,24 h,10,94
,article,26695254,QD,QD,Self-synthesized,3,,,,,,MTT,HeLa,Human,Cervix,24 h,100,96.6
,article,26695254,QD,QD,Self-synthesized,3,,,,,,MTT,HeLa,Human,Cervix,24 h,200,76
,article,26695254,QD,QD,Self-synthesized,3,,,,,,MTT,HeLa,Human,Cervix,24 h,500,48.6
,article,26695254,QD,QD,Self-synthesized,3,,,,,,MTT,HeLa,Human,Cervix,24 h,0,100
,article,26695254,QD,QD,Self-synthesized,3,,,,,,MTT,HeLa,Human,Cervix,24 h,5,88
,article,26695254,QD,QD,Self-synthesized,3,,,,,,MTT,HeLa,Human,Cervix,24 h,10,66
,article,26695254,QD,QD,Self-synthesized,3,,,,,,MTT,HeLa,Human,Cervix,24 h,100,52
,article,26695254,QD,QD,Self-synthesized,3,,,,,,MTT,HeLa,Human,Cervix,24 h,200,43.3
,article,26695254,QD,QD,Self-synthesized,3,,,,,,MTT,HeLa,Human,Cervix,24 h,500,39.3
,article,26695254,QD,QD,Self-synthesized,3,,,,,,MTT,HeLa,Human,Cervix,24 h,0,100
,article,26695254,QD,QD,Self-synthesized,3,,,,,,MTT,HeLa,Human,Cervix,24 h,5,39.3
,article,26695254,QD,QD,Self-synthesized,3,,,,,,MTT,HeLa,Human,Cervix,24 h,10,30
,article,26695254,QD,QD,Self-synthesized,3,,,,,,MTT,HeLa,Human,Cervix,24 h,100,21.3
,article,26695254,QD,QD,Self-synthesized,3,,,,,,MTT,HeLa,Human,Cervix,24 h,200,13.3
,article,26695254,QD,QD,Self-synthesized,3,,,,,,MTT,HeLa,Human,Cervix,24 h,500,8
,article,26766909,QD,QD,Self-synthesized,,,,,,,MTS,DU145,Human,Prostate,24 h,0,32189.349
,article,26766909,QD,QD,Self-synthesized,,,,,,,MTS,DU145,Human,Prostate,24 h,100,52544.379
,article,26766909,QD,QD,Self-synthesized,,,,,,,MTS,DU145,Human,Prostate,24 h,75,88.995
,article,26766909,QD,QD,Self-synthesized,,,,,,,MTS,DU145,Human,Prostate,24 h,200,2.871
,article,26766909,QD,QD,Self-synthesized,,,,,,,MTS,DU145,Human,Prostate,24 h,0,32189.349
,article,26766909,QD,QD,Self-synthesized,,,,,,,MTS,DU145,Human,Prostate,24 h,100,35502.959
,article,26766909,QD,QD,Self-synthesized,,,,,,,MTS,DU145,Human,Prostate,24 h,75,103.349
,article,26766909,QD,QD,Self-synthesized,,,,,,,MTS,DU145,Human,Prostate,24 h,200,87.847
,article,26766909,QD,QD,Self-synthesized,,,,,,,MTS,HeLa,Human,Cervix,24 h,0,10235.294
,article,26766909,QD,QD,Self-synthesized,,,,,,,MTS,HeLa,Human,Cervix,24 h,100,41294.118
,article,26766909,QD,QD,Self-synthesized,,,,,,,MTS,HeLa,Human,Cervix,24 h,75,97.714
,article,26766909,QD,QD,Self-synthesized,,,,,,,MTS,HeLa,Human,Cervix,24 h,200,65.143
,article,26766909,QD,QD,Self-synthesized,,,,,,,MTS,HeLa,Human,Cervix,24 h,0,10235.294
,article,26766909,QD,QD,Self-synthesized,,,,,,,MTS,HeLa,Human,Cervix,24 h,100,13411.765
,article,26766909,QD,QD,Self-synthesized,,,,,,,MTS,HeLa,Human,Cervix,24 h,75,103.429
,article,26766909,QD,QD,Self-synthesized,,,,,,,MTS,HeLa,Human,Cervix,24 h,200,102.857
,article,21650218,Carbon,Graphene,Self-synthesized,,765,,-40.6,,,WST,hRBC,Human,Blood,24 h,0,100
,article,21650218,Carbon,Graphene,Self-synthesized,,765,,-40.6,,,WST,hRBC,Human,Blood,24 h,3.125,97.902
,article,21650218,Carbon,Graphene,Self-synthesized,,765,,-40.6,,,WST,hRBC,Human,Blood,24 h,6.25,97.552
,article,21650218,Carbon,Graphene,Self-synthesized,,765,,-40.6,,,WST,hRBC,Human,Blood,24 h,12.5,82.867
,article,21650218,Carbon,Graphene,Self-synthesized,,765,,-40.6,,,WST,hRBC,Human,Blood,24 h,25,46.503
,article,21650218,Carbon,Graphene,Self-synthesized,,765,,-40.6,,,WST,hRBC,Human,Blood,24 h,50,26.923
,article,21650218,Carbon,Graphene,Self-synthesized,,765,,-40.6,,,WST,hRBC,Human,Blood,24 h,100,22.028
,article,21650218,Carbon,Graphene,Self-synthesized,,765,,-40.6,,,WST,hRBC,Human,Blood,24 h,200,18.182
,article,21650218,Carbon,Graphene,Self-synthesized,,765,,-40.6,,,WST,human skin fibroblast,Human,Skin,24 h,0,100
,article,21650218,Carbon,Graphene,Self-synthesized,,765,,-40.6,,,WST,human skin fibroblast,Human,Skin,24 h,3.125,97.902
,article,21650218,Carbon,Graphene,Self-synthesized,,765,,-40.6,,,WST,human skin fibroblast,Human,Skin,24 h,6.25,97.552
,article,21650218,Carbon,Graphene,Self-synthesized,,765,,-40.6,,,WST,human skin fibroblast,Human,Skin,24 h,12.5,95.105
,article,21650218,Carbon,Graphene,Self-synthesized,,765,,-40.6,,,WST,human skin fibroblast,Human,Skin,24 h,25,91.259
,article,21650218,Carbon,Graphene,Self-synthesized,,765,,-40.6,,,WST,human skin fibroblast,Human,Skin,24 h,50,89.161
,article,21650218,Carbon,Graphene,Self-synthesized,,765,,-40.6,,,WST,human skin fibroblast,Human,Skin,24 h,100,86.364
,article,21650218,Carbon,Graphene,Self-synthesized,,765,,-40.6,,,WST,human skin fibroblast,Human,Skin,24 h,200,74.476
,article,21650218,Carbon,Graphene,Self-synthesized,,765,,-40.6,,,MTT,human skin fibroblast,Human,Skin,24 h,0,100
,article,21650218,Carbon,Graphene,Self-synthesized,,765,,-40.6,,,MTT,human skin fibroblast,Human,Skin,24 h,3.125,99.301
,article,21650218,Carbon,Graphene,Self-synthesized,,765,,-40.6,,,MTT,human skin fibroblast,Human,Skin,24 h,6.25,97.552
,article,21650218,Carbon,Graphene,Self-synthesized,,765,,-40.6,,,MTT,human skin fibroblast,Human,Skin,24 h,12.5,100.35
,article,21650218,Carbon,Graphene,Self-synthesized,,765,,-40.6,,,MTT,human skin fibroblast,Human,Skin,24 h,25,94.406
,article,21650218,Carbon,Graphene,Self-synthesized,,765,,-40.6,,,MTT,human skin fibroblast,Human,Skin,24 h,50,93.007
,article,21650218,Carbon,Graphene,Self-synthesized,,765,,-40.6,,,MTT,human skin fibroblast,Human,Skin,24 h,100,95.804
,article,21650218,Carbon,Graphene,Self-synthesized,,765,,-40.6,,,MTT,human skin fibroblast,Human,Skin,24 h,200,96.028
,article,21650218,Carbon,Graphene,Self-synthesized,,765,,-40.6,,,MTT,human skin fibroblast,Human,Skin,24 h,0,100
,article,21650218,Carbon,Graphene,Self-synthesized,,765,,-40.6,,,MTT,human skin fibroblast,Human,Skin,24 h,3.125,96.853
,article,21650218,Carbon,Graphene,Self-synthesized,,765,,-40.6,,,MTT,human skin fibroblast,Human,Skin,24 h,6.25,97.552
,article,21650218,Carbon,Graphene,Self-synthesized,,765,,-40.6,,,MTT,human skin fibroblast,Human,Skin,24 h,12.5,95.105
,article,21650218,Carbon,Graphene,Self-synthesized,,765,,-40.6,,,MTT,human skin fibroblast,Human,Skin,24 h,25,91.608
,article,21650218,Carbon,Graphene,Self-synthesized,,765,,-40.6,,,MTT,human skin fibroblast,Human,Skin,24 h,50,92.308
,article,21650218,Carbon,Graphene,Self-synthesized,,765,,-40.6,,,MTT,human skin fibroblast,Human,Skin,24 h,100,93.706
,article,21650218,Carbon,Graphene,Self-synthesized,,765,,-40.6,,,MTT,human skin fibroblast,Human,Skin,24 h,200,94.406
,article,21650218,Carbon,Graphene,Self-synthesized,,765,,-40.6,,,Hemolysis,hRBC,Human,Blood,3 h,3.125,1.141
,article,21650218,Carbon,Graphene,Self-synthesized,,765,,-40.6,,,Hemolysis,hRBC,Human,Blood,3 h,6.25,2.471
,article,21650218,Carbon,Graphene,Self-synthesized,,765,,-40.6,,,Hemolysis,hRBC,Human,Blood,3 h,12.5,2.281
,article,21650218,Carbon,Graphene,Self-synthesized,,765,,-40.6,,,Hemolysis,hRBC,Human,Blood,3 h,25,5.133
,article,21650218,Carbon,Graphene,Self-synthesized,,765,,-40.6,,,Hemolysis,hRBC,Human,Blood,3 h,50,8.745
,article,21650218,Carbon,Graphene,Self-synthesized,,765,,-40.6,,,Hemolysis,hRBC,Human,Blood,3 h,100,13.308
,article,21650218,Carbon,Graphene,Self-synthesized,,765,,-40.6,,,Hemolysis,hRBC,Human,Blood,3 h,200,18.631
,article,21650218,Carbon,Graphene,Self-synthesized,,765,,-40.6,,,Hemolysis,hRBC,Human,Blood,3 h,3.125,1.141
,article,21650218,Carbon,Graphene,Self-synthesized,,765,,-40.6,,,Hemolysis,hRBC,Human,Blood,3 h,6.25,3.232
,article,21650218,Carbon,Graphene,Self-synthesized,,765,,-40.6,,,Hemolysis,hRBC,Human,Blood,3 h,12.5,11.977
,article,21650218,Carbon,Graphene,Self-synthesized,,765,,-40.6,,,Hemolysis,hRBC,Human,Blood,3 h,25,71.673
,article,21650218,Carbon,Graphene,Self-synthesized,,765,,-40.6,,,Hemolysis,hRBC,Human,Blood,3 h,50,91.445
,article,21650218,Carbon,Graphene,Self-synthesized,,765,,-40.6,,,Hemolysis,hRBC,Human,Blood,3 h,100,90.875
,article,21650218,Carbon,Graphene,Self-synthesized,,765,,-40.6,,,Hemolysis,hRBC,Human,Blood,3 h,200,81.749
,article,21650218,Carbon,Graphene,Self-synthesized,,765,,-40.6,,,Hemolysis,hRBC,Human,Blood,3 h,3.125,1.141
,article,21650218,Carbon,Graphene,Self-synthesized,,765,,-40.6,,,Hemolysis,hRBC,Human,Blood,3 h,6.25,3.422
,article,21650218,Carbon,Graphene,Self-synthesized,,765,,-40.6,,,Hemolysis,hRBC,Human,Blood,3 h,12.5,11.597
,article,21650218,Carbon,Graphene,Self-synthesized,,765,,-40.6,,,Hemolysis,hRBC,Human,Blood,3 h,25,48.479
,article,21650218,Carbon,Graphene,Self-synthesized,,765,,-40.6,,,Hemolysis,hRBC,Human,Blood,3 h,50,83.27
,article,21650218,Carbon,Graphene,Self-synthesized,,765,,-40.6,,,Hemolysis,hRBC,Human,Blood,3 h,100,87.452
,article,21650218,Carbon,Graphene,Self-synthesized,,765,,-40.6,,,Hemolysis,hRBC,Human,Blood,3 h,200,81.559
,article,21650218,Carbon,Graphene,Self-synthesized,,765,,-40.6,,,Hemolysis,hRBC,Human,Blood,3 h,3.125,1.141
,article,21650218,Carbon,Graphene,Self-synthesized,,765,,-40.6,,,Hemolysis,hRBC,Human,Blood,3 h,6.25,2.471
,article,21650218,Carbon,Graphene,Self-synthesized,,765,,-40.6,,,Hemolysis,hRBC,Human,Blood,3 h,12.5,5.513
,article,21650218,Carbon,Graphene,Self-synthesized,,765,,-40.6,,,Hemolysis,hRBC,Human,Blood,3 h,25,21.483
,article,21650218,Carbon,Graphene,Self-synthesized,,765,,-40.6,,,Hemolysis,hRBC,Human,Blood,3 h,50,51.901
,article,21650218,Carbon,Graphene,Self-synthesized,,765,,-40.6,,,Hemolysis,hRBC,Human,Blood,3 h,100,75.285
,article,21650218,Carbon,Graphene,Self-synthesized,,765,,-40.6,,,Hemolysis,hRBC,Human,Blood,3 h,200,75.856
