Repository: dydtkddl/nanometaloxide

File: 00datacollection/01s2nano_data.csv (part 36 of 75)
Tags,Source,Info #,Material group,Material type,Manufacturer,Core (or Grain) size (nm),Hydrodynamic size (nm),Size distribution,Surface charge (mV),Surface Area (m^2/g),Shape,Assay method,Cell line (or type),Cell line species,IC origin,Exposure time,Dose (ug/ml),Toxicity value (%)
,article,21650218,Carbon,Graphene,Self-synthesized,,765,,-40.6,,,Hemolysis,hRBC,Human,Blood,3 h,3.125,1.141
,article,21650218,Carbon,Graphene,Self-synthesized,,765,,-40.6,,,Hemolysis,hRBC,Human,Blood,3 h,6.25,1.711
,article,21650218,Carbon,Graphene,Self-synthesized,,765,,-40.6,,,Hemolysis,hRBC,Human,Blood,3 h,12.5,4.183
,article,21650218,Carbon,Graphene,Self-synthesized,,765,,-40.6,,,Hemolysis,hRBC,Human,Blood,3 h,25,10.646
,article,21650218,Carbon,Graphene,Self-synthesized,,765,,-40.6,,,Hemolysis,hRBC,Human,Blood,3 h,50,24.144
,article,21650218,Carbon,Graphene,Self-synthesized,,765,,-40.6,,,Hemolysis,hRBC,Human,Blood,3 h,100,45.817
,article,21650218,Carbon,Graphene,Self-synthesized,,765,,-40.6,,,Hemolysis,hRBC,Human,Blood,3 h,200,63.878
,article,20804439,Carbon,MWCNT,"gifted by Prof. Dieter G. Weiss, Department of Biological Sciences, Institute of Cell Biology and Biosystems Technology, Rostock University, Germany",,401.3,,-14.4,,,,,,,,0,16.757
,article,20804439,Carbon,MWCNT,"gifted by Prof. Dieter G. Weiss, Department of Biological Sciences, Institute of Cell Biology and Biosystems Technology, Rostock University, Germany",,401.3,,-14.4,,,,,,,,1,18.649
,article,20804439,Carbon,MWCNT,"gifted by Prof. Dieter G. Weiss, Department of Biological Sciences, Institute of Cell Biology and Biosystems Technology, Rostock University, Germany",,401.3,,-14.4,,,,,,,,10,26.216
,article,20804439,Carbon,MWCNT,"gifted by Prof. Dieter G. Weiss, Department of Biological Sciences, Institute of Cell Biology and Biosystems Technology, Rostock University, Germany",,401.3,,-14.4,,,,,,,,50,31.892
,article,20804439,Carbon,MWCNT,"gifted by Prof. Dieter G. Weiss, Department of Biological Sciences, Institute of Cell Biology and Biosystems Technology, Rostock University, Germany",,401.3,,-14.4,,,MTT,A549,Human,Lung,48 h,0,14.595
,article,20804439,Carbon,MWCNT,"gifted by Prof. Dieter G. Weiss, Department of Biological Sciences, Institute of Cell Biology and Biosystems Technology, Rostock University, Germany",,401.3,,-14.4,,,MTT,A549,Human,Lung,48 h,1,15.946
,article,20804439,Carbon,MWCNT,"gifted by Prof. Dieter G. Weiss, Department of Biological Sciences, Institute of Cell Biology and Biosystems Technology, Rostock University, Germany",,401.3,,-14.4,,,MTT,A549,Human,Lung,48 h,10,17.297
,article,20804439,Carbon,MWCNT,"gifted by Prof. Dieter G. Weiss, Department of Biological Sciences, Institute of Cell Biology and Biosystems Technology, Rostock University, Germany",,401.3,,-14.4,,,MTT,A549,Human,Lung,48 h,50,17.838
,article,20804439,Carbon,MWCNT,"gifted by Prof. Dieter G. Weiss, Department of Biological Sciences, Institute of Cell Biology and Biosystems Technology, Rostock University, Germany",,401.3,,-14.4,,,MTT,A549,Human,Lung,48 h,0.5,98.333
,article,20804439,Carbon,MWCNT,"gifted by Prof. Dieter G. Weiss, Department of Biological Sciences, Institute of Cell Biology and Biosystems Technology, Rostock University, Germany",,401.3,,-14.4,,,MTT,A549,Human,Lung,48 h,5,89.583
,article,20804439,Carbon,MWCNT,"gifted by Prof. Dieter G. Weiss, Department of Biological Sciences, Institute of Cell Biology and Biosystems Technology, Rostock University, Germany",,401.3,,-14.4,,,MTT,A549,Human,Lung,48 h,100,77.917
,article,20804439,Carbon,MWCNT,"gifted by Prof. Dieter G. Weiss, Department of Biological Sciences, Institute of Cell Biology and Biosystems Technology, Rostock University, Germany",,401.3,,-14.4,,,MTT,A549,Human,Lung,24 h,0,13.514
,article,20804439,Carbon,MWCNT,"gifted by Prof. Dieter G. Weiss, Department of Biological Sciences, Institute of Cell Biology and Biosystems Technology, Rostock University, Germany",,401.3,,-14.4,,,MTT,A549,Human,Lung,24 h,1,14.324
,article,20804439,Carbon,MWCNT,"gifted by Prof. Dieter G. Weiss, Department of Biological Sciences, Institute of Cell Biology and Biosystems Technology, Rostock University, Germany",,401.3,,-14.4,,,MTT,A549,Human,Lung,24 h,10,14.865
,article,20804439,Carbon,MWCNT,"gifted by Prof. Dieter G. Weiss, Department of Biological Sciences, Institute of Cell Biology and Biosystems Technology, Rostock University, Germany",,401.3,,-14.4,,,MTT,A549,Human,Lung,24 h,50,15.676
,article,20804439,Carbon,MWCNT,"gifted by Prof. Dieter G. Weiss, Department of Biological Sciences, Institute of Cell Biology and Biosystems Technology, Rostock University, Germany",,401.3,,-14.4,,,MTT,A549,Human,Lung,24 h,0.5,98.75
,article,20804439,Carbon,MWCNT,"gifted by Prof. Dieter G. Weiss, Department of Biological Sciences, Institute of Cell Biology and Biosystems Technology, Rostock University, Germany",,401.3,,-14.4,,,MTT,A549,Human,Lung,24 h,5,95.417
,article,20804439,Carbon,MWCNT,"gifted by Prof. Dieter G. Weiss, Department of Biological Sciences, Institute of Cell Biology and Biosystems Technology, Rostock University, Germany",,401.3,,-14.4,,,MTT,A549,Human,Lung,24 h,100,82.917
,article,20804439,Carbon,MWCNT,"gifted by Prof. Dieter G. Weiss, Department of Biological Sciences, Institute of Cell Biology and Biosystems Technology, Rostock University, Germany",,401.3,,-14.4,,,MTT,A549,Human,Lung,6 h,0,9.459
,article,20804439,Carbon,MWCNT,"gifted by Prof. Dieter G. Weiss, Department of Biological Sciences, Institute of Cell Biology and Biosystems Technology, Rostock University, Germany",,401.3,,-14.4,,,MTT,A549,Human,Lung,6 h,1,10.27
,article,20804439,Carbon,MWCNT,"gifted by Prof. Dieter G. Weiss, Department of Biological Sciences, Institute of Cell Biology and Biosystems Technology, Rostock University, Germany",,401.3,,-14.4,,,MTT,A549,Human,Lung,6 h,10,10.811
,article,20804439,Carbon,MWCNT,"gifted by Prof. Dieter G. Weiss, Department of Biological Sciences, Institute of Cell Biology and Biosystems Technology, Rostock University, Germany",,401.3,,-14.4,,,MTT,A549,Human,Lung,6 h,50,10.541
,article,20804439,Carbon,MWCNT,"gifted by Prof. Dieter G. Weiss, Department of Biological Sciences, Institute of Cell Biology and Biosystems Technology, Rostock University, Germany",,401.3,,-14.4,,,MTT,A549,Human,Lung,6 h,0.5,100
,article,20804439,Carbon,MWCNT,"gifted by Prof. Dieter G. Weiss, Department of Biological Sciences, Institute of Cell Biology and Biosystems Technology, Rostock University, Germany",,401.3,,-14.4,,,MTT,A549,Human,Lung,6 h,5,95.833
,article,20804439,Carbon,MWCNT,"gifted by Prof. Dieter G. Weiss, Department of Biological Sciences, Institute of Cell Biology and Biosystems Technology, Rostock University, Germany",,401.3,,-14.4,,,MTT,A549,Human,Lung,6 h,100,91.25
,article,22033080,Carbon,MWCNT,Self-synthesized,,,,,,,,,,,,0.06,0.68
,article,22033080,Carbon,MWCNT,Self-synthesized,,,,,,,,,,,,0.6,11.12
,article,22033080,Carbon,MWCNT,Self-synthesized,,,,,,,,,,,,6,7.68
,article,22033080,Carbon,MWCNT,Self-synthesized,,,,,,,,,,,,0.06,4.13
,article,22033080,Carbon,MWCNT,Self-synthesized,,,,,,,,,,,,0.6,5.75
,article,22033080,Carbon,MWCNT,Self-synthesized,,,,,,,,,,,,6,10.34
,article,22033080,Carbon,MWCNT,Self-synthesized,,,,,,,,,,,,0.06,4.01
,article,22033080,Carbon,MWCNT,Self-synthesized,,,,,,,,,,,,0.6,5.75
,article,22033080,Carbon,MWCNT,Self-synthesized,,,,,,,,,,,,6,27.61
,article,22033080,Carbon,MWCNT,Self-synthesized,,,,,,,,,,,,0.06,29.01
,article,22033080,Carbon,MWCNT,Self-synthesized,,,,,,,,,,,,0.6,22.08
,article,22033080,Carbon,MWCNT,Self-synthesized,,,,,,,,,,,,6,28.85
,article,22033080,Carbon,MWCNT,Self-synthesized,,,,,,,MTT,J774A.1,,,24 h,0.06,0.2
,article,22033080,Carbon,MWCNT,Self-synthesized,,,,,,,MTT,J774A.1,,,24 h,0.6,2.34
,article,22033080,Carbon,MWCNT,Self-synthesized,,,,,,,MTT,J774A.1,,,24 h,6,0.13
,article,22033080,Carbon,MWCNT,Self-synthesized,,,,,,,MTT,J774A.1,,,24 h,0,98.292
,article,22033080,Carbon,MWCNT,Self-synthesized,,,,,,,MTT,J774A.1,,,24 h,,0.16
,article,22033080,Carbon,MWCNT,Self-synthesized,,,,,,,MTT,J774A.1,,,24 h,0.6,1.41
,article,22033080,Carbon,MWCNT,Self-synthesized,,,,,,,MTT,J774A.1,,,24 h,6,4.86
,article,22033080,Carbon,MWCNT,Self-synthesized,,,,,,,MTT,J774A.1,,,24 h,0,98.292
,article,22033080,Carbon,MWCNT,Self-synthesized,,,,,,,MTT,J774A.1,,,24 h,0.06,104.36
,article,22033080,Carbon,MWCNT,Self-synthesized,,,,,,,MTT,J774A.1,,,24 h,0.06,17.017
,article,22033080,Carbon,MWCNT,Self-synthesized,,,,,,,MTT,J774A.1,,,24 h,0.6,1.41
,article,22033080,Carbon,MWCNT,Self-synthesized,,,,,,,MTT,J774A.1,,,24 h,6,4.62
,article,22033080,Carbon,MWCNT,Self-synthesized,,,,,,,MTT,J774A.1,,,24 h,0,98.292
,article,22033080,Carbon,MWCNT,Self-synthesized,,,,,,,MTT,J774A.1,,,24 h,0.06,4.95
,article,22033080,Carbon,MWCNT,Self-synthesized,,,,,,,MTT,J774A.1,,,24 h,0.6,5.51
,article,22033080,Carbon,MWCNT,Self-synthesized,,,,,,,MTT,J774A.1,,,24 h,6,3.29
,article,22033080,Carbon,MWCNT,Self-synthesized,,,,,,,MTT,J774A.1,,,24 h,0,98.292
,article,17132603,Oxide,CeO2,Self-synthesized,20,,,,,,Sulforhodamine B,A549,Human,Lung,72 h,0,100
,article,17132603,Oxide,CeO2,Self-synthesized,20,,,,,,Sulforhodamine B,A549,Human,Lung,72 h,3.5,87.968
,article,17132603,Oxide,CeO2,Self-synthesized,20,,,,,,Sulforhodamine B,A549,Human,Lung,72 h,10.5,67.914
,article,17132603,Oxide,CeO2,Self-synthesized,20,,,,,,Sulforhodamine B,A549,Human,Lung,72 h,23.3,54.011
,article,17132603,Oxide,CeO2,Self-synthesized,20,,,,,,Sulforhodamine B,A549,Human,Lung,48 h,0,100
,article,17132603,Oxide,CeO2,Self-synthesized,20,,,,,,Sulforhodamine B,A549,Human,Lung,48 h,3.5,91.711
,article,17132603,Oxide,CeO2,Self-synthesized,20,,,,,,Sulforhodamine B,A549,Human,Lung,48 h,10.5,75.936
,article,17132603,Oxide,CeO2,Self-synthesized,20,,,,,,Sulforhodamine B,A549,Human,Lung,48 h,23.3,64.171
,article,17132603,Oxide,CeO2,Self-synthesized,20,,,,,,Sulforhodamine B,A549,Human,Lung,24 h,0,100
,article,17132603,Oxide,CeO2,Self-synthesized,20,,,,,,Sulforhodamine B,A549,Human,Lung,24 h,3.5,88.77
,article,17132603,Oxide,CeO2,Self-synthesized,20,,,,,,Sulforhodamine B,A549,Human,Lung,24 h,10.5,78.342
,article,17132603,Oxide,CeO2,Self-synthesized,20,,,,,,Sulforhodamine B,A549,Human,Lung,24 h,23.3,71.39
,article,22728153,Carbon,MWCNT,Self-synthesized,,,,,,,MTT,C6,Rattus norvegicus,Brain,36 h,0,100
,article,22728153,Carbon,MWCNT,Self-synthesized,,,,,,,MTT,C6,Rattus norvegicus,Brain,36 h,25,75.702
,article,22728153,Carbon,MWCNT,Self-synthesized,,,,,,,MTT,C6,Rattus norvegicus,Brain,36 h,50,88.926
,article,22728153,Carbon,MWCNT,Self-synthesized,,,,,,,MTT,C6,Rattus norvegicus,Brain,36 h,100,85.455
,article,22728153,Carbon,MWCNT,Self-synthesized,,,,,,,MTT,C6,Rattus norvegicus,Brain,36 h,200,80.165
,article,22728153,Carbon,MWCNT,Self-synthesized,,,,,,,MTT,C6,Rattus norvegicus,Brain,36 h,400,67.107
,article,22728153,Carbon,MWCNT,Self-synthesized,,,,,,,MTT,C6,Rattus norvegicus,Brain,24 h,0,100
,article,22728153,Carbon,MWCNT,Self-synthesized,,,,,,,MTT,C6,Rattus norvegicus,Brain,24 h,25,73.223
,article,22728153,Carbon,MWCNT,Self-synthesized,,,,,,,MTT,C6,Rattus norvegicus,Brain,24 h,50,88.926
,article,22728153,Carbon,MWCNT,Self-synthesized,,,,,,,MTT,C6,Rattus norvegicus,Brain,24 h,100,88.76
,article,22728153,Carbon,MWCNT,Self-synthesized,,,,,,,MTT,C6,Rattus norvegicus,Brain,24 h,200,84.793
,article,22728153,Carbon,MWCNT,Self-synthesized,,,,,,,MTT,C6,Rattus norvegicus,Brain,24 h,400,78.678
,article,22728153,Carbon,MWCNT,Self-synthesized,,,,,,,MTT,C6,Rattus norvegicus,Brain,12 h,0,100
,article,22728153,Carbon,MWCNT,Self-synthesized,,,,,,,MTT,C6,Rattus norvegicus,Brain,12 h,25,88.264
,article,22728153,Carbon,MWCNT,Self-synthesized,,,,,,,MTT,C6,Rattus norvegicus,Brain,12 h,50,94.876
,article,22728153,Carbon,MWCNT,Self-synthesized,,,,,,,MTT,C6,Rattus norvegicus,Brain,12 h,100,94.876
,article,22728153,Carbon,MWCNT,Self-synthesized,,,,,,,MTT,C6,Rattus norvegicus,Brain,12 h,200,94.38
,article,22728153,Carbon,MWCNT,Self-synthesized,,,,,,,MTT,C6,Rattus norvegicus,Brain,12 h,400,87.603
,article,22728153,Carbon,MWCNT,Self-synthesized,,,,,,,MTT,C6,Rattus norvegicus,Brain,36 h,0,100
,article,22728153,Carbon,MWCNT,Self-synthesized,,,,,,,MTT,C6,Rattus norvegicus,Brain,36 h,25,86.71
,article,22728153,Carbon,MWCNT,Self-synthesized,,,,,,,MTT,C6,Rattus norvegicus,Brain,36 h,50,86.71
,article,22728153,Carbon,MWCNT,Self-synthesized,,,,,,,MTT,C6,Rattus norvegicus,Brain,36 h,100,83.613
,article,22728153,Carbon,MWCNT,Self-synthesized,,,,,,,MTT,C6,Rattus norvegicus,Brain,36 h,200,67.871
,article,22728153,Carbon,MWCNT,Self-synthesized,,,,,,,MTT,C6,Rattus norvegicus,Brain,36 h,400,56
,article,22728153,Carbon,MWCNT,Self-synthesized,,,,,,,MTT,C6,Rattus norvegicus,Brain,24 h,0,100
,article,22728153,Carbon,MWCNT,Self-synthesized,,,,,,,MTT,C6,Rattus norvegicus,Brain,24 h,25,92.387
,article,22728153,Carbon,MWCNT,Self-synthesized,,,,,,,MTT,C6,Rattus norvegicus,Brain,24 h,50,94.968
,article,22728153,Carbon,MWCNT,Self-synthesized,,,,,,,MTT,C6,Rattus norvegicus,Brain,24 h,100,86.452
,article,22728153,Carbon,MWCNT,Self-synthesized,,,,,,,MTT,C6,Rattus norvegicus,Brain,24 h,200,78.194
,article,22728153,Carbon,MWCNT,Self-synthesized,,,,,,,MTT,C6,Rattus norvegicus,Brain,24 h,400,61.419
,article,22728153,Carbon,MWCNT,Self-synthesized,,,,,,,MTT,C6,Rattus norvegicus,Brain,12 h,0,100
,article,22728153,Carbon,MWCNT,Self-synthesized,,,,,,,MTT,C6,Rattus norvegicus,Brain,12 h,25,96.258
,article,22728153,Carbon,MWCNT,Self-synthesized,,,,,,,MTT,C6,Rattus norvegicus,Brain,12 h,50,105.29
,article,22728153,Carbon,MWCNT,Self-synthesized,,,,,,,MTT,C6,Rattus norvegicus,Brain,12 h,100,95.742
,article,22728153,Carbon,MWCNT,Self-synthesized,,,,,,,MTT,C6,Rattus norvegicus,Brain,12 h,200,88.516
,article,22728153,Carbon,MWCNT,Self-synthesized,,,,,,,MTT,C6,Rattus norvegicus,Brain,12 h,400,80.258
,article,16229976,Carbon,SWCNT,Self-synthesized,,,,,,,Calcein-AM/EthD-1,HDFa,Human,Skin,24 h,0,2.439
,article,16229976,Carbon,SWCNT,Self-synthesized,,,,,,,Calcein-AM/EthD-1,HDFa,Human,Skin,24 h,2,1.22
,article,16229976,Carbon,SWCNT,Self-synthesized,,,,,,,Calcein-AM/EthD-1,HDFa,Human,Skin,24 h,10,2.033
,article,16229976,Carbon,SWCNT,Self-synthesized,,,,,,,Calcein-AM/EthD-1,HDFa,Human,Skin,24 h,20,2.439
,article,16229976,Carbon,SWCNT,Self-synthesized,,,,,,,Calcein-AM/EthD-1,HDFa,Human,Skin,24 h,100,2.846
,article,16229976,Carbon,SWCNT,Self-synthesized,,,,,,,Calcein-AM/EthD-1,HDFa,Human,Skin,24 h,200,2.033
,article,16229976,Carbon,SWCNT,Self-synthesized,,,,,,,Calcein-AM/EthD-1,HDFa,Human,Skin,24 h,2000,3.252
,article,16229976,Carbon,SWCNT,Self-synthesized,,,,,,,Calcein-AM/EthD-1,HDFa,Human,Skin,24 h,0,3.435
,article,16229976,Carbon,SWCNT,Self-synthesized,,,,,,,Calcein-AM/EthD-1,HDFa,Human,Skin,24 h,2,4.198
,article,16229976,Carbon,SWCNT,Self-synthesized,,,,,,,Calcein-AM/EthD-1,HDFa,Human,Skin,24 h,10,4.962
,article,16229976,Carbon,SWCNT,Self-synthesized,,,,,,,Calcein-AM/EthD-1,HDFa,Human,Skin,24 h,20,10.305
,article,16229976,Carbon,SWCNT,Self-synthesized,,,,,,,Calcein-AM/EthD-1,HDFa,Human,Skin,24 h,100,16.412
,article,16229976,Carbon,SWCNT,Self-synthesized,,,,,,,Calcein-AM/EthD-1,HDFa,Human,Skin,24 h,200,19.847
,article,16229976,Carbon,SWCNT,Self-synthesized,,,,,,,Calcein-AM/EthD-1,HDFa,Human,Skin,24 h,2000,24.427
,article,16229976,Carbon,SWCNT,Self-synthesized,,,,,,,Calcein-AM/EthD-1,HDFa,Human,Skin,24 h,0,3.053
,article,16229976,Carbon,SWCNT,Self-synthesized,,,,,,,Calcein-AM/EthD-1,HDFa,Human,Skin,24 h,2,2.29
,article,16229976,Carbon,SWCNT,Self-synthesized,,,,,,,Calcein-AM/EthD-1,HDFa,Human,Skin,24 h,10,7.252
,article,16229976,Carbon,SWCNT,Self-synthesized,,,,,,,Calcein-AM/EthD-1,HDFa,Human,Skin,24 h,20,11.45
,article,16229976,Carbon,SWCNT,Self-synthesized,,,,,,,Calcein-AM/EthD-1,HDFa,Human,Skin,24 h,100,27.863
,article,16229976,Carbon,SWCNT,Self-synthesized,,,,,,,Calcein-AM/EthD-1,HDFa,Human,Skin,24 h,200,30.534
,article,16229976,Carbon,SWCNT,Self-synthesized,,,,,,,Calcein-AM/EthD-1,HDFa,Human,Skin,24 h,2000,29.008
,article,16229976,Carbon,SWCNT,Self-synthesized,,,,,,,Calcein-AM/EthD-1,HDFa,Human,Skin,24 h,0,1.613
,article,16229976,Carbon,SWCNT,Self-synthesized,,,,,,,Calcein-AM/EthD-1,HDFa,Human,Skin,24 h,2,9.274
,article,16229976,Carbon,SWCNT,Self-synthesized,,,,,,,Calcein-AM/EthD-1,HDFa,Human,Skin,24 h,10,8.065
,article,16229976,Carbon,SWCNT,Self-synthesized,,,,,,,Calcein-AM/EthD-1,HDFa,Human,Skin,24 h,20,47.984
,article,16229976,Carbon,SWCNT,Self-synthesized,,,,,,,Calcein-AM/EthD-1,HDFa,Human,Skin,24 h,100,27.419
,article,16229976,Carbon,SWCNT,Self-synthesized,,,,,,,Calcein-AM/EthD-1,HDFa,Human,Skin,24 h,200,54.435
,article,16229976,Carbon,SWCNT,Self-synthesized,,,,,,,Calcein-AM/EthD-1,HDFa,Human,Skin,24 h,2000,56.855
,article,16229976,Carbon,SWCNT,Self-synthesized,,,,,,,Calcein-AM/EthD-1,HDFa,Human,Skin,24 h,0,2.823
,article,16229976,Carbon,SWCNT,Self-synthesized,,,,,,,Calcein-AM/EthD-1,HDFa,Human,Skin,24 h,2,2.823
,article,16229976,Carbon,SWCNT,Self-synthesized,,,,,,,Calcein-AM/EthD-1,HDFa,Human,Skin,24 h,10,5.242
,article,16229976,Carbon,SWCNT,Self-synthesized,,,,,,,Calcein-AM/EthD-1,HDFa,Human,Skin,24 h,20,19.758
,article,16229976,Carbon,SWCNT,Self-synthesized,,,,,,,Calcein-AM/EthD-1,HDFa,Human,Skin,24 h,100,34.274
,article,16229976,Carbon,SWCNT,Self-synthesized,,,,,,,Calcein-AM/EthD-1,HDFa,Human,Skin,24 h,200,43.145
,article,16229976,Carbon,SWCNT,Self-synthesized,,,,,,,Calcein-AM/EthD-1,HDFa,Human,Skin,24 h,2000,46.774
,article,16229976,Carbon,SWCNT,Self-synthesized,,,,,,,Calcein-AM/EthD-1,HDFa,Human,Skin,24 h,0,4.236
,article,16229976,Carbon,SWCNT,Self-synthesized,,,,,,,Calcein-AM/EthD-1,HDFa,Human,Skin,24 h,0.2,49.498
,article,16229976,Carbon,SWCNT,Self-synthesized,,,,,,,Calcein-AM/EthD-1,HDFa,Human,Skin,24 h,2,66.221
,article,16229976,Carbon,SWCNT,Self-synthesized,,,,,,,Calcein-AM/EthD-1,HDFa,Human,Skin,24 h,10,88.294
,article,16229976,Carbon,SWCNT,Self-synthesized,,,,,,,Calcein-AM/EthD-1,HDFa,Human,Skin,24 h,20,87.179
,article,16229976,Carbon,SWCNT,Self-synthesized,,,,,,,Calcein-AM/EthD-1,HDFa,Human,Skin,24 h,0,4.682
,article,16229976,Carbon,SWCNT,Self-synthesized,,,,,,,Calcein-AM/EthD-1,HDFa,Human,Skin,24 h,2,5.797
,article,16229976,Carbon,SWCNT,Self-synthesized,,,,,,,Calcein-AM/EthD-1,HDFa,Human,Skin,24 h,10,17.168
,article,16229976,Carbon,SWCNT,Self-synthesized,,,,,,,Calcein-AM/EthD-1,HDFa,Human,Skin,24 h,20,25.864
,article,16229976,Carbon,SWCNT,Self-synthesized,,,,,,,Calcein-AM/EthD-1,HDFa,Human,Skin,24 h,100,33.445
,article,16229976,Carbon,SWCNT,Self-synthesized,,,,,,,Calcein-AM/EthD-1,HDFa,Human,Skin,24 h,200,43.255
,article,16229976,Carbon,SWCNT,Self-synthesized,,,,,,,Calcein-AM/EthD-1,HDFa,Human,Skin,24 h,0,2.23
,article,16229976,Carbon,SWCNT,Self-synthesized,,,,,,,Calcein-AM/EthD-1,HDFa,Human,Skin,24 h,2,1.115
,article,16229976,Carbon,SWCNT,Self-synthesized,,,,,,,Calcein-AM/EthD-1,HDFa,Human,Skin,24 h,10,2.23
,article,16229976,Carbon,SWCNT,Self-synthesized,,,,,,,Calcein-AM/EthD-1,HDFa,Human,Skin,24 h,20,3.344
,article,16229976,Carbon,SWCNT,Self-synthesized,,,,,,,Calcein-AM/EthD-1,HDFa,Human,Skin,24 h,100,2.453
,article,16229976,Carbon,SWCNT,Self-synthesized,,,,,,,Calcein-AM/EthD-1,HDFa,Human,Skin,24 h,200,4.682
,article,16229976,Carbon,SWCNT,Self-synthesized,,,,,,,Calcein-AM/EthD-1,HDFa,Human,Skin,24 h,2000,5.797
,article,16697548,Carbon,SWCNT,"Carbon Nanotechnologies, Inc. USA",,,,,,,MTT,HDFa,Human,Skin,120 h,0,100
,article,16697548,Carbon,SWCNT,"Carbon Nanotechnologies, Inc. USA",,,,,,,MTT,HDFa,Human,Skin,120 h,0.8,99.06
,article,16697548,Carbon,SWCNT,"Carbon Nanotechnologies, Inc. USA",,,,,,,MTT,HDFa,Human,Skin,120 h,1.61,96.56
,article,16697548,Carbon,SWCNT,"Carbon Nanotechnologies, Inc. USA",,,,,,,MTT,HDFa,Human,Skin,120 h,3.125,87.19
,article,16697548,Carbon,SWCNT,"Carbon Nanotechnologies, Inc. USA",,,,,,,MTT,HDFa,Human,Skin,120 h,6.25,80.94
,article,16697548,Carbon,SWCNT,"Carbon Nanotechnologies, Inc. USA",,,,,,,MTT,HDFa,Human,Skin,120 h,12.5,73.25
,article,16697548,Carbon,SWCNT,"Carbon Nanotechnologies, Inc. USA",,,,,,,MTT,HDFa,Human,Skin,120 h,25,62.89
,article,16697548,Carbon,SWCNT,"Carbon Nanotechnologies, Inc. USA",,,,,,,MTT,HDFa,Human,Skin,120 h,50,50.85
,article,16697548,Carbon,SWCNT,"Carbon Nanotechnologies, Inc. USA",,,,,,,MTT,HDFa,Human,Skin,120 h,100,33.6
,article,16697548,Carbon,SWCNT,"Carbon Nanotechnologies, Inc. USA",,,,,,,MTT,HDFa,Human,Skin,96 h,0,100
,article,16697548,Carbon,SWCNT,"Carbon Nanotechnologies, Inc. USA",,,,,,,MTT,HDFa,Human,Skin,96 h,0.8,98.75
,article,16697548,Carbon,SWCNT,"Carbon Nanotechnologies, Inc. USA",,,,,,,MTT,HDFa,Human,Skin,96 h,1.61,97.19
,article,16697548,Carbon,SWCNT,"Carbon Nanotechnologies, Inc. USA",,,,,,,MTT,HDFa,Human,Skin,96 h,3.125,91.05
,article,16697548,Carbon,SWCNT,"Carbon Nanotechnologies, Inc. USA",,,,,,,MTT,HDFa,Human,Skin,96 h,6.25,84.06
,article,16697548,Carbon,SWCNT,"Carbon Nanotechnologies, Inc. USA",,,,,,,MTT,HDFa,Human,Skin,96 h,12.5,77.11
,article,16697548,Carbon,SWCNT,"Carbon Nanotechnologies, Inc. USA",,,,,,,MTT,HDFa,Human,Skin,96 h,25,71.81
,article,16697548,Carbon,SWCNT,"Carbon Nanotechnologies, Inc. USA",,,,,,,MTT,HDFa,Human,Skin,96 h,50,60
,article,16697548,Carbon,SWCNT,"Carbon Nanotechnologies, Inc. USA",,,,,,,MTT,HDFa,Human,Skin,96 h,100,43.73
,article,16697548,Carbon,SWCNT,"Carbon Nanotechnologies, Inc. USA",,,,,,,MTT,HDFa,Human,Skin,72 h,0,100
,article,16697548,Carbon,SWCNT,"Carbon Nanotechnologies, Inc. USA",,,,,,,MTT,HDFa,Human,Skin,72 h,0.8,99.06
,article,16697548,Carbon,SWCNT,"Carbon Nanotechnologies, Inc. USA",,,,,,,MTT,HDFa,Human,Skin,72 h,1.61,96.25
,article,16697548,Carbon,SWCNT,"Carbon Nanotechnologies, Inc. USA",,,,,,,MTT,HDFa,Human,Skin,72 h,3.125,91.88
,article,16697548,Carbon,SWCNT,"Carbon Nanotechnologies, Inc. USA",,,,,,,MTT,HDFa,Human,Skin,72 h,6.25,88.12
,article,16697548,Carbon,SWCNT,"Carbon Nanotechnologies, Inc. USA",,,,,,,MTT,HDFa,Human,Skin,72 h,12.5,82.5
,article,16697548,Carbon,SWCNT,"Carbon Nanotechnologies, Inc. USA",,,,,,,MTT,HDFa,Human,Skin,72 h,25,76.39
,article,16697548,Carbon,SWCNT,"Carbon Nanotechnologies, Inc. USA",,,,,,,MTT,HDFa,Human,Skin,72 h,50,66.99
,article,16697548,Carbon,SWCNT,"Carbon Nanotechnologies, Inc. USA",,,,,,,MTT,HDFa,Human,Skin,72 h,100,53.05
,article,16697548,Carbon,SWCNT,"Carbon Nanotechnologies, Inc. USA",,,,,,,MTT,HDFa,Human,Skin,48 h,0,100
,article,16697548,Carbon,SWCNT,"Carbon Nanotechnologies, Inc. USA",,,,,,,MTT,HDFa,Human,Skin,48 h,0.8,99.38
,article,16697548,Carbon,SWCNT,"Carbon Nanotechnologies, Inc. USA",,,,,,,MTT,HDFa,Human,Skin,48 h,1.61,97.81
,article,16697548,Carbon,SWCNT,"Carbon Nanotechnologies, Inc. USA",,,,,,,MTT,HDFa,Human,Skin,48 h,3.125,95.94
,article,16697548,Carbon,SWCNT,"Carbon Nanotechnologies, Inc. USA",,,,,,,MTT,HDFa,Human,Skin,48 h,6.25,91.56
,article,16697548,Carbon,SWCNT,"Carbon Nanotechnologies, Inc. USA",,,,,,,MTT,HDFa,Human,Skin,48 h,12.5,88.12
,article,16697548,Carbon,SWCNT,"Carbon Nanotechnologies, Inc. USA",,,,,,,MTT,HDFa,Human,Skin,48 h,25,83.12
,article,16697548,Carbon,SWCNT,"Carbon Nanotechnologies, Inc. USA",,,,,,,MTT,HDFa,Human,Skin,48 h,50,76.87
,article,16697548,Carbon,SWCNT,"Carbon Nanotechnologies, Inc. USA",,,,,,,MTT,HDFa,Human,Skin,48 h,100,66.75
,article,16697548,Carbon,SWCNT,"Carbon Nanotechnologies, Inc. USA",,,,,,,MTT,HDFa,Human,Skin,24 h,0,100
,article,16697548,Carbon,SWCNT,"Carbon Nanotechnologies, Inc. USA",,,,,,,MTT,HDFa,Human,Skin,24 h,0.8,99.69
,article,16697548,Carbon,SWCNT,"Carbon Nanotechnologies, Inc. USA",,,,,,,MTT,HDFa,Human,Skin,24 h,1.61,99.062
,article,16697548,Carbon,SWCNT,"Carbon Nanotechnologies, Inc. USA",,,,,,,MTT,HDFa,Human,Skin,24 h,3.125,97.188
,article,16697548,Carbon,SWCNT,"Carbon Nanotechnologies, Inc. USA",,,,,,,MTT,HDFa,Human,Skin,24 h,6.25,95.625
,article,16697548,Carbon,SWCNT,"Carbon Nanotechnologies, Inc. USA",,,,,,,MTT,HDFa,Human,Skin,24 h,12.5,93.438
,article,16697548,Carbon,SWCNT,"Carbon Nanotechnologies, Inc. USA",,,,,,,MTT,HDFa,Human,Skin,24 h,25,87.812
,article,16697548,Carbon,SWCNT,"Carbon Nanotechnologies, Inc. USA",,,,,,,MTT,HDFa,Human,Skin,24 h,50,83.75
,article,16697548,Carbon,SWCNT,"Carbon Nanotechnologies, Inc. USA",,,,,,,MTT,HDFa,Human,Skin,24 h,100,76.14
,article,16697548,Carbon,SWCNT,"Carbon Nanotechnologies, Inc. USA",,,,,,,MTT,HDFa,Human,Skin,120 h,25,84.127
,article,16697548,Carbon,SWCNT,"Carbon Nanotechnologies, Inc. USA",,,,,,,MTT,HDFa,Human,Skin,96 h,25,87.778
,article,16697548,Carbon,SWCNT,"Carbon Nanotechnologies, Inc. USA",,,,,,,MTT,HDFa,Human,Skin,72 h,25,92.143
,article,16697548,Carbon,SWCNT,"Carbon Nanotechnologies, Inc. USA",,,,,,,MTT,HDFa,Human,Skin,48 h,25,96.25
,article,16697548,Carbon,SWCNT,"Carbon Nanotechnologies, Inc. USA",,,,,,,MTT,HDFa,Human,Skin,24 h,25,98.929
,article,16697548,Carbon,SWCNT,"Carbon Nanotechnologies, Inc. USA",,,,,,,MTT,HDFa,Human,Skin,120 h,25,77.917
,article,16697548,Carbon,SWCNT,"Carbon Nanotechnologies, Inc. USA",,,,,,,MTT,HDFa,Human,Skin,96 h,25,83.175
,article,16697548,Carbon,SWCNT,"Carbon Nanotechnologies, Inc. USA",,,,,,,MTT,HDFa,Human,Skin,72 h,25,87.619
,article,16697548,Carbon,SWCNT,"Carbon Nanotechnologies, Inc. USA",,,,,,,MTT,HDFa,Human,Skin,48 h,25,93.036
,article,16697548,Carbon,SWCNT,"Carbon Nanotechnologies, Inc. USA",,,,,,,MTT,HDFa,Human,Skin,24 h,25,97.857
,article,16697548,Carbon,SWCNT,"Carbon Nanotechnologies, Inc. USA",,,,,,,MTT,HDFa,Human,Skin,120 h,25,71.111
,article,16697548,Carbon,SWCNT,"Carbon Nanotechnologies, Inc. USA",,,,,,,MTT,HDFa,Human,Skin,96 h,25,77.083
,article,16697548,Carbon,SWCNT,"Carbon Nanotechnologies, Inc. USA",,,,,,,MTT,HDFa,Human,Skin,72 h,25,83.016
,article,16697548,Carbon,SWCNT,"Carbon Nanotechnologies, Inc. USA",,,,,,,MTT,HDFa,Human,Skin,48 h,25,87.937
,article,16697548,Carbon,SWCNT,"Carbon Nanotechnologies, Inc. USA",,,,,,,MTT,HDFa,Human,Skin,24 h,25,95.179
,article,16697548,Carbon,SWCNT,"Carbon Nanotechnologies, Inc. USA",,,,,,,MTT,HDFa,Human,Skin,120 h,25,65.238
,article,16697548,Carbon,SWCNT,"Carbon Nanotechnologies, Inc. USA",,,,,,,MTT,HDFa,Human,Skin,96 h,25,71.111
,article,16697548,Carbon,SWCNT,"Carbon Nanotechnologies, Inc. USA",,,,,,,MTT,HDFa,Human,Skin,72 h,25,75.972
,article,16697548,Carbon,SWCNT,"Carbon Nanotechnologies, Inc. USA",,,,,,,MTT,HDFa,Human,Skin,48 h,25,83.175
,article,16697548,Carbon,SWCNT,"Carbon Nanotechnologies, Inc. USA",,,,,,,MTT,HDFa,Human,Skin,24 h,25,90
,article,19243186,Carbon,SWCNT,,,,,,,,Trypan blue,HepG2,Human,Liver,24 h,,5.916
,article,19243186,Carbon,SWCNT,,,,,,,,Trypan blue,HRE,Human,Kidney,24 h,,1.908
,article,19243186,Carbon,SWCNT,,,,,,,,Trypan blue,HepG2,Human,Liver,24 h,,77.481
,article,19243186,Carbon,SWCNT,,,,,,,,Trypan blue,HRE,Human,Kidney,24 h,,69.084
,article,19243186,Carbon,SWCNT,,,,,,,,Trypan blue,HepG2,Human,Liver,24 h,,80.153
,article,19243186,Carbon,SWCNT,,,,,,,,Trypan blue,HRE,Human,Kidney,24 h,,80.153
,article,19243186,Carbon,SWCNT,,,,,,,,Trypan blue,HepG2,Human,Liver,24 h,83,75
,article,19243186,Carbon,SWCNT,,,,,,,,Trypan blue,HRE,Human,Kidney,24 h,83,50.954
,article,19243186,Carbon,SWCNT,,,,,,,,Trypan blue,HepG2,Human,Liver,24 h,83,80.916
,article,19243186,Carbon,SWCNT,,,,,,,,Trypan blue,HRE,Human,Kidney,24 h,83,81.87
,article,19243186,Carbon,SWCNT,,,,,,,,Trypan blue,HepG2,Human,Liver,24 h,,76.908
,article,19243186,Carbon,SWCNT,,,,,,,,Trypan blue,HRE,Human,Kidney,24 h,,76.336
,article,19243186,Carbon,SWCNT,,,,,,,,Trypan blue,HepG2,Human,Liver,24 h,28,82.824
,article,19243186,Carbon,SWCNT,,,,,,,,Trypan blue,HRE,Human,Kidney,24 h,28,71.183
,article,19243186,Carbon,SWCNT,,,,,,,,Trypan blue,HepG2,Human,Liver,24 h,28,81.489
,article,19243186,Carbon,SWCNT,,,,,,,,Trypan blue,HRE,Human,Kidney,24 h,28,81.87
,article,19243186,Carbon,SWCNT,,,,,,,,Trypan blue,HepG2,Human,Liver,24 h,28,81.87
,article,19243186,Carbon,SWCNT,,,,,,,,Trypan blue,HRE,Human,Kidney,24 h,28,71.183
,article,23454831,Carbon,SWCNT,Sigma Aldrich,,,,,,,Crystal Violet,C2C12,Murine,Muscle,48 h,0,1.77
,article,23454831,Carbon,SWCNT,Sigma Aldrich,,,,,,,Crystal Violet,C2C12,Murine,Muscle,48 h,10,1.509
,article,23454831,Carbon,SWCNT,Sigma Aldrich,,,,,,,Crystal Violet,C2C12,Murine,Muscle,48 h,25,1.425
,article,23454831,Carbon,SWCNT,Sigma Aldrich,,,,,,,Crystal Violet,C2C12,Murine,Muscle,48 h,50,1.394
,article,23454831,Carbon,SWCNT,Sigma Aldrich,,,,,,,Crystal Violet,C2C12,Murine,Muscle,48 h,100,1.341
,article,23454831,Carbon,SWCNT,Sigma Aldrich,,,,,,,Crystal Violet,C2C12,Murine,Muscle,48 h,120,1.407
,article,23454831,Carbon,SWCNT,Sigma Aldrich,,,,,,,Crystal Violet,C2C12,Murine,Muscle,48 h,0,1.77
,article,23454831,Carbon,SWCNT,Sigma Aldrich,,,,,,,Crystal Violet,C2C12,Murine,Muscle,48 h,10,1.487
,article,23454831,Carbon,SWCNT,Sigma Aldrich,,,,,,,Crystal Violet,C2C12,Murine,Muscle,48 h,25,1.615
,article,23454831,Carbon,SWCNT,Sigma Aldrich,,,,,,,Crystal Violet,C2C12,Murine,Muscle,48 h,50,1.531
,article,23454831,Carbon,SWCNT,Sigma Aldrich,,,,,,,Crystal Violet,C2C12,Murine,Muscle,48 h,100,1.478
,article,23454831,Carbon,SWCNT,Sigma Aldrich,,,,,,,Crystal Violet,C2C12,Murine,Muscle,48 h,120,1.46
,article,23454831,Carbon,SWCNT,Sigma Aldrich,,,,,,,Crystal Violet,C2C12,Murine,Muscle,48 h,0,1.77
,article,23454831,Carbon,SWCNT,Sigma Aldrich,,,,,,,Crystal Violet,C2C12,Murine,Muscle,48 h,10,1.624
,article,23454831,Carbon,SWCNT,Sigma Aldrich,,,,,,,Crystal Violet,C2C12,Murine,Muscle,48 h,25,1.633
,article,23454831,Carbon,SWCNT,Sigma Aldrich,,,,,,,Crystal Violet,C2C12,Murine,Muscle,48 h,50,1.602
,article,23454831,Carbon,SWCNT,Sigma Aldrich,,,,,,,Crystal Violet,C2C12,Murine,Muscle,48 h,100,1.642
,article,23454831,Carbon,SWCNT,Sigma Aldrich,,,,,,,Crystal Violet,C2C12,Murine,Muscle,48 h,120,1.58
,article,23454831,Carbon,SWCNT,Sigma Aldrich,,,,,,,Crystal Violet,C2C12,Murine,Muscle,36 h,0,1.907
,article,23454831,Carbon,SWCNT,Sigma Aldrich,,,,,,,Crystal Violet,C2C12,Murine,Muscle,36 h,10,1.541
,article,23454831,Carbon,SWCNT,Sigma Aldrich,,,,,,,Crystal Violet,C2C12,Murine,Muscle,36 h,25,1.502
,article,23454831,Carbon,SWCNT,Sigma Aldrich,,,,,,,Crystal Violet,C2C12,Murine,Muscle,36 h,50,1.512
,article,23454831,Carbon,SWCNT,Sigma Aldrich,,,,,,,Crystal Violet,C2C12,Murine,Muscle,36 h,100,1.493
,article,23454831,Carbon,SWCNT,Sigma Aldrich,,,,,,,Crystal Violet,C2C12,Murine,Muscle,36 h,120,1.429
,article,23454831,Carbon,SWCNT,Sigma Aldrich,,,,,,,Crystal Violet,C2C12,Murine,Muscle,36 h,0,1.907
,article,23454831,Carbon,SWCNT,Sigma Aldrich,,,,,,,Crystal Violet,C2C12,Murine,Muscle,36 h,10,1.634
,article,23454831,Carbon,SWCNT,Sigma Aldrich,,,,,,,Crystal Violet,C2C12,Murine,Muscle,36 h,25,1.615
,article,23454831,Carbon,SWCNT,Sigma Aldrich,,,,,,,Crystal Violet,C2C12,Murine,Muscle,36 h,50,1.605
,article,23454831,Carbon,SWCNT,Sigma Aldrich,,,,,,,Crystal Violet,C2C12,Murine,Muscle,36 h,100,1.644
,article,23454831,Carbon,SWCNT,Sigma Aldrich,,,,,,,Crystal Violet,C2C12,Murine,Muscle,36 h,120,1.551
,article,23454831,Carbon,SWCNT,Sigma Aldrich,,,,,,,Crystal Violet,C2C12,Murine,Muscle,36 h,0,1.907
,article,23454831,Carbon,SWCNT,Sigma Aldrich,,,,,,,Crystal Violet,C2C12,Murine,Muscle,36 h,10,1.766
,article,23454831,Carbon,SWCNT,Sigma Aldrich,,,,,,,Crystal Violet,C2C12,Murine,Muscle,36 h,25,1.737
,article,23454831,Carbon,SWCNT,Sigma Aldrich,,,,,,,Crystal Violet,C2C12,Murine,Muscle,36 h,50,1.8
,article,23454831,Carbon,SWCNT,Sigma Aldrich,,,,,,,Crystal Violet,C2C12,Murine,Muscle,36 h,100,1.746
,article,23454831,Carbon,SWCNT,Sigma Aldrich,,,,,,,Crystal Violet,C2C12,Murine,Muscle,36 h,120,1.683
,article,23454831,Carbon,SWCNT,Sigma Aldrich,,,,,,,Crystal Violet,C2C12,Murine,Muscle,24 h,0,1.555
,article,23454831,Carbon,SWCNT,Sigma Aldrich,,,,,,,Crystal Violet,C2C12,Murine,Muscle,24 h,10,1.359
,article,23454831,Carbon,SWCNT,Sigma Aldrich,,,,,,,Crystal Violet,C2C12,Murine,Muscle,24 h,25,1.318
,article,23454831,Carbon,SWCNT,Sigma Aldrich,,,,,,,Crystal Violet,C2C12,Murine,Muscle,24 h,50,1.318
,article,23454831,Carbon,SWCNT,Sigma Aldrich,,,,,,,Crystal Violet,C2C12,Murine,Muscle,24 h,100,1.301
,article,23454831,Carbon,SWCNT,Sigma Aldrich,,,,,,,Crystal Violet,C2C12,Murine,Muscle,24 h,120,1.332
,article,23454831,Carbon,SWCNT,Sigma Aldrich,,,,,,,Crystal Violet,C2C12,Murine,Muscle,24 h,0,1.555
,article,23454831,Carbon,SWCNT,Sigma Aldrich,,,,,,,Crystal Violet,C2C12,Murine,Muscle,24 h,10,1.359
,article,23454831,Carbon,SWCNT,Sigma Aldrich,,,,,,,Crystal Violet,C2C12,Murine,Muscle,24 h,25,1.408
,article,23454831,Carbon,SWCNT,Sigma Aldrich,,,,,,,Crystal Violet,C2C12,Murine,Muscle,24 h,50,1.354
,article,23454831,Carbon,SWCNT,Sigma Aldrich,,,,,,,Crystal Violet,C2C12,Murine,Muscle,24 h,100,1.408
,article,23454831,Carbon,SWCNT,Sigma Aldrich,,,,,,,Crystal Violet,C2C12,Murine,Muscle,24 h,120,1.399
,article,23454831,Carbon,SWCNT,Sigma Aldrich,,,,,,,Crystal Violet,C2C12,Murine,Muscle,24 h,0,1.555
,article,23454831,Carbon,SWCNT,Sigma Aldrich,,,,,,,Crystal Violet,C2C12,Murine,Muscle,24 h,10,1.448
,article,23454831,Carbon,SWCNT,Sigma Aldrich,,,,,,,Crystal Violet,C2C12,Murine,Muscle,24 h,25,1.461
,article,23454831,Carbon,SWCNT,Sigma Aldrich,,,,,,,Crystal Violet,C2C12,Murine,Muscle,24 h,50,1.452
,article,23454831,Carbon,SWCNT,Sigma Aldrich,,,,,,,Crystal Violet,C2C12,Murine,Muscle,24 h,100,1.461
,article,23454831,Carbon,SWCNT,Sigma Aldrich,,,,,,,Crystal Violet,C2C12,Murine,Muscle,24 h,120,1.439
,article,23454831,Carbon,SWCNT,Sigma Aldrich,,,,,,,Crystal Violet,C2C12,Murine,Muscle,12 h,0,1.774
,article,23454831,Carbon,SWCNT,Sigma Aldrich,,,,,,,Crystal Violet,C2C12,Murine,Muscle,12 h,10,1.508
,article,23454831,Carbon,SWCNT,Sigma Aldrich,,,,,,,Crystal Violet,C2C12,Murine,Muscle,12 h,25,1.445
,article,23454831,Carbon,SWCNT,Sigma Aldrich,,,,,,,Crystal Violet,C2C12,Murine,Muscle,12 h,50,1.463
,article,23454831,Carbon,SWCNT,Sigma Aldrich,,,,,,,Crystal Violet,C2C12,Murine,Muscle,12 h,100,1.472
,article,23454831,Carbon,SWCNT,Sigma Aldrich,,,,,,,Crystal Violet,C2C12,Murine,Muscle,12 h,120,1.481
,article,23454831,Carbon,SWCNT,Sigma Aldrich,,,,,,,Crystal Violet,C2C12,Murine,Muscle,12 h,0,1.774
,article,23454831,Carbon,SWCNT,Sigma Aldrich,,,,,,,Crystal Violet,C2C12,Murine,Muscle,12 h,10,1.576
,article,23454831,Carbon,SWCNT,Sigma Aldrich,,,,,,,Crystal Violet,C2C12,Murine,Muscle,12 h,25,1.512
,article,23454831,Carbon,SWCNT,Sigma Aldrich,,,,,,,Crystal Violet,C2C12,Murine,Muscle,12 h,50,1.535
,article,23454831,Carbon,SWCNT,Sigma Aldrich,,,,,,,Crystal Violet,C2C12,Murine,Muscle,12 h,100,1.53
,article,23454831,Carbon,SWCNT,Sigma Aldrich,,,,,,,Crystal Violet,C2C12,Murine,Muscle,12 h,120,1.526
,article,23454831,Carbon,SWCNT,Sigma Aldrich,,,,,,,Crystal Violet,C2C12,Murine,Muscle,12 h,0,1.774
,article,23454831,Carbon,SWCNT,Sigma Aldrich,,,,,,,Crystal Violet,C2C12,Murine,Muscle,12 h,10,1.616
,article,23454831,Carbon,SWCNT,Sigma Aldrich,,,,,,,Crystal Violet,C2C12,Murine,Muscle,12 h,25,1.576
,article,23454831,Carbon,SWCNT,Sigma Aldrich,,,,,,,Crystal Violet,C2C12,Murine,Muscle,12 h,50,1.589
,article,23454831,Carbon,SWCNT,Sigma Aldrich,,,,,,,Crystal Violet,C2C12,Murine,Muscle,12 h,100,1.603
,article,23454831,Carbon,SWCNT,Sigma Aldrich,,,,,,,Crystal Violet,C2C12,Murine,Muscle,12 h,120,1.594
,article,21911251,Oxide,Fe3O4,Schering,,,,,,,CellTiter-Glo®,NCTC 1469,Mouse,Liver,48 h,0,100
,article,21911251,Oxide,Fe3O4,Schering,,,,,,,CellTiter-Glo®,NCTC 1469,Mouse,Liver,48 h,50,96.4553
,article,21911251,Oxide,Fe3O4,Schering,,,,,,,CellTiter-Glo®,NCTC 1469,Mouse,Liver,48 h,500,74.0813
,article,21911251,Oxide,Fe3O4,Schering,,,,,,,CellTiter-Glo®,NCTC 1469,Mouse,Liver,48 h,2500,38.439
,article,18848354,QD,QD,Self-synthesized,,,,,,,MTT,HEK-293T,Human,Kidney,48 h,0,100
,article,18848354,QD,QD,Self-synthesized,,,,,,,MTT,HEK-293T,Human,Kidney,48 h,0.18,90.088
,article,18848354,QD,QD,Self-synthesized,,,,,,,MTT,HEK-293T,Human,Kidney,48 h,0.37,103.9883
,article,18848354,QD,QD,Self-synthesized,,,,,,,MTT,HEK-293T,Human,Kidney,48 h,0.75,110.1466
,article,18848354,QD,QD,Self-synthesized,,,,,,,MTT,HEK-293T,Human,Kidney,48 h,1.5,102.4047
,article,18848354,QD,QD,Self-synthesized,,,,,,,MTT,HEK-293T,Human,Kidney,48 h,3,88.5044
,article,18848354,QD,QD,Self-synthesized,,,,,,,MTT,HEK-293T,Human,Kidney,24 h,0,100
,article,18848354,QD,QD,Self-synthesized,,,,,,,MTT,HEK-293T,Human,Kidney,24 h,0.18,87.4894
,article,18848354,QD,QD,Self-synthesized,,,,,,,MTT,HEK-293T,Human,Kidney,24 h,0.37,106.383
,article,18848354,QD,QD,Self-synthesized,,,,,,,MTT,HEK-293T,Human,Kidney,24 h,0.75,117.9574
,article,18848354,QD,QD,Self-synthesized,,,,,,,MTT,HEK-293T,Human,Kidney,24 h,1.5,125.2766
,article,18848354,QD,QD,Self-synthesized,,,,,,,MTT,HEK-293T,Human,Kidney,24 h,3,124.5957
,article,18848354,QD,QD,Self-synthesized,,,,,,,MTT,HEK-293T,Human,Kidney,48 h,0,100
,article,18848354,QD,QD,Self-synthesized,,,,,,,MTT,HEK-293T,Human,Kidney,48 h,0.18,23.7537
,article,18848354,QD,QD,Self-synthesized,,,,,,,MTT,HEK-293T,Human,Kidney,48 h,0.37,21.1144
,article,18848354,QD,QD,Self-synthesized,,,,,,,MTT,HEK-293T,Human,Kidney,48 h,0.75,21.2903
,article,18848354,QD,QD,Self-synthesized,,,,,,,MTT,HEK-293T,Human,Kidney,48 h,1.5,15.6598
,article,18848354,QD,QD,Self-synthesized,,,,,,,MTT,HEK-293T,Human,Kidney,48 h,3,4.9267
,article,18848354,QD,QD,Self-synthesized,,,,,,,MTT,HEK-293T,Human,Kidney,24 h,0,100
,article,18848354,QD,QD,Self-synthesized,,,,,,,MTT,HEK-293T,Human,Kidney,24 h,0.18,101.7872
,article,18848354,QD,QD,Self-synthesized,,,,,,,MTT,HEK-293T,Human,Kidney,24 h,0.37,77.7872
,article,18848354,QD,QD,Self-synthesized,,,,,,,MTT,HEK-293T,Human,Kidney,24 h,0.75,67.7447
,article,18848354,QD,QD,Self-synthesized,,,,,,,MTT,HEK-293T,Human,Kidney,24 h,1.5,64.8511
,article,18848354,QD,QD,Self-synthesized,,,,,,,MTT,HEK-293T,Human,Kidney,24 h,3,53.7872
,article,18848354,QD,QD,Self-synthesized,,,,,,,MTT,HEK-293T,Human,Kidney,48 h,0,100
,article,18848354,QD,QD,Self-synthesized,,,,,,,MTT,HEK-293T,Human,Kidney,48 h,0.18,26.9208
,article,18848354,QD,QD,Self-synthesized,,,,,,,MTT,HEK-293T,Human,Kidney,48 h,0.37,18.1232
,article,18848354,QD,QD,Self-synthesized,,,,,,,MTT,HEK-293T,Human,Kidney,48 h,0.75,8.0938
,article,18848354,QD,QD,Self-synthesized,,,,,,,MTT,HEK-293T,Human,Kidney,48 h,1.5,4.3988
,article,18848354,QD,QD,Self-synthesized,,,,,,,MTT,HEK-293T,Human,Kidney,48 h,3,0.7038
,article,18848354,QD,QD,Self-synthesized,,,,,,,MTT,HEK-293T,Human,Kidney,24 h,0,100
,article,18848354,QD,QD,Self-synthesized,,,,,,,MTT,HEK-293T,Human,Kidney,24 h,0.18,86.2979
,article,18848354,QD,QD,Self-synthesized,,,,,,,MTT,HEK-293T,Human,Kidney,24 h,0.37,68.0851
,article,18848354,QD,QD,Self-synthesized,,,,,,,MTT,HEK-293T,Human,Kidney,24 h,0.75,52.766
,article,18848354,QD,QD,Self-synthesized,,,,,,,MTT,HEK-293T,Human,Kidney,24 h,1.5,44.9362
,article,18848354,QD,QD,Self-synthesized,,,,,,,MTT,HEK-293T,Human,Kidney,24 h,3,33.0213
,article,18848354,QD,QD,Self-synthesized,,,,,,,MTT,K562,Human,Chronic Myelogenous Leukemia,24 h,0,100
,article,18848354,QD,QD,Self-synthesized,,,,,,,MTT,K562,Human,Chronic Myelogenous Leukemia,24 h,0.18,102.0237
,article,18848354,QD,QD,Self-synthesized,,,,,,,MTT,K562,Human,Chronic Myelogenous Leukemia,24 h,0.37,103.2852
,article,18848354,QD,QD,Self-synthesized,,,,,,,MTT,K562,Human,Chronic Myelogenous Leukemia,24 h,0.75,99.816
,article,18848354,QD,QD,Self-synthesized,,,,,,,MTT,K562,Human,Chronic Myelogenous Leukemia,24 h,1.5,96.5046
,article,18848354,QD,QD,Self-synthesized,,,,,,,MTT,K562,Human,Chronic Myelogenous Leukemia,24 h,3,88.4625
,article,22078811,Other,QD,,,,,,,,MTT,HEK-293,Human,Kidney,,0,100
,article,22078811,Other,QD,,,,,,,,MTT,HEK-293,Human,Kidney,,0.01875,94.9075
,article,22078811,Other,QD,,,,,,,,MTT,HEK-293,Human,Kidney,,0.0375,85.0071
,article,22078811,Other,QD,,,,,,,,MTT,HEK-293,Human,Kidney,,0.075,66.2304
,article,22078811,Other,QD,,,,,,,,MTT,HEK-293,Human,Kidney,,0.15,46.2589
,article,22078811,Other,QD,,,,,,,,MTT,HEK-293,Human,Kidney,,0.3,25.0925
,article,22111864,Oxide,Fe3O4,,,45.5729,,60.5111,,,MTS,Cortical neuron,Chick,Brain,24 h,0,100
,article,22111864,Oxide,Fe3O4,,,45.5729,,60.5111,,,MTS,Cortical neuron,Chick,Brain,24 h,0.25,12.8543
,article,22111864,Oxide,Fe3O4,,,45.5729,,60.5111,,,MTS,Cortical neuron,Chick,Brain,24 h,1.25,5.5888
,article,22111864,Oxide,Fe3O4,,,45.5729,,60.5111,,,MTS,Cortical neuron,Chick,Brain,24 h,2.5,4.4711
,article,22111864,Oxide,Fe3O4,,,45.5729,,60.5111,,,MTS,Cortical neuron,Chick,Brain,24 h,0,100
,article,22111864,Oxide,Fe3O4,,,45.5729,,60.5111,,,MTS,Cortical neuron,Chick,Brain,24 h,0.25,89.98
,article,22111864,Oxide,Fe3O4,,,45.5729,,60.5111,,,MTS,Cortical neuron,Chick,Brain,24 h,1.25,72.3752
