Repository: dydtkddl/nanometaloxide

File: 00datacollection/01s2nano_data.csv (part 37 of 75)
Tags,Source,Info #,Material group,Material type,Manufacturer,Core (or Grain) size (nm),Hydrodynamic size (nm),Size distribution,Surface charge (mV),Surface Area (m^2/g),Shape,Assay method,Cell line (or type),Cell line species,IC origin,Exposure time,Dose (ug/ml),Toxicity value (%)
,article,22111864,Oxide,Fe3O4,,,45.5729,,60.5111,,,MTS,Cortical neuron,Chick,Brain,24 h,2.5,79.9202
,article,22111864,Oxide,Fe3O4,,,45.5729,,60.5111,,,MTS,Cortical neuron,Chick,Brain,24 h,0,100
,article,22111864,Oxide,Fe3O4,,,45.5729,,60.5111,,,MTS,Cortical neuron,Chick,Brain,24 h,0.25,101.4371
,article,22111864,Oxide,Fe3O4,,,45.5729,,60.5111,,,MTS,Cortical neuron,Chick,Brain,24 h,1.25,86.0679
,article,22111864,Oxide,Fe3O4,,,45.5729,,60.5111,,,MTS,Cortical neuron,Chick,Brain,24 h,2.5,93.0539
,article,22098780,Oxide,Fe3O4,,51.34,115.3,,-39.3,,,MTT,A549,Human,Lung,24 h,0,100
,article,22098780,Oxide,Fe3O4,,51.34,115.3,,-39.3,,,MTT,A549,Human,Lung,24 h,100,53.0737
,article,21838310,Oxide,Fe3O4,Self-synthesized,,13.7,,43.7,,Sphere,MTT,BE-2-C,Human,Bone,24 h,0,100
,article,21838310,Oxide,Fe3O4,Self-synthesized,,13.7,,43.7,,Sphere,MTT,BE-2-C,Human,Bone,24 h,2250,62.6322
,article,21838310,Oxide,Fe3O4,Self-synthesized,,13.7,,43.7,,Sphere,MTT,BE-2-C,Human,Bone,24 h,4500,50.3037
,article,21838310,Oxide,Fe3O4,Self-synthesized,,13.7,,43.7,,Sphere,MTT,BE-2-C,Human,Bone,24 h,9000,31.5861
,article,21838310,Oxide,Fe3O4,Self-synthesized,,13.7,,43.7,,Sphere,MTT,BE-2-C,Human,Bone,24 h,18000,18.6277
,article,21838310,Oxide,Fe3O4,Self-synthesized,,13.7,,43.7,,Sphere,MTT,BE-2-C,Human,Bone,24 h,36000,11.5186
,article,21838310,Oxide,Fe3O4,Self-synthesized,,13.7,,43.7,,Sphere,MTT,293T,Human,Kidney,24 h,0,100
,article,21838310,Oxide,Fe3O4,Self-synthesized,,13.7,,43.7,,Sphere,MTT,293T,Human,Kidney,24 h,2250,83.2846
,article,21838310,Oxide,Fe3O4,Self-synthesized,,13.7,,43.7,,Sphere,MTT,293T,Human,Kidney,24 h,4500,75.4556
,article,21838310,Oxide,Fe3O4,Self-synthesized,,13.7,,43.7,,Sphere,MTT,293T,Human,Kidney,24 h,9000,64.6569
,article,21838310,Oxide,Fe3O4,Self-synthesized,,13.7,,43.7,,Sphere,MTT,293T,Human,Kidney,24 h,18000,53.7233
,article,21838310,Oxide,Fe3O4,Self-synthesized,,13.7,,43.7,,Sphere,MTT,293T,Human,Kidney,24 h,36000,38.6052
,article,21838310,Oxide,Fe3O4,Self-synthesized,,13.7,,43.7,,Sphere,MTT,HCM,Human,Heart,24 h,0,100
,article,21838310,Oxide,Fe3O4,Self-synthesized,,13.7,,43.7,,Sphere,MTT,HCM,Human,Heart,24 h,2250,84.4994
,article,21838310,Oxide,Fe3O4,Self-synthesized,,13.7,,43.7,,Sphere,MTT,HCM,Human,Heart,24 h,4500,76.4004
,article,21838310,Oxide,Fe3O4,Self-synthesized,,13.7,,43.7,,Sphere,MTT,HCM,Human,Heart,24 h,9000,68.5714
,article,21838310,Oxide,Fe3O4,Self-synthesized,,13.7,,43.7,,Sphere,MTT,HCM,Human,Heart,24 h,18000,62.4972
,article,21838310,Oxide,Fe3O4,Self-synthesized,,13.7,,43.7,,Sphere,MTT,HCM,Human,Heart,24 h,36000,51.5636
,article,21838310,Oxide,Fe3O4,Self-synthesized,,13.7,,43.7,,Sphere,MTT,BE-2-C,Human,Bone,24 h,0,100
,article,21838310,Oxide,Fe3O4,Self-synthesized,,13.7,,43.7,,Sphere,MTT,BE-2-C,Human,Bone,24 h,2250,51.3901
,article,21838310,Oxide,Fe3O4,Self-synthesized,,13.7,,43.7,,Sphere,MTT,BE-2-C,Human,Bone,24 h,4500,40.2242
,article,21838310,Oxide,Fe3O4,Self-synthesized,,13.7,,43.7,,Sphere,MTT,BE-2-C,Human,Bone,24 h,9000,28.3857
,article,21838310,Oxide,Fe3O4,Self-synthesized,,13.7,,43.7,,Sphere,MTT,BE-2-C,Human,Bone,24 h,18000,12.6457
,article,21838310,Oxide,Fe3O4,Self-synthesized,,13.7,,43.7,,Sphere,MTT,BE-2-C,Human,Bone,24 h,36000,8.4753
,article,21838310,Oxide,Fe3O4,Self-synthesized,,13.7,,43.7,,Sphere,MTT,293T,Human,Kidney,24 h,0,100
,article,21838310,Oxide,Fe3O4,Self-synthesized,,13.7,,43.7,,Sphere,MTT,293T,Human,Kidney,24 h,2250,73.991
,article,21838310,Oxide,Fe3O4,Self-synthesized,,13.7,,43.7,,Sphere,MTT,293T,Human,Kidney,24 h,4500,66.0538
,article,21838310,Oxide,Fe3O4,Self-synthesized,,13.7,,43.7,,Sphere,MTT,293T,Human,Kidney,24 h,9000,57.1749
,article,21838310,Oxide,Fe3O4,Self-synthesized,,13.7,,43.7,,Sphere,MTT,293T,Human,Kidney,24 h,18000,48.1614
,article,21838310,Oxide,Fe3O4,Self-synthesized,,13.7,,43.7,,Sphere,MTT,293T,Human,Kidney,24 h,36000,32.1525
,article,21838310,Oxide,Fe3O4,Self-synthesized,,13.7,,43.7,,Sphere,MTT,HCM,Human,Heart,24 h,0,100
,article,21838310,Oxide,Fe3O4,Self-synthesized,,13.7,,43.7,,Sphere,MTT,HCM,Human,Heart,24 h,2250,75.8744
,article,21838310,Oxide,Fe3O4,Self-synthesized,,13.7,,43.7,,Sphere,MTT,HCM,Human,Heart,24 h,4500,70.6278
,article,21838310,Oxide,Fe3O4,Self-synthesized,,13.7,,43.7,,Sphere,MTT,HCM,Human,Heart,24 h,9000,60.9417
,article,21838310,Oxide,Fe3O4,Self-synthesized,,13.7,,43.7,,Sphere,MTT,HCM,Human,Heart,24 h,18000,53.9462
,article,21838310,Oxide,Fe3O4,Self-synthesized,,13.7,,43.7,,Sphere,MTT,HCM,Human,Heart,24 h,36000,33.4978
,article,21838310,Oxide,Fe3O4,Self-synthesized,,13.7,,43.7,,Sphere,MTT,BE-2-C,Human,Bone,24 h,0,100
,article,21838310,Oxide,Fe3O4,Self-synthesized,,13.7,,43.7,,Sphere,MTT,BE-2-C,Human,Bone,24 h,2250,67.8788
,article,21838310,Oxide,Fe3O4,Self-synthesized,,13.7,,43.7,,Sphere,MTT,BE-2-C,Human,Bone,24 h,4500,45.6117
,article,21838310,Oxide,Fe3O4,Self-synthesized,,13.7,,43.7,,Sphere,MTT,BE-2-C,Human,Bone,24 h,9000,42.0202
,article,21838310,Oxide,Fe3O4,Self-synthesized,,13.7,,43.7,,Sphere,MTT,BE-2-C,Human,Bone,24 h,18000,36.0943
,article,21838310,Oxide,Fe3O4,Self-synthesized,,13.7,,43.7,,Sphere,MTT,BE-2-C,Human,Bone,24 h,36000,14.3659
,article,21838310,Oxide,Fe3O4,Self-synthesized,,13.7,,43.7,,Sphere,MTT,293T,Human,Kidney,24 h,0,100
,article,21838310,Oxide,Fe3O4,Self-synthesized,,13.7,,43.7,,Sphere,MTT,293T,Human,Kidney,24 h,2250,94.2761
,article,21838310,Oxide,Fe3O4,Self-synthesized,,13.7,,43.7,,Sphere,MTT,293T,Human,Kidney,24 h,4500,87.2727
,article,21838310,Oxide,Fe3O4,Self-synthesized,,13.7,,43.7,,Sphere,MTT,293T,Human,Kidney,24 h,9000,76.4983
,article,21838310,Oxide,Fe3O4,Self-synthesized,,13.7,,43.7,,Sphere,MTT,293T,Human,Kidney,24 h,18000,64.4669
,article,21838310,Oxide,Fe3O4,Self-synthesized,,13.7,,43.7,,Sphere,MTT,293T,Human,Kidney,24 h,36000,42.0202
,article,21838310,Oxide,Fe3O4,Self-synthesized,,13.7,,43.7,,Sphere,MTT,HCM,Human,Heart,24 h,0,100
,article,21838310,Oxide,Fe3O4,Self-synthesized,,13.7,,43.7,,Sphere,MTT,HCM,Human,Heart,24 h,2250,99.3042
,article,21838310,Oxide,Fe3O4,Self-synthesized,,13.7,,43.7,,Sphere,MTT,HCM,Human,Heart,24 h,4500,93.3782
,article,21838310,Oxide,Fe3O4,Self-synthesized,,13.7,,43.7,,Sphere,MTT,HCM,Human,Heart,24 h,9000,91.4029
,article,21838310,Oxide,Fe3O4,Self-synthesized,,13.7,,43.7,,Sphere,MTT,HCM,Human,Heart,24 h,18000,84.0404
,article,21838310,Oxide,Fe3O4,Self-synthesized,,13.7,,43.7,,Sphere,MTT,HCM,Human,Heart,24 h,36000,59.4388
,article,23447952,Oxide,Fe3O4,Nanostructured and Amorphous Matreials,25,,,,,Sphere,Calcein-AM,RPE,Human,Retina,24 h,0,100
,article,23447952,Oxide,Fe3O4,Nanostructured and Amorphous Matreials,25,,,,,Sphere,Calcein-AM,RPE,Human,Retina,24 h,10,85.9679
,article,23447952,Oxide,Fe3O4,Nanostructured and Amorphous Matreials,25,,,,,Sphere,Calcein-AM,RPE,Human,Retina,24 h,50,75.1665
,article,23447952,Oxide,Fe3O4,Nanostructured and Amorphous Matreials,25,,,,,Sphere,Calcein-AM,RPE,Human,Retina,24 h,200,63.7731
,article,23447952,Oxide,Fe3O4,Nanostructured and Amorphous Matreials,25,,,,,Sphere,Calcein-AM,RPE,Human,Retina,24 h,400,56.8187
,article,21699198,Oxide,Fe2O3,Self-synthesized,6.7,,,,,Sphere,MTT,NIH/3T3,Mouse,Embryo,24 h,0,100
,article,21699198,Oxide,Fe2O3,Self-synthesized,6.7,,,,,Sphere,MTT,NIH/3T3,Mouse,Embryo,24 h,1,92.9032
,article,21699198,Oxide,Fe2O3,Self-synthesized,6.7,,,,,Sphere,MTT,NIH/3T3,Mouse,Embryo,24 h,3,102.3387
,article,21699198,Oxide,Fe2O3,Self-synthesized,6.7,,,,,Sphere,MTT,NIH/3T3,Mouse,Embryo,24 h,10,111.0484
,article,21699198,Oxide,Fe2O3,Self-synthesized,6.7,,,,,Sphere,MTT,NIH/3T3,Mouse,Embryo,24 h,30,103.3065
,article,21699198,Oxide,Fe2O3,Self-synthesized,6.7,,,,,Sphere,MTT,NIH/3T3,Mouse,Embryo,24 h,100,96.0484
,article,21699198,Oxide,Fe2O3,Self-synthesized,6.7,,,,,Sphere,MTT,NIH/3T3,Mouse,Embryo,24 h,300,100.1613
,article,21699198,Oxide,Fe2O3,Self-synthesized,6.7,,,,,Sphere,MTT,NIH/3T3,Mouse,Embryo,24 h,1000,92.9032
,article,21699198,Oxide,Fe2O3,Self-synthesized,6.7,,,,,Sphere,MTT,NIH/3T3,Mouse,Embryo,24 h,0,100
,article,21699198,Oxide,Fe2O3,Self-synthesized,6.7,,,,,Sphere,MTT,NIH/3T3,Mouse,Embryo,24 h,1,94.1129
,article,21699198,Oxide,Fe2O3,Self-synthesized,6.7,,,,,Sphere,MTT,NIH/3T3,Mouse,Embryo,24 h,3,108.871
,article,21699198,Oxide,Fe2O3,Self-synthesized,6.7,,,,,Sphere,MTT,NIH/3T3,Mouse,Embryo,24 h,10,108.1452
,article,21699198,Oxide,Fe2O3,Self-synthesized,6.7,,,,,Sphere,MTT,NIH/3T3,Mouse,Embryo,24 h,30,95.3226
,article,21699198,Oxide,Fe2O3,Self-synthesized,6.7,,,,,Sphere,MTT,NIH/3T3,Mouse,Embryo,24 h,100,103.5484
,article,21699198,Oxide,Fe2O3,Self-synthesized,6.7,,,,,Sphere,MTT,NIH/3T3,Mouse,Embryo,24 h,300,101.8548
,article,21699198,Oxide,Fe2O3,Self-synthesized,6.7,,,,,Sphere,MTT,NIH/3T3,Mouse,Embryo,24 h,1000,111.2903
,article,21699198,Oxide,Fe2O3,Self-synthesized,6.7,,,,,Sphere,MTT,NIH/3T3,Mouse,Embryo,24 h,0,100
,article,21699198,Oxide,Fe2O3,Self-synthesized,6.7,,,,,Sphere,MTT,NIH/3T3,Mouse,Embryo,24 h,30,100.332
,article,21699198,Oxide,Fe2O3,Self-synthesized,6.7,,,,,Sphere,MTT,NIH/3T3,Mouse,Embryo,24 h,100,94.8548
,article,21699198,Oxide,Fe2O3,Self-synthesized,6.7,,,,,Sphere,MTT,NIH/3T3,Mouse,Embryo,24 h,300,81.9087
,article,21699198,Oxide,Fe2O3,Self-synthesized,6.7,,,,,Sphere,MTT,NIH/3T3,Mouse,Embryo,24 h,1000,109.7925
,article,21699198,Oxide,Fe2O3,Self-synthesized,6.7,,,,,Sphere,MTT,NIH/3T3,Mouse,Embryo,24 h,3000,114.0249
,article,21699198,Oxide,Fe2O3,Self-synthesized,6.7,,,,,Sphere,MTT,NIH/3T3,Mouse,Embryo,24 h,10000,103.8174
,article,21699198,Oxide,Fe2O3,Self-synthesized,6.7,,,,,Sphere,MTT,NIH/3T3,Mouse,Embryo,2 h,0,100
,article,21699198,Oxide,Fe2O3,Self-synthesized,6.7,,,,,Sphere,MTT,NIH/3T3,Mouse,Embryo,2 h,30,102.8216
,article,21699198,Oxide,Fe2O3,Self-synthesized,6.7,,,,,Sphere,MTT,NIH/3T3,Mouse,Embryo,2 h,100,116.5145
,article,21699198,Oxide,Fe2O3,Self-synthesized,6.7,,,,,Sphere,MTT,NIH/3T3,Mouse,Embryo,2 h,300,112.2822
,article,21699198,Oxide,Fe2O3,Self-synthesized,6.7,,,,,Sphere,MTT,NIH/3T3,Mouse,Embryo,2 h,1000,97.0954
,article,21699198,Oxide,Fe2O3,Self-synthesized,6.7,,,,,Sphere,MTT,NIH/3T3,Mouse,Embryo,2 h,3000,105.5602
,article,21699198,Oxide,Fe2O3,Self-synthesized,6.7,,,,,Sphere,MTT,NIH/3T3,Mouse,Embryo,2 h,10000,97.8423
,article,22409060,Oxide,Fe3O4,Sigma chemical company,35,,,,,,MTS,PC-12,Rat,Adrenal gland,24 h,0,100
,article,22409060,Oxide,Fe3O4,Sigma chemical company,35,,,,,,MTS,PC-12,Rat,Adrenal gland,24 h,25,98.9276
,article,22409060,Oxide,Fe3O4,Sigma chemical company,35,,,,,,MTS,PC-12,Rat,Adrenal gland,24 h,50,95.8892
,article,22409060,Oxide,Fe3O4,Sigma chemical company,35,,,,,,MTS,PC-12,Rat,Adrenal gland,24 h,100,89.9017
,article,22409060,Oxide,Fe3O4,Sigma chemical company,35,,,,,,MTS,PC-12,Rat,Adrenal gland,24 h,200,75.9607
,article,26404244,QD,QD,Self-synthesized,26.79,,,-13.86,,,,AML12,Mouse,Liver,48 h,0,100
,article,26404244,QD,QD,Self-synthesized,26.79,,,-13.86,,,,AML12,Mouse,Liver,48 h,27.66,83.2
,article,26404244,QD,QD,Self-synthesized,26.79,,,-13.86,,,,AML12,Mouse,Liver,48 h,41.49,71.2
,article,26404244,QD,QD,Self-synthesized,26.79,,,-13.86,,,,AML12,Mouse,Liver,48 h,53.94,45.4
,article,26404244,QD,QD,Self-synthesized,26.79,,,-13.86,,,,AML12,Mouse,Liver,48 h,70.12,24.4
,article,26404244,QD,QD,Self-synthesized,26.79,,,-13.86,,,,AML12,Mouse,Liver,48 h,91.16,14.3
,article,26404244,QD,QD,Self-synthesized,26.79,,,-13.86,,,,AML12,Mouse,Liver,48 h,118.5,11
,article,26404244,QD,QD,Self-synthesized,26.79,,,-13.86,,,,AML12,Mouse,Liver,24 h,0,100
,article,26404244,QD,QD,Self-synthesized,26.79,,,-13.86,,,,AML12,Mouse,Liver,24 h,27.66,92.8
,article,26404244,QD,QD,Self-synthesized,26.79,,,-13.86,,,,AML12,Mouse,Liver,24 h,41.49,89.4
,article,26404244,QD,QD,Self-synthesized,26.79,,,-13.86,,,,AML12,Mouse,Liver,24 h,53.94,66
,article,26404244,QD,QD,Self-synthesized,26.79,,,-13.86,,,,AML12,Mouse,Liver,24 h,70.12,43
,article,26404244,QD,QD,Self-synthesized,26.79,,,-13.86,,,,AML12,Mouse,Liver,24 h,91.16,29.1
,article,26404244,QD,QD,Self-synthesized,26.79,,,-13.86,,,,AML12,Mouse,Liver,24 h,118.5,11
,article,26404244,QD,QD,Self-synthesized,26.79,,,-13.86,,,MTT,AML12,Mouse,Liver,48 h,0,100
,article,26404244,QD,QD,Self-synthesized,26.79,,,-13.86,,,MTT,AML12,Mouse,Liver,48 h,21.66,66.9
,article,26404244,QD,QD,Self-synthesized,26.79,,,-13.86,,,MTT,AML12,Mouse,Liver,48 h,41.49,56.1
,article,26404244,QD,QD,Self-synthesized,26.79,,,-13.86,,,MTT,AML12,Mouse,Liver,48 h,53.94,29.4
,article,26404244,QD,QD,Self-synthesized,26.79,,,-13.86,,,MTT,AML12,Mouse,Liver,48 h,70.12,13.1
,article,26404244,QD,QD,Self-synthesized,26.79,,,-13.86,,,MTT,AML12,Mouse,Liver,48 h,91.16,1.8
,article,26404244,QD,QD,Self-synthesized,26.79,,,-13.86,,,MTT,AML12,Mouse,Liver,48 h,118.5,0
,article,26404244,QD,QD,Self-synthesized,26.79,,,-13.86,,,MTT,AML12,Mouse,Liver,24 h,0,3.5
,article,26404244,QD,QD,Self-synthesized,26.79,,,-13.86,,,MTT,AML12,Mouse,Liver,24 h,20,11.8
,article,26404244,QD,QD,Self-synthesized,26.79,,,-13.86,,,MTT,AML12,Mouse,Liver,24 h,30,16.5
,article,26404244,QD,QD,Self-synthesized,26.79,,,-13.86,,,MTT,AML12,Mouse,Liver,24 h,40,25.4
,article,26404244,QD,QD,Self-synthesized,26.79,,,-13.86,,,MTT,AML12,Mouse,Liver,24 h,21.66,85
,article,26404244,QD,QD,Self-synthesized,26.79,,,-13.86,,,MTT,AML12,Mouse,Liver,24 h,41.49,72.8
,article,26404244,QD,QD,Self-synthesized,26.79,,,-13.86,,,MTT,AML12,Mouse,Liver,24 h,53.94,51.5
,article,26404244,QD,QD,Self-synthesized,26.79,,,-13.86,,,MTT,AML12,Mouse,Liver,24 h,70.12,38.9
,article,26404244,QD,QD,Self-synthesized,26.79,,,-13.86,,,MTT,AML12,Mouse,Liver,24 h,91.16,14
,article,26404244,QD,QD,Self-synthesized,26.79,,,-13.86,,,MTT,AML12,Mouse,Liver,24 h,118.5,0
,article,26405541,QD,QD,Self-synthesized,5.48,,,,,,MTT,L-02,Human,Liver,6 h,0,100
,article,26405541,QD,QD,Self-synthesized,5.48,,,,,,MTT,L-02,Human,Liver,6 h,7.5,92
,article,26405541,QD,QD,Self-synthesized,5.48,,,,,,MTT,L-02,Human,Liver,6 h,15,31.3
,article,26405541,QD,QD,Self-synthesized,5.48,,,,,,MTT,L-02,Human,Liver,6 h,30,80.5
,article,26405541,QD,QD,Self-synthesized,5.48,,,,,,MTT,L-02,Human,Liver,6 h,60,33.4
,article,26405541,QD,QD,Self-synthesized,5.48,,,,,,MTT,HepG2,Human,Liver,6 h,0,2.9
,article,26405541,QD,QD,Self-synthesized,5.48,,,,,,MTT,HepG2,Human,Liver,6 h,7.5,3.9
,article,26405541,QD,QD,Self-synthesized,5.48,,,,,,MTT,HepG2,Human,Liver,6 h,15,3.5
,article,26405541,QD,QD,Self-synthesized,5.48,,,,,,MTT,HepG2,Human,Liver,6 h,30,28.3
,article,26405541,QD,QD,Self-synthesized,5.48,,,,,,MTT,HepG2,Human,Liver,6 h,60,11.4
,article,N/A (un-recorded article in Pubmed database),Carbon,MWCNT,Self-manufactured,2.01,,,,1110,,MTT,HUVEC,Human,Vein,24 h,0,94.764
,article,N/A (un-recorded article in Pubmed database),Carbon,MWCNT,Self-manufactured,2.01,,,,1110,,MTT,HUVEC,Human,Vein,24 h,0.45,98.726
,article,N/A (un-recorded article in Pubmed database),Carbon,MWCNT,Self-manufactured,2.01,,,,1110,,MTT,HUVEC,Human,Vein,24 h,0.81,89.151
,article,N/A (un-recorded article in Pubmed database),Carbon,MWCNT,Self-manufactured,2.01,,,,1110,,MTT,HUVEC,Human,Vein,24 h,0.891,94.764
,article,N/A (un-recorded article in Pubmed database),Carbon,MWCNT,Self-manufactured,2.01,,,,1110,,MTT,HUVEC,Human,Vein,24 h,,12.877
,article,N/A (un-recorded article in Pubmed database),Carbon,MWCNT,Self-manufactured,2.01,,,,1110,,MTT,HUVEC,Human,Vein,24 h,0,104.34
,article,N/A (un-recorded article in Pubmed database),Carbon,MWCNT,Self-manufactured,2.01,,,,1110,,MTT,HUVEC,Human,Vein,24 h,0.32,104.009
,article,N/A (un-recorded article in Pubmed database),Carbon,MWCNT,Self-manufactured,2.01,,,,1110,,MTT,HUVEC,Human,Vein,24 h,0.576,94.104
,article,N/A (un-recorded article in Pubmed database),Carbon,MWCNT,Self-manufactured,2.01,,,,1110,,MTT,HUVEC,Human,Vein,24 h,0.6336,80.566
,article,N/A (un-recorded article in Pubmed database),Carbon,MWCNT,Self-manufactured,2.01,,,,1110,,MTT,HUVEC,Human,Vein,24 h,,13.538
,article,N/A (un-recorded article in Pubmed database),Carbon,MWCNT,Self-manufactured,2.01,,,,1110,,MTT,HUVEC,Human,Vein,24 h,0,104.009
,article,N/A (un-recorded article in Pubmed database),Carbon,MWCNT,Self-manufactured,2.01,,,,1110,,MTT,HUVEC,Human,Vein,24 h,0.25,84.858
,article,N/A (un-recorded article in Pubmed database),Carbon,MWCNT,Self-manufactured,2.01,,,,1110,,MTT,HUVEC,Human,Vein,24 h,0.45,81.557
,article,N/A (un-recorded article in Pubmed database),Carbon,MWCNT,Self-manufactured,2.01,,,,1110,,MTT,HUVEC,Human,Vein,24 h,0.495,75.613
,article,N/A (un-recorded article in Pubmed database),Carbon,MWCNT,Self-manufactured,2.01,,,,1110,,MTT,HUVEC,Human,Vein,24 h,,13.868
,article,22271384,Carbon,MWCNT,,30,,,,,,MTT,A549,Human,Lung,24 h,0,100
,article,22271384,Carbon,MWCNT,,30,,,,,,MTT,A549,Human,Lung,24 h,5,64.58
,article,22271384,Carbon,MWCNT,,30,,,,,,MTT,A549,Human,Lung,24 h,10,64.82
,article,22271384,Carbon,MWCNT,,30,,,,,,MTT,A549,Human,Lung,24 h,40,62.748
,article,22271384,Carbon,MWCNT,,30,,,,,,MTT,A549,Human,Lung,24 h,100,66.412
,article,21681618,Oxide,ZnO,Sigma Aldrich,45.3,310,,32.7,21.3,Sphere,MTT,hCMECs,Human,Heart,24 h,0.001,96.134
,article,21681618,Oxide,ZnO,Sigma Aldrich,45.3,310,,32.7,21.3,Sphere,MTT,hCMECs,Human,Heart,24 h,0.01,100
,article,21681618,Oxide,ZnO,Sigma Aldrich,45.3,310,,32.7,21.3,Sphere,MTT,hCMECs,Human,Heart,24 h,0.1,95.3608
,article,21681618,Oxide,ZnO,Sigma Aldrich,45.3,310,,32.7,21.3,Sphere,MTT,hCMECs,Human,Heart,24 h,1,96.6495
,article,21681618,Oxide,ZnO,Sigma Aldrich,45.3,310,,32.7,21.3,Sphere,MTT,hCMECs,Human,Heart,24 h,5,74.7423
,article,21681618,Oxide,ZnO,Sigma Aldrich,45.3,310,,32.7,21.3,Sphere,MTT,hCMECs,Human,Heart,24 h,10,43.299
,article,21681618,Oxide,ZnO,Sigma Aldrich,45.3,310,,32.7,21.3,Sphere,MTT,hCMECs,Human,Heart,24 h,20,15.2062
,article,21681618,Oxide,ZnO,Sigma Aldrich,45.3,310,,32.7,21.3,Sphere,MTT,hCMECs,Human,Heart,24 h,50,13.6598
,article,21681618,Oxide,ZnO,Sigma Aldrich,45.3,310,,32.7,21.3,Sphere,MTT,hCMECs,Human,Heart,24 h,100,13.6598
,article,21681618,Oxide,ZnO,Sigma Aldrich,45.3,310,,32.7,21.3,Sphere,MTT,hCMECs,Human,Heart,12 h,0.001,96.9828
,article,21681618,Oxide,ZnO,Sigma Aldrich,45.3,310,,32.7,21.3,Sphere,MTT,hCMECs,Human,Heart,12 h,0.01,94.6552
,article,21681618,Oxide,ZnO,Sigma Aldrich,45.3,310,,32.7,21.3,Sphere,MTT,hCMECs,Human,Heart,12 h,0.1,95.431
,article,21681618,Oxide,ZnO,Sigma Aldrich,45.3,310,,32.7,21.3,Sphere,MTT,hCMECs,Human,Heart,12 h,1,98.2759
,article,21681618,Oxide,ZnO,Sigma Aldrich,45.3,310,,32.7,21.3,Sphere,MTT,hCMECs,Human,Heart,12 h,5,82.2414
,article,21681618,Oxide,ZnO,Sigma Aldrich,45.3,310,,32.7,21.3,Sphere,MTT,hCMECs,Human,Heart,12 h,10,62.3276
,article,21681618,Oxide,ZnO,Sigma Aldrich,45.3,310,,32.7,21.3,Sphere,MTT,hCMECs,Human,Heart,12 h,20,44.4828
,article,21681618,Oxide,ZnO,Sigma Aldrich,45.3,310,,32.7,21.3,Sphere,MTT,hCMECs,Human,Heart,12 h,50,15.7759
,article,21681618,Oxide,ZnO,Sigma Aldrich,45.3,310,,32.7,21.3,Sphere,MTT,hCMECs,Human,Heart,12 h,100,13.9655
,article,21681618,Oxide,ZnO,Sigma Aldrich,45.3,310,,32.7,21.3,Sphere,MTT,hCMECs,Human,Heart,24 h,0.001,92.5258
,article,21681618,Oxide,ZnO,Sigma Aldrich,45.3,310,,32.7,21.3,Sphere,MTT,hCMECs,Human,Heart,24 h,0.01,96.134
,article,21681618,Oxide,ZnO,Sigma Aldrich,45.3,310,,32.7,21.3,Sphere,MTT,hCMECs,Human,Heart,24 h,0.1,93.5567
,article,21681618,Oxide,ZnO,Sigma Aldrich,45.3,310,,32.7,21.3,Sphere,MTT,hCMECs,Human,Heart,24 h,1,97.6804
,article,21681618,Oxide,ZnO,Sigma Aldrich,45.3,310,,32.7,21.3,Sphere,MTT,hCMECs,Human,Heart,24 h,5,94.8454
,article,21681618,Oxide,ZnO,Sigma Aldrich,45.3,310,,32.7,21.3,Sphere,MTT,hCMECs,Human,Heart,24 h,10,96.3918
,article,21681618,Oxide,ZnO,Sigma Aldrich,45.3,310,,32.7,21.3,Sphere,MTT,hCMECs,Human,Heart,24 h,20,92.268
,article,21681618,Oxide,ZnO,Sigma Aldrich,45.3,310,,32.7,21.3,Sphere,MTT,hCMECs,Human,Heart,24 h,50,92.268
,article,21681618,Oxide,ZnO,Sigma Aldrich,45.3,310,,32.7,21.3,Sphere,MTT,hCMECs,Human,Heart,24 h,100,82.732
,article,21681618,Oxide,ZnO,Sigma Aldrich,45.3,310,,32.7,21.3,Sphere,MTT,hCMECs,Human,Heart,12 h,0.001,95.6897
,article,21681618,Oxide,ZnO,Sigma Aldrich,45.3,310,,32.7,21.3,Sphere,MTT,hCMECs,Human,Heart,12 h,0.01,94.4828
,article,21681618,Oxide,ZnO,Sigma Aldrich,45.3,310,,32.7,21.3,Sphere,MTT,hCMECs,Human,Heart,12 h,0.1,96.8966
,article,21681618,Oxide,ZnO,Sigma Aldrich,45.3,310,,32.7,21.3,Sphere,MTT,hCMECs,Human,Heart,12 h,1,99.4828
,article,21681618,Oxide,ZnO,Sigma Aldrich,45.3,310,,32.7,21.3,Sphere,MTT,hCMECs,Human,Heart,12 h,5,94.6552
,article,21681618,Oxide,ZnO,Sigma Aldrich,45.3,310,,32.7,21.3,Sphere,MTT,hCMECs,Human,Heart,12 h,10,95.431
,article,21681618,Oxide,ZnO,Sigma Aldrich,45.3,310,,32.7,21.3,Sphere,MTT,hCMECs,Human,Heart,12 h,20,94.3966
,article,21681618,Oxide,ZnO,Sigma Aldrich,45.3,310,,32.7,21.3,Sphere,MTT,hCMECs,Human,Heart,12 h,50,96.4655
,article,21681618,Oxide,ZnO,Sigma Aldrich,45.3,310,,32.7,21.3,Sphere,MTT,hCMECs,Human,Heart,12 h,100,91.0345
,article,21681618,Oxide,ZnO,Sigma Aldrich,45.3,310,,32.7,21.3,Sphere,MTT,hCMECs,Human,Heart,24 h,0.001,98.7113
,article,21681618,Oxide,ZnO,Sigma Aldrich,45.3,310,,32.7,21.3,Sphere,MTT,hCMECs,Human,Heart,24 h,0.01,98.1959
,article,21681618,Oxide,ZnO,Sigma Aldrich,45.3,310,,32.7,21.3,Sphere,MTT,hCMECs,Human,Heart,24 h,0.1,98.1959
,article,21681618,Oxide,ZnO,Sigma Aldrich,45.3,310,,32.7,21.3,Sphere,MTT,hCMECs,Human,Heart,24 h,1,94.8454
,article,21681618,Oxide,ZnO,Sigma Aldrich,45.3,310,,32.7,21.3,Sphere,MTT,hCMECs,Human,Heart,24 h,5,87.6289
,article,21681618,Oxide,ZnO,Sigma Aldrich,45.3,310,,32.7,21.3,Sphere,MTT,hCMECs,Human,Heart,24 h,10,85.0515
,article,21681618,Oxide,ZnO,Sigma Aldrich,45.3,310,,32.7,21.3,Sphere,MTT,hCMECs,Human,Heart,24 h,20,82.2165
,article,21681618,Oxide,ZnO,Sigma Aldrich,45.3,310,,32.7,21.3,Sphere,MTT,hCMECs,Human,Heart,24 h,50,71.6495
,article,21681618,Oxide,ZnO,Sigma Aldrich,45.3,310,,32.7,21.3,Sphere,MTT,hCMECs,Human,Heart,24 h,100,63.1443
,article,21681618,Oxide,ZnO,Sigma Aldrich,45.3,310,,32.7,21.3,Sphere,MTT,hCMECs,Human,Heart,12 h,0.001,96.2069
,article,21681618,Oxide,ZnO,Sigma Aldrich,45.3,310,,32.7,21.3,Sphere,MTT,hCMECs,Human,Heart,12 h,0.01,98.6207
,article,21681618,Oxide,ZnO,Sigma Aldrich,45.3,310,,32.7,21.3,Sphere,MTT,hCMECs,Human,Heart,12 h,0.1,98.6207
,article,21681618,Oxide,ZnO,Sigma Aldrich,45.3,310,,32.7,21.3,Sphere,MTT,hCMECs,Human,Heart,12 h,1,96.2069
,article,21681618,Oxide,ZnO,Sigma Aldrich,45.3,310,,32.7,21.3,Sphere,MTT,hCMECs,Human,Heart,12 h,5,91.8965
,article,21681618,Oxide,ZnO,Sigma Aldrich,45.3,310,,32.7,21.3,Sphere,MTT,hCMECs,Human,Heart,12 h,10,91.8965
,article,21681618,Oxide,ZnO,Sigma Aldrich,45.3,310,,32.7,21.3,Sphere,MTT,hCMECs,Human,Heart,12 h,20,91.2069
,article,21681618,Oxide,ZnO,Sigma Aldrich,45.3,310,,32.7,21.3,Sphere,MTT,hCMECs,Human,Heart,12 h,50,85.3448
,article,21681618,Oxide,ZnO,Sigma Aldrich,45.3,310,,32.7,21.3,Sphere,MTT,hCMECs,Human,Heart,12 h,100,72.4138
,article,21681618,Oxide,ZnO,Sigma Aldrich,45.3,310,,32.7,21.3,Sphere,MTT,hCMECs,Human,Heart,24 h,0.001,99.4819
,article,21681618,Oxide,ZnO,Sigma Aldrich,45.3,310,,32.7,21.3,Sphere,MTT,hCMECs,Human,Heart,24 h,0.01,101.5544
,article,21681618,Oxide,ZnO,Sigma Aldrich,45.3,310,,32.7,21.3,Sphere,MTT,hCMECs,Human,Heart,24 h,0.1,93.5233
,article,21681618,Oxide,ZnO,Sigma Aldrich,45.3,310,,32.7,21.3,Sphere,MTT,hCMECs,Human,Heart,24 h,1,96.6321
,article,21681618,Oxide,ZnO,Sigma Aldrich,45.3,310,,32.7,21.3,Sphere,MTT,hCMECs,Human,Heart,24 h,5,91.9689
,article,21681618,Oxide,ZnO,Sigma Aldrich,45.3,310,,32.7,21.3,Sphere,MTT,hCMECs,Human,Heart,24 h,10,93.5233
,article,21681618,Oxide,ZnO,Sigma Aldrich,45.3,310,,32.7,21.3,Sphere,MTT,hCMECs,Human,Heart,24 h,20,90.1554
,article,21681618,Oxide,ZnO,Sigma Aldrich,45.3,310,,32.7,21.3,Sphere,MTT,hCMECs,Human,Heart,24 h,50,89.8964
,article,21681618,Oxide,ZnO,Sigma Aldrich,45.3,310,,32.7,21.3,Sphere,MTT,hCMECs,Human,Heart,24 h,100,93.7824
,article,21681618,Oxide,ZnO,Sigma Aldrich,45.3,310,,32.7,21.3,Sphere,MTT,hCMECs,Human,Heart,12 h,0.001,99.3939
,article,21681618,Oxide,ZnO,Sigma Aldrich,45.3,310,,32.7,21.3,Sphere,MTT,hCMECs,Human,Heart,12 h,0.01,96.2771
,article,21681618,Oxide,ZnO,Sigma Aldrich,45.3,310,,32.7,21.3,Sphere,MTT,hCMECs,Human,Heart,12 h,0.1,99.2208
,article,21681618,Oxide,ZnO,Sigma Aldrich,45.3,310,,32.7,21.3,Sphere,MTT,hCMECs,Human,Heart,12 h,1,101.2987
,article,21681618,Oxide,ZnO,Sigma Aldrich,45.3,310,,32.7,21.3,Sphere,MTT,hCMECs,Human,Heart,12 h,5,97.8355
,article,21681618,Oxide,ZnO,Sigma Aldrich,45.3,310,,32.7,21.3,Sphere,MTT,hCMECs,Human,Heart,12 h,10,100.7792
,article,21681618,Oxide,ZnO,Sigma Aldrich,45.3,310,,32.7,21.3,Sphere,MTT,hCMECs,Human,Heart,12 h,20,97.4892
,article,21681618,Oxide,ZnO,Sigma Aldrich,45.3,310,,32.7,21.3,Sphere,MTT,hCMECs,Human,Heart,12 h,50,99.5671
,article,21681618,Oxide,ZnO,Sigma Aldrich,45.3,310,,32.7,21.3,Sphere,MTT,hCMECs,Human,Heart,12 h,100,97.8355
,article,21681618,Oxide,ZnO,Sigma Aldrich,45.3,310,,32.7,21.3,Sphere,MTT,hCMECs,Human,Heart,24 h,0.001,96.8912
,article,21681618,Oxide,ZnO,Sigma Aldrich,45.3,310,,32.7,21.3,Sphere,MTT,hCMECs,Human,Heart,24 h,0.01,98.1865
,article,21681618,Oxide,ZnO,Sigma Aldrich,45.3,310,,32.7,21.3,Sphere,MTT,hCMECs,Human,Heart,24 h,0.1,100.2591
,article,21681618,Oxide,ZnO,Sigma Aldrich,45.3,310,,32.7,21.3,Sphere,MTT,hCMECs,Human,Heart,24 h,1,95.8549
,article,21681618,Oxide,ZnO,Sigma Aldrich,45.3,310,,32.7,21.3,Sphere,MTT,hCMECs,Human,Heart,24 h,5,90.9326
,article,21681618,Oxide,ZnO,Sigma Aldrich,45.3,310,,32.7,21.3,Sphere,MTT,hCMECs,Human,Heart,24 h,10,90.9326
,article,21681618,Oxide,ZnO,Sigma Aldrich,45.3,310,,32.7,21.3,Sphere,MTT,hCMECs,Human,Heart,24 h,20,94.3005
,article,21681618,Oxide,ZnO,Sigma Aldrich,45.3,310,,32.7,21.3,Sphere,MTT,hCMECs,Human,Heart,24 h,50,94.5596
,article,21681618,Oxide,ZnO,Sigma Aldrich,45.3,310,,32.7,21.3,Sphere,MTT,hCMECs,Human,Heart,24 h,100,91.9689
,article,21681618,Oxide,ZnO,Sigma Aldrich,45.3,310,,32.7,21.3,Sphere,MTT,hCMECs,Human,Heart,12 h,0.001,96.6234
,article,21681618,Oxide,ZnO,Sigma Aldrich,45.3,310,,32.7,21.3,Sphere,MTT,hCMECs,Human,Heart,12 h,0.01,96.3636
,article,21681618,Oxide,ZnO,Sigma Aldrich,45.3,310,,32.7,21.3,Sphere,MTT,hCMECs,Human,Heart,12 h,0.1,98.7013
,article,21681618,Oxide,ZnO,Sigma Aldrich,45.3,310,,32.7,21.3,Sphere,MTT,hCMECs,Human,Heart,12 h,1,98.7013
,article,21681618,Oxide,ZnO,Sigma Aldrich,45.3,310,,32.7,21.3,Sphere,MTT,hCMECs,Human,Heart,12 h,5,100.7792
,article,21681618,Oxide,ZnO,Sigma Aldrich,45.3,310,,32.7,21.3,Sphere,MTT,hCMECs,Human,Heart,12 h,10,100.4329
,article,21681618,Oxide,ZnO,Sigma Aldrich,45.3,310,,32.7,21.3,Sphere,MTT,hCMECs,Human,Heart,12 h,20,98.7013
,article,21681618,Oxide,ZnO,Sigma Aldrich,45.3,310,,32.7,21.3,Sphere,MTT,hCMECs,Human,Heart,12 h,50,99.7403
,article,21681618,Oxide,ZnO,Sigma Aldrich,45.3,310,,32.7,21.3,Sphere,MTT,hCMECs,Human,Heart,12 h,100,98.0087
,article,21681618,Oxide,ZnO,Sigma Aldrich,45.3,310,,32.7,21.3,Sphere,MTT,hCMECs,Human,Heart,24 h,0.001,93.5233
,article,21681618,Oxide,ZnO,Sigma Aldrich,45.3,310,,32.7,21.3,Sphere,MTT,hCMECs,Human,Heart,24 h,0.01,98.7047
,article,21681618,Oxide,ZnO,Sigma Aldrich,45.3,310,,32.7,21.3,Sphere,MTT,hCMECs,Human,Heart,24 h,0.1,97.4093
,article,21681618,Oxide,ZnO,Sigma Aldrich,45.3,310,,32.7,21.3,Sphere,MTT,hCMECs,Human,Heart,24 h,1,97.9275
,article,21681618,Oxide,ZnO,Sigma Aldrich,45.3,310,,32.7,21.3,Sphere,MTT,hCMECs,Human,Heart,24 h,5,72.2798
,article,21681618,Oxide,ZnO,Sigma Aldrich,45.3,310,,32.7,21.3,Sphere,MTT,hCMECs,Human,Heart,24 h,10,62.4352
,article,21681618,Oxide,ZnO,Sigma Aldrich,45.3,310,,32.7,21.3,Sphere,MTT,hCMECs,Human,Heart,24 h,20,43.7824
,article,21681618,Oxide,ZnO,Sigma Aldrich,45.3,310,,32.7,21.3,Sphere,MTT,hCMECs,Human,Heart,24 h,50,28.7565
,article,21681618,Oxide,ZnO,Sigma Aldrich,45.3,310,,32.7,21.3,Sphere,MTT,hCMECs,Human,Heart,24 h,100,22.5389
,article,21681618,Oxide,ZnO,Sigma Aldrich,45.3,310,,32.7,21.3,Sphere,MTT,hCMECs,Human,Heart,12 h,0.001,96.1039
,article,21681618,Oxide,ZnO,Sigma Aldrich,45.3,310,,32.7,21.3,Sphere,MTT,hCMECs,Human,Heart,12 h,0.01,98.1818
,article,21681618,Oxide,ZnO,Sigma Aldrich,45.3,310,,32.7,21.3,Sphere,MTT,hCMECs,Human,Heart,12 h,0.1,101.039
,article,21681618,Oxide,ZnO,Sigma Aldrich,45.3,310,,32.7,21.3,Sphere,MTT,hCMECs,Human,Heart,12 h,1,99.2208
,article,21681618,Oxide,ZnO,Sigma Aldrich,45.3,310,,32.7,21.3,Sphere,MTT,hCMECs,Human,Heart,12 h,5,92.7273
,article,21681618,Oxide,ZnO,Sigma Aldrich,45.3,310,,32.7,21.3,Sphere,MTT,hCMECs,Human,Heart,12 h,10,75.3247
,article,21681618,Oxide,ZnO,Sigma Aldrich,45.3,310,,32.7,21.3,Sphere,MTT,hCMECs,Human,Heart,12 h,20,64.1558
,article,21681618,Oxide,ZnO,Sigma Aldrich,45.3,310,,32.7,21.3,Sphere,MTT,hCMECs,Human,Heart,12 h,50,36.6234
,article,21681618,Oxide,ZnO,Sigma Aldrich,45.3,310,,32.7,21.3,Sphere,MTT,hCMECs,Human,Heart,12 h,100,33.5065
,article,21187917,Oxide,Fe3O4,Self-synthesized,22.5,30,,,,Sphere,MTT,J774A.1,Mouse,Ascites,6 h,25,95.8389
,article,21187917,Oxide,Fe3O4,Self-synthesized,22.5,30,,,,Sphere,MTT,J774A.1,Mouse,Ascites,6 h,100,93.3333
,article,21187917,Oxide,Fe3O4,Self-synthesized,22.5,30,,,,Sphere,MTT,J774A.1,Mouse,Ascites,6 h,200,68.5906
,article,21187917,Oxide,Fe3O4,Self-synthesized,22.5,30,,,,Sphere,MTT,J774A.1,Mouse,Ascites,6 h,300,53.0872
,article,21187917,Oxide,Fe3O4,Self-synthesized,22.5,30,,,,Sphere,MTT,J774A.1,Mouse,Ascites,6 h,400,63.8926
,article,21187917,Oxide,Fe3O4,Self-synthesized,22.5,30,,,,Sphere,MTT,J774A.1,Mouse,Ascites,6 h,500,60.4474
,article,21187917,Oxide,Fe3O4,Self-synthesized,22.5,30,,,,Sphere,MTT,J774A.1,Mouse,Ascites,3 h,25,100
,article,21187917,Oxide,Fe3O4,Self-synthesized,22.5,30,,,,Sphere,MTT,J774A.1,Mouse,Ascites,3 h,100,92.2371
,article,21187917,Oxide,Fe3O4,Self-synthesized,22.5,30,,,,Sphere,MTT,J774A.1,Mouse,Ascites,3 h,200,98.6577
,article,21187917,Oxide,Fe3O4,Self-synthesized,22.5,30,,,,Sphere,MTT,J774A.1,Mouse,Ascites,3 h,300,89.7315
,article,21187917,Oxide,Fe3O4,Self-synthesized,22.5,30,,,,Sphere,MTT,J774A.1,Mouse,Ascites,3 h,400,93.1767
,article,21187917,Oxide,Fe3O4,Self-synthesized,22.5,30,,,,Sphere,MTT,J774A.1,Mouse,Ascites,3 h,500,74.698
,article,26354258,QD,QD,Self-synthesized,6.5,,,,,,MTT,SH-SY5Y,Human,Brain,72 h,0,100
,article,26354258,QD,QD,Self-synthesized,6.5,,,,,,MTT,SH-SY5Y,Human,Brain,72 h,0.14,46.9
,article,26354258,QD,QD,Self-synthesized,6.5,,,,,,MTT,SH-SY5Y,Human,Brain,72 h,0.22,46
,article,26354258,QD,QD,Self-synthesized,6.5,,,,,,MTT,SH-SY5Y,Human,Brain,72 h,0.38,32.7
,article,26354258,QD,QD,Self-synthesized,6.5,,,,,,MTT,SH-SY5Y,Human,Brain,72 h,0.7,22.1
,article,26354258,QD,QD,Self-synthesized,6.5,,,,,,MTT,SH-SY5Y,Human,Brain,72 h,1.38,15.9
,article,26354258,QD,QD,Self-synthesized,6.5,,,,,,MTT,SH-SY5Y,Human,Brain,72 h,2.64,13.2
,article,26354258,QD,QD,Self-synthesized,6.5,,,,,,MTT,SH-SY5Y,Human,Brain,48 h,0,100
,article,26354258,QD,QD,Self-synthesized,6.5,,,,,,MTT,SH-SY5Y,Human,Brain,48 h,0.15,64.6
,article,26354258,QD,QD,Self-synthesized,6.5,,,,,,MTT,SH-SY5Y,Human,Brain,48 h,0.22,71.6
,article,26354258,QD,QD,Self-synthesized,6.5,,,,,,MTT,SH-SY5Y,Human,Brain,48 h,0.35,53
,article,26354258,QD,QD,Self-synthesized,6.5,,,,,,MTT,SH-SY5Y,Human,Brain,48 h,0.69,36.2
,article,26354258,QD,QD,Self-synthesized,6.5,,,,,,MTT,SH-SY5Y,Human,Brain,48 h,1.35,26.5
,article,26354258,QD,QD,Self-synthesized,6.5,,,,,,MTT,SH-SY5Y,Human,Brain,48 h,2.66,15.9
,article,26354258,QD,QD,Self-synthesized,6.5,,,,,,MTT,BGC-823,Human,Stomach,72 h,0,100
,article,26354258,QD,QD,Self-synthesized,6.5,,,,,,MTT,BGC-823,Human,Stomach,72 h,0.08,95.1
,article,26354258,QD,QD,Self-synthesized,6.5,,,,,,MTT,BGC-823,Human,Stomach,72 h,0.17,104.8
,article,26354258,QD,QD,Self-synthesized,6.5,,,,,,MTT,BGC-823,Human,Stomach,72 h,0.34,95.1
,article,26354258,QD,QD,Self-synthesized,6.5,,,,,,MTT,BGC-823,Human,Stomach,72 h,0.65,106.4
,article,26354258,QD,QD,Self-synthesized,6.5,,,,,,MTT,BGC-823,Human,Stomach,72 h,1.31,97.58
,article,26354258,QD,QD,Self-synthesized,6.5,,,,,,MTT,BGC-823,Human,Stomach,72 h,2.6,105.6
,article,26354258,QD,QD,Self-synthesized,6.5,,,,,,MTT,BGC-823,Human,Brain,48 h,0,100
,article,26354258,QD,QD,Self-synthesized,6.5,,,,,,MTT,BGC-823,Human,Brain,48 h,0.08,94.3
,article,26354258,QD,QD,Self-synthesized,6.5,,,,,,MTT,BGC-823,Human,Brain,48 h,0.18,98.3
,article,26354258,QD,QD,Self-synthesized,6.5,,,,,,MTT,BGC-823,Human,Brain,48 h,0.33,98.3
,article,26354258,QD,QD,Self-synthesized,6.5,,,,,,MTT,BGC-823,Human,Brain,48 h,0.67,94.3
,article,26354258,QD,QD,Self-synthesized,6.5,,,,,,MTT,BGC-823,Human,Brain,48 h,1.32,99.1
,article,26354258,QD,QD,Self-synthesized,6.5,,,,,,MTT,BGC-823,Human,Brain,48 h,2.62,99.1
,article,26354258,QD,QD,Self-synthesized,6.5,,,,,,MTT,SH-SY5Y,Human,Brain,72 h,0,100
,article,26354258,QD,QD,Self-synthesized,6.5,,,,,,MTT,SH-SY5Y,Human,Brain,72 h,0.21,91.3
,article,26354258,QD,QD,Self-synthesized,6.5,,,,,,MTT,SH-SY5Y,Human,Brain,72 h,0.38,90.5
,article,26354258,QD,QD,Self-synthesized,6.5,,,,,,MTT,SH-SY5Y,Human,Brain,72 h,0.65,87.9
,article,26354258,QD,QD,Self-synthesized,6.5,,,,,,MTT,SH-SY5Y,Human,Brain,72 h,1.3,75.8
,article,26354258,QD,QD,Self-synthesized,6.5,,,,,,MTT,SH-SY5Y,Human,Brain,72 h,2.58,53.4
,article,26354258,QD,QD,Self-synthesized,6.5,,,,,,MTT,SH-SY5Y,Human,Brain,72 h,5.02,13.7
,article,26354258,QD,QD,Self-synthesized,6.5,,,,,,MTT,SH-SY5Y,Human,Brain,48 h,0,100
,article,26354258,QD,QD,Self-synthesized,6.5,,,,,,MTT,SH-SY5Y,Human,Brain,48 h,0.19,98.2
,article,26354258,QD,QD,Self-synthesized,6.5,,,,,,MTT,SH-SY5Y,Human,Brain,48 h,0.38,100
,article,26354258,QD,QD,Self-synthesized,6.5,,,,,,MTT,SH-SY5Y,Human,Brain,48 h,0.67,101.7
,article,26354258,QD,QD,Self-synthesized,6.5,,,,,,MTT,SH-SY5Y,Human,Brain,48 h,1.32,102.5
,article,26354258,QD,QD,Self-synthesized,6.5,,,,,,MTT,SH-SY5Y,Human,Brain,48 h,2.53,94.8
,article,26354258,QD,QD,Self-synthesized,6.5,,,,,,MTT,SH-SY5Y,Human,Brain,48 h,5.04,91.3
,article,26354258,QD,QD,Self-synthesized,6.5,,,,,,MTT,BGC-823,Human,Stomach,72 h,0,100
,article,26354258,QD,QD,Self-synthesized,6.5,,,,,,MTT,BGC-823,Human,Stomach,72 h,0.18,95.9
,article,26354258,QD,QD,Self-synthesized,6.5,,,,,,MTT,BGC-823,Human,Stomach,72 h,0.33,104
,article,26354258,QD,QD,Self-synthesized,6.5,,,,,,MTT,BGC-823,Human,Stomach,72 h,0.63,95.1
,article,26354258,QD,QD,Self-synthesized,6.5,,,,,,MTT,BGC-823,Human,Stomach,72 h,1.31,99.1
,article,26354258,QD,QD,Self-synthesized,6.5,,,,,,MTT,BGC-823,Human,Stomach,72 h,2.53,92.7
,article,26354258,QD,QD,Self-synthesized,6.5,,,,,,MTT,BGC-823,Human,Stomach,72 h,5.11,100
,article,26354258,QD,QD,Self-synthesized,6.5,,,,,,MTT,BGC-823,Human,Stomach,48 h,0,100
,article,26354258,QD,QD,Self-synthesized,6.5,,,,,,MTT,BGC-823,Human,Stomach,48 h,0.18,100.8
,article,26354258,QD,QD,Self-synthesized,6.5,,,,,,MTT,BGC-823,Human,Stomach,48 h,0.31,96.7
,article,26354258,QD,QD,Self-synthesized,6.5,,,,,,MTT,BGC-823,Human,Stomach,48 h,0.65,102.4
,article,26354258,QD,QD,Self-synthesized,6.5,,,,,,MTT,BGC-823,Human,Stomach,48 h,1.29,100
,article,26354258,QD,QD,Self-synthesized,6.5,,,,,,MTT,BGC-823,Human,Stomach,48 h,2.57,100
,article,26354258,QD,QD,Self-synthesized,6.5,,,,,,MTT,BGC-823,Human,Stomach,48 h,5.09,101.6
,article,26354258,QD,QD,Self-synthesized,6.5,,,,,,MTT,BGC-823,Human,Stomach,48 h,0,100
,article,26354258,QD,QD,Self-synthesized,6.5,,,,,,MTT,BGC-823,Human,Stomach,48 h,0.06,89
,article,26354258,QD,QD,Self-synthesized,6.5,,,,,,MTT,BGC-823,Human,Stomach,48 h,0.17,96
,article,26354258,QD,QD,Self-synthesized,6.5,,,,,,MTT,BGC-823,Human,Stomach,48 h,0.31,92.1
,article,26354258,QD,QD,Self-synthesized,6.5,,,,,,MTT,BGC-823,Human,Stomach,48 h,0.67,96
,article,26354258,QD,QD,Self-synthesized,6.5,,,,,,MTT,BGC-823,Human,Stomach,48 h,1.36,92.9
,article,26354258,QD,QD,Self-synthesized,6.5,,,,,,MTT,BGC-823,Human,Stomach,48 h,2.72,96
,article,26354258,QD,QD,Self-synthesized,6.5,,,,,,MTT,SH-SY5Y,Human,Brain,72 h,0,100
,article,26354258,QD,QD,Self-synthesized,6.5,,,,,,MTT,SH-SY5Y,Human,Brain,72 h,0.12,86.7
,article,26354258,QD,QD,Self-synthesized,6.5,,,,,,MTT,SH-SY5Y,Human,Brain,72 h,0.22,88.4
,article,26354258,QD,QD,Self-synthesized,6.5,,,,,,MTT,SH-SY5Y,Human,Brain,72 h,0.39,84.9
,article,26354258,QD,QD,Self-synthesized,6.5,,,,,,MTT,SH-SY5Y,Human,Brain,72 h,0.72,89.3
,article,26354258,QD,QD,Self-synthesized,6.5,,,,,,MTT,SH-SY5Y,Human,Brain,72 h,1.4,67.2
,article,26354258,QD,QD,Self-synthesized,6.5,,,,,,MTT,SH-SY5Y,Human,Brain,72 h,2.74,32.7
,article,26354258,QD,QD,Self-synthesized,6.5,,,,,,MTT,SH-SY5Y,Human,Brain,48 h,0,100
,article,26354258,QD,QD,Self-synthesized,6.5,,,,,,MTT,SH-SY5Y,Human,Brain,48 h,0.14,95.5
,article,26354258,QD,QD,Self-synthesized,6.5,,,,,,MTT,SH-SY5Y,Human,Brain,48 h,0.21,102.6
,article,26354258,QD,QD,Self-synthesized,6.5,,,,,,MTT,SH-SY5Y,Human,Brain,48 h,0.36,97.3
,article,26354258,QD,QD,Self-synthesized,6.5,,,,,,MTT,SH-SY5Y,Human,Brain,48 h,0.7,100.8
,article,26354258,QD,QD,Self-synthesized,6.5,,,,,,MTT,SH-SY5Y,Human,Brain,48 h,1.38,86.7
,article,26354258,QD,QD,Self-synthesized,6.5,,,,,,MTT,SH-SY5Y,Human,Brain,48 h,2.75,59.2
,article,26354258,QD,QD,Self-synthesized,6.5,,,,,,MTT,SH-SY5Y,Human,Brain,72 h,0,100
,article,26354258,QD,QD,Self-synthesized,6.5,,,,,,MTT,SH-SY5Y,Human,Brain,72 h,0.11,85.3
,article,26354258,QD,QD,Self-synthesized,6.5,,,,,,MTT,SH-SY5Y,Human,Brain,72 h,0.19,93.1
,article,26354258,QD,QD,Self-synthesized,6.5,,,,,,MTT,SH-SY5Y,Human,Brain,72 h,0.32,89.6
,article,26354258,QD,QD,Self-synthesized,6.5,,,,,,MTT,SH-SY5Y,Human,Brain,72 h,0.73,91.3
,article,26354258,QD,QD,Self-synthesized,6.5,,,,,,MTT,SH-SY5Y,Human,Brain,72 h,1.39,84.4
,article,26354258,QD,QD,Self-synthesized,6.5,,,,,,MTT,SH-SY5Y,Human,Brain,72 h,2.77,94.8
,article,26354258,QD,QD,Self-synthesized,6.5,,,,,,MTT,SH-SY5Y,Human,Brain,48 h,0,100
,article,26354258,QD,QD,Self-synthesized,6.5,,,,,,MTT,SH-SY5Y,Human,Brain,48 h,0.11,90.5
,article,26354258,QD,QD,Self-synthesized,6.5,,,,,,MTT,SH-SY5Y,Human,Brain,48 h,0.19,93.1
,article,26354258,QD,QD,Self-synthesized,6.5,,,,,,MTT,SH-SY5Y,Human,Brain,48 h,0.32,89.6
,article,26354258,QD,QD,Self-synthesized,6.5,,,,,,MTT,SH-SY5Y,Human,Brain,48 h,0.73,91.3
,article,26354258,QD,QD,Self-synthesized,6.5,,,,,,MTT,SH-SY5Y,Human,Brain,48 h,1.39,84.4
,article,26354258,QD,QD,Self-synthesized,6.5,,,,,,MTT,SH-SY5Y,Human,Brain,48 h,2.77,94.8
,article,26354258,QD,QD,Self-synthesized,6.5,,,,,,MTT,BGC-823,Human,Stomach,72 h,0,100
,article,26354258,QD,QD,Self-synthesized,6.5,,,,,,MTT,BGC-823,Human,Stomach,72 h,0.06,93.4
,article,26354258,QD,QD,Self-synthesized,6.5,,,,,,MTT,BGC-823,Human,Stomach,72 h,0.18,92.6
,article,26354258,QD,QD,Self-synthesized,6.5,,,,,,MTT,BGC-823,Human,Stomach,72 h,0.34,87.8
,article,26354258,QD,QD,Self-synthesized,6.5,,,,,,MTT,BGC-823,Human,Stomach,72 h,0.68,91
,article,26354258,QD,QD,Self-synthesized,6.5,,,,,,MTT,BGC-823,Human,Stomach,72 h,1.38,58.5
,article,26354258,QD,QD,Self-synthesized,6.5,,,,,,MTT,BGC-823,Human,Stomach,72 h,2.75,56
,article,26354258,QD,QD,Self-synthesized,6.5,,,,,,MTT,BGC-823,Human,Stomach,48 h,0,100
,article,26354258,QD,QD,Self-synthesized,6.5,,,,,,MTT,BGC-823,Human,Stomach,48 h,0.06,92.6
,article,26354258,QD,QD,Self-synthesized,6.5,,,,,,MTT,BGC-823,Human,Stomach,48 h,0.17,100
,article,26354258,QD,QD,Self-synthesized,6.5,,,,,,MTT,BGC-823,Human,Stomach,48 h,0.34,84.5
,article,26354258,QD,QD,Self-synthesized,6.5,,,,,,MTT,BGC-823,Human,Stomach,48 h,0.68,99.1
,article,26354258,QD,QD,Self-synthesized,6.5,,,,,,MTT,BGC-823,Human,Stomach,48 h,1.35,93.4
,article,26354258,QD,QD,Self-synthesized,6.5,,,,,,MTT,BGC-823,Human,Stomach,48 h,2.75,80.4
,article,21121365,Oxide,Fe3O4,Zhejiang Genky Chemical Co. Ltd,9,,,-13,115.3,,WST,U251,Human,Brain,72 h,0,100
,article,21121365,Oxide,Fe3O4,Zhejiang Genky Chemical Co. Ltd,9,,,-13,115.3,,WST,U251,Human,Brain,72 h,4,101.6735
,article,21121365,Oxide,Fe3O4,Zhejiang Genky Chemical Co. Ltd,9,,,-13,115.3,,WST,U251,Human,Brain,72 h,15,94.9388
,article,21121365,Oxide,Fe3O4,Zhejiang Genky Chemical Co. Ltd,9,,,-13,115.3,,WST,U251,Human,Brain,72 h,60,97.6327
,article,21121365,Oxide,Fe3O4,Zhejiang Genky Chemical Co. Ltd,9,,,-13,115.3,,WST,U251,Human,Brain,72 h,120,94.9388
,article,21121365,Oxide,Fe3O4,Zhejiang Genky Chemical Co. Ltd,9,,,-13,115.3,,WST,U251,Human,Brain,48 h,0,100
,article,21121365,Oxide,Fe3O4,Zhejiang Genky Chemical Co. Ltd,9,,,-13,115.3,,WST,U251,Human,Brain,48 h,4,103.9511
