Repository: dydtkddl/nanometaloxide

File: 00datacollection/01s2nano_data.csv (part 38 of 75)
Tags,Source,Info #,Material group,Material type,Manufacturer,Core (or Grain) size (nm),Hydrodynamic size (nm),Size distribution,Surface charge (mV),Surface Area (m^2/g),Shape,Assay method,Cell line (or type),Cell line species,IC origin,Exposure time,Dose (ug/ml),Toxicity value (%)
,article,21121365,Oxide,Fe3O4,Zhejiang Genky Chemical Co. Ltd,9,,,-13,115.3,,WST,U251,Human,Brain,48 h,15,109.0835
,article,21121365,Oxide,Fe3O4,Zhejiang Genky Chemical Co. Ltd,9,,,-13,115.3,,WST,U251,Human,Brain,48 h,60,96.4969
,article,21121365,Oxide,Fe3O4,Zhejiang Genky Chemical Co. Ltd,9,,,-13,115.3,,WST,U251,Human,Brain,48 h,120,89.8982
,article,21121365,Oxide,Fe3O4,Zhejiang Genky Chemical Co. Ltd,9,,,-13,115.3,,WST,U251,Human,Brain,24 h,0,100
,article,21121365,Oxide,Fe3O4,Zhejiang Genky Chemical Co. Ltd,9,,,-13,115.3,,WST,U251,Human,Brain,24 h,4,102.0795
,article,21121365,Oxide,Fe3O4,Zhejiang Genky Chemical Co. Ltd,9,,,-13,115.3,,WST,U251,Human,Brain,24 h,15,84.3425
,article,21121365,Oxide,Fe3O4,Zhejiang Genky Chemical Co. Ltd,9,,,-13,115.3,,WST,U251,Human,Brain,24 h,60,85.3211
,article,21121365,Oxide,Fe3O4,Zhejiang Genky Chemical Co. Ltd,9,,,-13,115.3,,WST,U251,Human,Brain,24 h,120,77.4924
,article,26402917,QD,QD,Self-synthesized,6.7,,,,,,MTT,HHL-5,Human,Liver,24 h,0,100
,article,26402917,QD,QD,Self-synthesized,6.7,,,,,,MTT,HHL-5,Human,Liver,24 h,20,50.95
,article,26402917,QD,QD,Self-synthesized,6.7,,,,,,MTT,HHL-5,Human,Liver,24 h,25,27.48
,article,26402917,QD,QD,Self-synthesized,6.7,,,,,,MTT,HHL-5,Human,Liver,24 h,30,11.73
,article,20957160,Oxide,Fe3O4,Self-synthesized,38,,,,,Sphere,MTT,HUVECs,Human,Umbilical vein,24 h,0,100
,article,20957160,Oxide,Fe3O4,Self-synthesized,38,,,,,Sphere,MTT,HUVECs,Human,Umbilical vein,24 h,0.001,91.8958
,article,20957160,Oxide,Fe3O4,Self-synthesized,38,,,,,Sphere,MTT,HUVECs,Human,Umbilical vein,24 h,0.005,62.2287
,article,20957160,Oxide,Fe3O4,Self-synthesized,38,,,,,Sphere,MTT,HUVECs,Human,Umbilical vein,24 h,0.01,43.0535
,article,20957160,Oxide,Fe3O4,Self-synthesized,38,,,,,Sphere,MTT,HUVECs,Human,Umbilical vein,24 h,0.1,12.8437
,article,20957160,Oxide,Fe3O4,Self-synthesized,38,,,,,Sphere,MTT,HUVECs,Human,Umbilical vein,24 h,0.2,8.1404
,article,20957160,Oxide,Fe3O4,Self-synthesized,38,,,,,Sphere,MTT,HUVECs,Human,Umbilical vein,6 h,0,100
,article,20957160,Oxide,Fe3O4,Self-synthesized,38,,,,,Sphere,MTT,HUVECs,Human,Umbilical vein,6 h,0.001,96.2373
,article,20957160,Oxide,Fe3O4,Self-synthesized,38,,,,,Sphere,MTT,HUVECs,Human,Umbilical vein,6 h,0.005,81.9465
,article,20957160,Oxide,Fe3O4,Self-synthesized,38,,,,,Sphere,MTT,HUVECs,Human,Umbilical vein,6 h,0.01,76.7004
,article,20957160,Oxide,Fe3O4,Self-synthesized,38,,,,,Sphere,MTT,HUVECs,Human,Umbilical vein,6 h,0.1,56.6208
,article,20957160,Oxide,Fe3O4,Self-synthesized,38,,,,,Sphere,MTT,HUVECs,Human,Umbilical vein,6 h,0.2,34.5515
,article,20957160,Oxide,Fe3O4,Self-synthesized,38,,,,,Sphere,MTT,HUVECs,Human,Umbilical vein,1 h,0,100
,article,20957160,Oxide,Fe3O4,Self-synthesized,38,,,,,Sphere,MTT,HUVECs,Human,Umbilical vein,1 h,0.001,98.589
,article,20957160,Oxide,Fe3O4,Self-synthesized,38,,,,,Sphere,MTT,HUVECs,Human,Umbilical vein,1 h,0.005,94.6093
,article,20957160,Oxide,Fe3O4,Self-synthesized,38,,,,,Sphere,MTT,HUVECs,Human,Umbilical vein,1 h,0.01,87.1925
,article,20957160,Oxide,Fe3O4,Self-synthesized,38,,,,,Sphere,MTT,HUVECs,Human,Umbilical vein,1 h,0.1,75.2533
,article,20957160,Oxide,Fe3O4,Self-synthesized,38,,,,,Sphere,MTT,HUVECs,Human,Umbilical vein,1 h,0.2,62.4096
,article,20957160,Oxide,Fe3O4,Self-synthesized,38,,,,,Sphere,MTT,HUVECs,Human,Umbilical vein,24 h,0,100
,article,20957160,Oxide,Fe3O4,Self-synthesized,38,,,,,Sphere,MTT,HUVECs,Human,Umbilical vein,24 h,0.001,79.1667
,article,20957160,Oxide,Fe3O4,Self-synthesized,38,,,,,Sphere,MTT,HUVECs,Human,Umbilical vein,24 h,0.005,56.1594
,article,20957160,Oxide,Fe3O4,Self-synthesized,38,,,,,Sphere,MTT,HUVECs,Human,Umbilical vein,24 h,0.01,34.9638
,article,20957160,Oxide,Fe3O4,Self-synthesized,38,,,,,Sphere,MTT,HUVECs,Human,Umbilical vein,24 h,0.1,8.5145
,article,20957160,Oxide,Fe3O4,Self-synthesized,38,,,,,Sphere,MTT,HUVECs,Human,Umbilical vein,24 h,0.2,6.1594
,article,20957160,Oxide,Fe3O4,Self-synthesized,38,,,,,Sphere,MTT,HUVECs,Human,Umbilical vein,6 h,0,100
,article,20957160,Oxide,Fe3O4,Self-synthesized,38,,,,,Sphere,MTT,HUVECs,Human,Umbilical vein,6 h,0.001,91.3043
,article,20957160,Oxide,Fe3O4,Self-synthesized,38,,,,,Sphere,MTT,HUVECs,Human,Umbilical vein,6 h,0.005,72.1015
,article,20957160,Oxide,Fe3O4,Self-synthesized,38,,,,,Sphere,MTT,HUVECs,Human,Umbilical vein,6 h,0.01,55.9783
,article,20957160,Oxide,Fe3O4,Self-synthesized,38,,,,,Sphere,MTT,HUVECs,Human,Umbilical vein,6 h,0.1,32.971
,article,20957160,Oxide,Fe3O4,Self-synthesized,38,,,,,Sphere,MTT,HUVECs,Human,Umbilical vein,6 h,0.2,27.3551
,article,20957160,Oxide,Fe3O4,Self-synthesized,38,,,,,Sphere,MTT,HUVECs,Human,Umbilical vein,1 h,0,100
,article,20957160,Oxide,Fe3O4,Self-synthesized,38,,,,,Sphere,MTT,HUVECs,Human,Umbilical vein,1 h,0.001,96.1957
,article,20957160,Oxide,Fe3O4,Self-synthesized,38,,,,,Sphere,MTT,HUVECs,Human,Umbilical vein,1 h,0.005,90.3985
,article,20957160,Oxide,Fe3O4,Self-synthesized,38,,,,,Sphere,MTT,HUVECs,Human,Umbilical vein,1 h,0.01,78.9855
,article,20957160,Oxide,Fe3O4,Self-synthesized,38,,,,,Sphere,MTT,HUVECs,Human,Umbilical vein,1 h,0.1,62.5
,article,20957160,Oxide,Fe3O4,Self-synthesized,38,,,,,Sphere,MTT,HUVECs,Human,Umbilical vein,1 h,0.2,48.7319
,article,24016851,Oxide,Fe3O4,,,,,,,,Calcein-AM,HUVECs,Human,Umbilical vein,24 h,1.953,95.2456
,article,24016851,Oxide,Fe3O4,,,,,,,,Calcein-AM,HUVECs,Human,Umbilical vein,24 h,3.906,86.7583
,article,24016851,Oxide,Fe3O4,,,,,,,,Calcein-AM,HUVECs,Human,Umbilical vein,24 h,7.813,82.0432
,article,24016851,Oxide,Fe3O4,,,,,,,,Calcein-AM,HUVECs,Human,Umbilical vein,24 h,15.625,83.9293
,article,24016851,Oxide,Fe3O4,,,,,,,,Calcein-AM,HUVECs,Human,Umbilical vein,24 h,31.25,79.2141
,article,24016851,Oxide,Fe3O4,,,,,,,,Calcein-AM,HUVECs,Human,Umbilical vein,24 h,62.5,56.8173
,article,24016851,Oxide,Fe3O4,,,,,,,,Calcein-AM,HUVECs,Human,Umbilical vein,24 h,125,35.3635
,article,24016851,Oxide,Fe3O4,,,,,,,,Calcein-AM,HUVECs,Human,Umbilical vein,24 h,250,26.169
,article,24016851,Oxide,Fe3O4,,,,,,,,Calcein-AM,HUVECs,Human,Umbilical vein,24 h,500,29.2338
,article,24016851,Oxide,Fe3O4,,,,,,,,Calcein-AM,HUVECs,Human,Umbilical vein,24 h,1000,23.5756
,article,20863560,Oxide,Fe3O4,Self-synthesized,14,40,,,,,LDH,C17-2,Mouse,Cerebellum,24 h,200,105.2144
,article,20863560,Oxide,Fe3O4,Self-synthesized,14,40,,,,,LDH,C17-2,Mouse,Cerebellum,4 h,200,99.5367
,article,20863560,Oxide,Fe3O4,Self-synthesized,14,40,,,,,LDH,C17-2,Mouse,Cerebellum,24 h,150,105.5692
,article,20863560,Oxide,Fe3O4,Self-synthesized,14,40,,,,,LDH,C17-2,Mouse,Cerebellum,4 h,150,95.6333
,article,20863560,Oxide,Fe3O4,Self-synthesized,14,40,,,,,LDH,C17-2,Mouse,Cerebellum,24 h,200,101.311
,article,20863560,Oxide,Fe3O4,Self-synthesized,14,40,,,,,LDH,C17-2,Mouse,Cerebellum,4 h,200,98.3539
,article,20863560,Oxide,Fe3O4,Self-synthesized,14,40,,,,,LDH,C17-2,Mouse,Cerebellum,24 h,250,103.3218
,article,20863560,Oxide,Fe3O4,Self-synthesized,14,40,,,,,LDH,C17-2,Mouse,Cerebellum,4 h,250,100.6013
,article,20673962,Oxide,Fe3O4,Ocean Nanotech Inc.,10,,,,,Sphere,WST,A3,Human,T lymphocyte,24 h,0,100
,article,20673962,Oxide,Fe3O4,Ocean Nanotech Inc.,10,,,,,Sphere,WST,A3,Human,T lymphocyte,24 h,5,100
,article,20673962,Oxide,Fe3O4,Ocean Nanotech Inc.,10,,,,,Sphere,WST,A3,Human,T lymphocyte,24 h,25,90.2022
,article,20673962,Oxide,Fe3O4,Ocean Nanotech Inc.,10,,,,,Sphere,WST,A3,Human,T lymphocyte,24 h,50,80.0368
,article,20673962,Oxide,Fe3O4,Ocean Nanotech Inc.,10,,,,,Sphere,WST,A3,Human,T lymphocyte,24 h,75,75.9191
,article,20673962,Oxide,Fe3O4,Ocean Nanotech Inc.,10,,,,,Sphere,WST,A3,Human,T lymphocyte,24 h,100,67.4265
,article,20673962,Oxide,Fe3O4,Ocean Nanotech Inc.,10,,,,,Sphere,WST,A3,Human,T lymphocyte,24 h,150,55.5882
,article,20673962,Oxide,Fe3O4,Ocean Nanotech Inc.,10,,,,,Sphere,WST,A3,Human,T lymphocyte,24 h,200,49.4118
,article,20673962,Oxide,Fe3O4,Ocean Nanotech Inc.,10,,,,,Sphere,WST,A3,Human,T lymphocyte,24 h,250,42.3346
,article,20673962,Oxide,Fe3O4,Ocean Nanotech Inc.,10,,,,,Sphere,WST,A3,Human,T lymphocyte,24 h,300,36.5441
,article,20673962,Oxide,Fe3O4,Ocean Nanotech Inc.,10,,,,,Sphere,Fluorescein diacetate (FDA) uptake,A3,Human,T lymphocyte,24 h,0,100
,article,20673962,Oxide,Fe3O4,Ocean Nanotech Inc.,10,,,,,Sphere,Fluorescein diacetate (FDA) uptake,A3,Human,T lymphocyte,24 h,5,100
,article,20673962,Oxide,Fe3O4,Ocean Nanotech Inc.,10,,,,,Sphere,Fluorescein diacetate (FDA) uptake,A3,Human,T lymphocyte,24 h,25,96.861
,article,20673962,Oxide,Fe3O4,Ocean Nanotech Inc.,10,,,,,Sphere,Fluorescein diacetate (FDA) uptake,A3,Human,T lymphocyte,24 h,50,84.7534
,article,20673962,Oxide,Fe3O4,Ocean Nanotech Inc.,10,,,,,Sphere,Fluorescein diacetate (FDA) uptake,A3,Human,T lymphocyte,24 h,75,70.0897
,article,20673962,Oxide,Fe3O4,Ocean Nanotech Inc.,10,,,,,Sphere,Fluorescein diacetate (FDA) uptake,A3,Human,T lymphocyte,24 h,100,60
,article,20673962,Oxide,Fe3O4,Ocean Nanotech Inc.,10,,,,,Sphere,Fluorescein diacetate (FDA) uptake,A3,Human,T lymphocyte,24 h,150,48.4305
,article,20673962,Oxide,Fe3O4,Ocean Nanotech Inc.,10,,,,,Sphere,Fluorescein diacetate (FDA) uptake,A3,Human,T lymphocyte,24 h,200,39.5516
,article,20673962,Oxide,Fe3O4,Ocean Nanotech Inc.,10,,,,,Sphere,Fluorescein diacetate (FDA) uptake,A3,Human,T lymphocyte,24 h,250,32.6906
,article,20673962,Oxide,Fe3O4,Ocean Nanotech Inc.,10,,,,,Sphere,Fluorescein diacetate (FDA) uptake,A3,Human,T lymphocyte,24 h,300,24.7534
,article,20673962,Oxide,Fe3O4,Ocean Nanotech Inc.,10,,,,,Sphere,Fluorescein diacetate (FDA) uptake,A3,Human,T lymphocyte,1 h,0,100
,article,20673962,Oxide,Fe3O4,Ocean Nanotech Inc.,10,,,,,Sphere,Fluorescein diacetate (FDA) uptake,A3,Human,T lymphocyte,1 h,5,90.8436
,article,20673962,Oxide,Fe3O4,Ocean Nanotech Inc.,10,,,,,Sphere,Fluorescein diacetate (FDA) uptake,A3,Human,T lymphocyte,1 h,25,74.6704
,article,20673962,Oxide,Fe3O4,Ocean Nanotech Inc.,10,,,,,Sphere,Fluorescein diacetate (FDA) uptake,A3,Human,T lymphocyte,1 h,50,61.2823
,article,20673962,Oxide,Fe3O4,Ocean Nanotech Inc.,10,,,,,Sphere,Fluorescein diacetate (FDA) uptake,A3,Human,T lymphocyte,1 h,125,29.1564
,article,20673962,Oxide,Fe3O4,Ocean Nanotech Inc.,10,,,,,Sphere,Fluorescein diacetate (FDA) uptake,A3,Human,T lymphocyte,1 h,250,13.4983
,article,20673962,Oxide,Fe3O4,Ocean Nanotech Inc.,10,,,,,Sphere,Fluorescein diacetate (FDA) uptake,A3,Human,T lymphocyte,1 h,375,7.964
,article,20673962,Oxide,Fe3O4,Ocean Nanotech Inc.,10,,,,,Sphere,Fluorescein diacetate (FDA) uptake,A3,Human,T lymphocyte,1 h,500,6.4792
,article,20673962,Oxide,Fe3O4,Ocean Nanotech Inc.,10,,,,,Sphere,WST,A3,Human,T lymphocyte,24 h,0,100
,article,20673962,Oxide,Fe3O4,Ocean Nanotech Inc.,10,,,,,Sphere,WST,A3,Human,T lymphocyte,24 h,5,117.996
,article,20673962,Oxide,Fe3O4,Ocean Nanotech Inc.,10,,,,,Sphere,WST,A3,Human,T lymphocyte,24 h,25,116.581
,article,20673962,Oxide,Fe3O4,Ocean Nanotech Inc.,10,,,,,Sphere,WST,A3,Human,T lymphocyte,24 h,50,106.415
,article,20673962,Oxide,Fe3O4,Ocean Nanotech Inc.,10,,,,,Sphere,WST,A3,Human,T lymphocyte,24 h,75,91.7463
,article,20673962,Oxide,Fe3O4,Ocean Nanotech Inc.,10,,,,,Sphere,WST,A3,Human,T lymphocyte,24 h,100,86.4706
,article,20673962,Oxide,Fe3O4,Ocean Nanotech Inc.,10,,,,,Sphere,WST,A3,Human,T lymphocyte,24 h,150,82.739
,article,20673962,Oxide,Fe3O4,Ocean Nanotech Inc.,10,,,,,Sphere,WST,A3,Human,T lymphocyte,24 h,200,74.2463
,article,20673962,Oxide,Fe3O4,Ocean Nanotech Inc.,10,,,,,Sphere,WST,A3,Human,T lymphocyte,24 h,250,66.2684
,article,20673962,Oxide,Fe3O4,Ocean Nanotech Inc.,10,,,,,Sphere,WST,A3,Human,T lymphocyte,24 h,300,58.9338
,article,20673962,Oxide,Fe3O4,Ocean Nanotech Inc.,10,,,,,Sphere,Fluorescein diacetate (FDA) uptake,A3,Human,T lymphocyte,24 h,0,100
,article,20673962,Oxide,Fe3O4,Ocean Nanotech Inc.,10,,,,,Sphere,Fluorescein diacetate (FDA) uptake,A3,Human,T lymphocyte,24 h,5,98.0717
,article,20673962,Oxide,Fe3O4,Ocean Nanotech Inc.,10,,,,,Sphere,Fluorescein diacetate (FDA) uptake,A3,Human,T lymphocyte,24 h,25,84.3498
,article,20673962,Oxide,Fe3O4,Ocean Nanotech Inc.,10,,,,,Sphere,Fluorescein diacetate (FDA) uptake,A3,Human,T lymphocyte,24 h,50,78.6996
,article,20673962,Oxide,Fe3O4,Ocean Nanotech Inc.,10,,,,,Sphere,Fluorescein diacetate (FDA) uptake,A3,Human,T lymphocyte,24 h,75,66.5919
,article,20673962,Oxide,Fe3O4,Ocean Nanotech Inc.,10,,,,,Sphere,Fluorescein diacetate (FDA) uptake,A3,Human,T lymphocyte,24 h,100,58.6547
,article,20673962,Oxide,Fe3O4,Ocean Nanotech Inc.,10,,,,,Sphere,Fluorescein diacetate (FDA) uptake,A3,Human,T lymphocyte,24 h,150,43.8565
,article,20673962,Oxide,Fe3O4,Ocean Nanotech Inc.,10,,,,,Sphere,Fluorescein diacetate (FDA) uptake,A3,Human,T lymphocyte,24 h,200,34.3049
,article,20673962,Oxide,Fe3O4,Ocean Nanotech Inc.,10,,,,,Sphere,Fluorescein diacetate (FDA) uptake,A3,Human,T lymphocyte,24 h,250,28.9238
,article,20673962,Oxide,Fe3O4,Ocean Nanotech Inc.,10,,,,,Sphere,Fluorescein diacetate (FDA) uptake,A3,Human,T lymphocyte,24 h,300,27.1749
,article,20673962,Oxide,Fe3O4,Ocean Nanotech Inc.,10,,,,,Sphere,Fluorescein diacetate (FDA) uptake,A3,Human,T lymphocyte,1 h,0,100
,article,20673962,Oxide,Fe3O4,Ocean Nanotech Inc.,10,,,,,Sphere,Fluorescein diacetate (FDA) uptake,A3,Human,T lymphocyte,1 h,5,90.7087
,article,20673962,Oxide,Fe3O4,Ocean Nanotech Inc.,10,,,,,Sphere,Fluorescein diacetate (FDA) uptake,A3,Human,T lymphocyte,1 h,25,67.4916
,article,20673962,Oxide,Fe3O4,Ocean Nanotech Inc.,10,,,,,Sphere,Fluorescein diacetate (FDA) uptake,A3,Human,T lymphocyte,1 h,50,49.2688
,article,20673962,Oxide,Fe3O4,Ocean Nanotech Inc.,10,,,,,Sphere,Fluorescein diacetate (FDA) uptake,A3,Human,T lymphocyte,1 h,125,23.892
,article,20673962,Oxide,Fe3O4,Ocean Nanotech Inc.,10,,,,,Sphere,Fluorescein diacetate (FDA) uptake,A3,Human,T lymphocyte,1 h,250,16.7379
,article,20673962,Oxide,Fe3O4,Ocean Nanotech Inc.,10,,,,,Sphere,Fluorescein diacetate (FDA) uptake,A3,Human,T lymphocyte,1 h,375,12.9584
,article,20673962,Oxide,Fe3O4,Ocean Nanotech Inc.,10,,,,,Sphere,Fluorescein diacetate (FDA) uptake,A3,Human,T lymphocyte,1 h,500,12.8234
,article,20673962,Oxide,Fe3O4,Ocean Nanotech Inc.,10,,,,,Sphere,WST,A3,Human,T lymphocyte,24 h,0,100
,article,20673962,Oxide,Fe3O4,Ocean Nanotech Inc.,10,,,,,Sphere,WST,A3,Human,T lymphocyte,24 h,5,101.526
,article,20673962,Oxide,Fe3O4,Ocean Nanotech Inc.,10,,,,,Sphere,WST,A3,Human,T lymphocyte,24 h,25,81.3235
,article,20673962,Oxide,Fe3O4,Ocean Nanotech Inc.,10,,,,,Sphere,WST,A3,Human,T lymphocyte,24 h,50,60.4779
,article,20673962,Oxide,Fe3O4,Ocean Nanotech Inc.,10,,,,,Sphere,WST,A3,Human,T lymphocyte,24 h,75,56.2316
,article,20673962,Oxide,Fe3O4,Ocean Nanotech Inc.,10,,,,,Sphere,WST,A3,Human,T lymphocyte,24 h,100,52.5
,article,20673962,Oxide,Fe3O4,Ocean Nanotech Inc.,10,,,,,Sphere,WST,A3,Human,T lymphocyte,24 h,150,48.3824
,article,20673962,Oxide,Fe3O4,Ocean Nanotech Inc.,10,,,,,Sphere,WST,A3,Human,T lymphocyte,24 h,200,37.5735
,article,20673962,Oxide,Fe3O4,Ocean Nanotech Inc.,10,,,,,Sphere,WST,A3,Human,T lymphocyte,24 h,250,39.6324
,article,20673962,Oxide,Fe3O4,Ocean Nanotech Inc.,10,,,,,Sphere,WST,A3,Human,T lymphocyte,24 h,300,34.2279
,article,20673962,Oxide,Fe3O4,Ocean Nanotech Inc.,10,,,,,Sphere,Fluorescein diacetate (FDA) uptake,A3,Human,T lymphocyte,24 h,0,100
,article,20673962,Oxide,Fe3O4,Ocean Nanotech Inc.,10,,,,,Sphere,Fluorescein diacetate (FDA) uptake,A3,Human,T lymphocyte,24 h,5,101.57
,article,20673962,Oxide,Fe3O4,Ocean Nanotech Inc.,10,,,,,Sphere,Fluorescein diacetate (FDA) uptake,A3,Human,T lymphocyte,24 h,25,78.0269
,article,20673962,Oxide,Fe3O4,Ocean Nanotech Inc.,10,,,,,Sphere,Fluorescein diacetate (FDA) uptake,A3,Human,T lymphocyte,24 h,50,63.9013
,article,20673962,Oxide,Fe3O4,Ocean Nanotech Inc.,10,,,,,Sphere,Fluorescein diacetate (FDA) uptake,A3,Human,T lymphocyte,24 h,75,61.4798
,article,20673962,Oxide,Fe3O4,Ocean Nanotech Inc.,10,,,,,Sphere,Fluorescein diacetate (FDA) uptake,A3,Human,T lymphocyte,24 h,100,48.8341
,article,20673962,Oxide,Fe3O4,Ocean Nanotech Inc.,10,,,,,Sphere,Fluorescein diacetate (FDA) uptake,A3,Human,T lymphocyte,24 h,150,47.704
,article,20673962,Oxide,Fe3O4,Ocean Nanotech Inc.,10,,,,,Sphere,Fluorescein diacetate (FDA) uptake,A3,Human,T lymphocyte,24 h,200,32.9596
,article,20673962,Oxide,Fe3O4,Ocean Nanotech Inc.,10,,,,,Sphere,Fluorescein diacetate (FDA) uptake,A3,Human,T lymphocyte,24 h,250,28.6547
,article,20673962,Oxide,Fe3O4,Ocean Nanotech Inc.,10,,,,,Sphere,Fluorescein diacetate (FDA) uptake,A3,Human,T lymphocyte,24 h,300,28.1166
,article,20673962,Oxide,Fe3O4,Ocean Nanotech Inc.,10,,,,,Sphere,Fluorescein diacetate (FDA) uptake,A3,Human,T lymphocyte,1 h,0,100
,article,20673962,Oxide,Fe3O4,Ocean Nanotech Inc.,10,,,,,Sphere,Fluorescein diacetate (FDA) uptake,A3,Human,T lymphocyte,1 h,5,82.6097
,article,20673962,Oxide,Fe3O4,Ocean Nanotech Inc.,10,,,,,Sphere,Fluorescein diacetate (FDA) uptake,A3,Human,T lymphocyte,1 h,25,79.5051
,article,20673962,Oxide,Fe3O4,Ocean Nanotech Inc.,10,,,,,Sphere,Fluorescein diacetate (FDA) uptake,A3,Human,T lymphocyte,1 h,50,61.9573
,article,20673962,Oxide,Fe3O4,Ocean Nanotech Inc.,10,,,,,Sphere,Fluorescein diacetate (FDA) uptake,A3,Human,T lymphocyte,1 h,125,30.2362
,article,20673962,Oxide,Fe3O4,Ocean Nanotech Inc.,10,,,,,Sphere,Fluorescein diacetate (FDA) uptake,A3,Human,T lymphocyte,1 h,250,15.658
,article,20673962,Oxide,Fe3O4,Ocean Nanotech Inc.,10,,,,,Sphere,Fluorescein diacetate (FDA) uptake,A3,Human,T lymphocyte,1 h,375,7.4241
,article,20673962,Oxide,Fe3O4,Ocean Nanotech Inc.,10,,,,,Sphere,Fluorescein diacetate (FDA) uptake,A3,Human,T lymphocyte,1 h,500,4.1845
,article,20602230,Oxide,SPION,,11.6,,,-40,,Sphere,Colony Forming,SK-MEL-28,Human,Skin,72 h,0,1
,article,20602230,Oxide,SPION,,11.6,,,-40,,Sphere,Colony Forming,SK-MEL-28,Human,Skin,72 h,12.5,0.9961
,article,20602230,Oxide,SPION,,11.6,,,-40,,Sphere,Colony Forming,SK-MEL-28,Human,Skin,72 h,25,0.9961
,article,20602230,Oxide,SPION,,11.6,,,-40,,Sphere,Colony Forming,SK-MEL-28,Human,Skin,72 h,50,0.9665
,article,20602230,Oxide,SPION,,11.6,,,-40,,Sphere,Colony Forming,SK-MEL-28,Human,Skin,72 h,100,0.9176
,article,20602230,Oxide,SPION,,11.6,,,-40,,Sphere,Colony Forming,SK-MEL-28,Human,Skin,72 h,200,0.7711
,article,20602230,Oxide,SPION,,11.6,,,-40,,Sphere,MTS,SK-MEL-28,Human,Skin,72 h,0,100
,article,20602230,Oxide,SPION,,11.6,,,-40,,Sphere,MTS,SK-MEL-28,Human,Skin,72 h,12.5,95.3946
,article,20602230,Oxide,SPION,,11.6,,,-40,,Sphere,MTS,SK-MEL-28,Human,Skin,72 h,25,93.3726
,article,20602230,Oxide,SPION,,11.6,,,-40,,Sphere,MTS,SK-MEL-28,Human,Skin,72 h,50,90.4521
,article,20602230,Oxide,SPION,,11.6,,,-40,,Sphere,MTS,SK-MEL-28,Human,Skin,72 h,100,87.7562
,article,20602230,Oxide,SPION,,11.6,,,-40,,Sphere,MTS,SK-MEL-28,Human,Skin,72 h,200,82.4768
,article,20602230,Oxide,SPION,,11.6,,,-40,,Sphere,Colony Forming,L929,Mouse,Adipose tissue,72 h,0,1
,article,20602230,Oxide,SPION,,11.6,,,-40,,Sphere,Colony Forming,L929,Mouse,Adipose tissue,72 h,12.5,0.997
,article,20602230,Oxide,SPION,,11.6,,,-40,,Sphere,Colony Forming,L929,Mouse,Adipose tissue,72 h,25,0.9724
,article,20602230,Oxide,SPION,,11.6,,,-40,,Sphere,Colony Forming,L929,Mouse,Adipose tissue,72 h,50,0.982
,article,20602230,Oxide,SPION,,11.6,,,-40,,Sphere,Colony Forming,L929,Mouse,Adipose tissue,72 h,100,0.9605
,article,20602230,Oxide,SPION,,11.6,,,-40,,Sphere,Colony Forming,L929,Mouse,Adipose tissue,72 h,200,0.8293
,article,20602230,Oxide,SPION,,11.6,,,-40,,Sphere,MTS,L929,Mouse,Adipose tissue,72 h,0,100
,article,20602230,Oxide,SPION,,11.6,,,-40,,Sphere,MTS,L929,Mouse,Adipose tissue,72 h,12.5,103.4822
,article,20602230,Oxide,SPION,,11.6,,,-40,,Sphere,MTS,L929,Mouse,Adipose tissue,72 h,25,102.6959
,article,20602230,Oxide,SPION,,11.6,,,-40,,Sphere,MTS,L929,Mouse,Adipose tissue,72 h,50,91.9124
,article,20602230,Oxide,SPION,,11.6,,,-40,,Sphere,MTS,L929,Mouse,Adipose tissue,72 h,100,83.8248
,article,20602230,Oxide,SPION,,11.6,,,-40,,Sphere,MTS,L929,Mouse,Adipose tissue,72 h,200,75.2317
,article,20602230,Oxide,SPION,,11.6,,,-40,,Sphere,Colony Forming,Met-5A,Human,Mesothelium,72 h,0,1
,article,20602230,Oxide,SPION,,11.6,,,-40,,Sphere,Colony Forming,Met-5A,Human,Mesothelium,72 h,12.5,0.8939
,article,20602230,Oxide,SPION,,11.6,,,-40,,Sphere,Colony Forming,Met-5A,Human,Mesothelium,72 h,25,0.7911
,article,20602230,Oxide,SPION,,11.6,,,-40,,Sphere,Colony Forming,Met-5A,Human,Mesothelium,72 h,50,0.6113
,article,20602230,Oxide,SPION,,11.6,,,-40,,Sphere,Colony Forming,Met-5A,Human,Mesothelium,72 h,100,0.5131
,article,20602230,Oxide,SPION,,11.6,,,-40,,Sphere,Colony Forming,Met-5A,Human,Mesothelium,72 h,200,0.2921
,article,20602230,Oxide,SPION,,11.6,,,-40,,Sphere,MTS,Met-5A,Human,Mesothelium,72 h,0,100
,article,20602230,Oxide,SPION,,11.6,,,-40,,Sphere,MTS,Met-5A,Human,Mesothelium,72 h,12.5,88.2056
,article,20602230,Oxide,SPION,,11.6,,,-40,,Sphere,MTS,Met-5A,Human,Mesothelium,72 h,25,84.8357
,article,20602230,Oxide,SPION,,11.6,,,-40,,Sphere,MTS,Met-5A,Human,Mesothelium,72 h,50,70.4577
,article,20602230,Oxide,SPION,,11.6,,,-40,,Sphere,MTS,Met-5A,Human,Mesothelium,72 h,100,69.1098
,article,20602230,Oxide,SPION,,11.6,,,-40,,Sphere,MTS,Met-5A,Human,Mesothelium,72 h,200,49.7332
,article,23647620,Oxide,Fe3O4,,,,,,,,MTT,HAECs,Human,Aorta,24 h,0,100
,article,23647620,Oxide,Fe3O4,,,,,,,,MTT,HAECs,Human,Aorta,24 h,1,100.6886
,article,23647620,Oxide,Fe3O4,,,,,,,,MTT,HAECs,Human,Aorta,24 h,10,110.7485
,article,23647620,Oxide,Fe3O4,,,,,,,,MTT,HAECs,Human,Aorta,24 h,20,100.6886
,article,23647620,Oxide,Fe3O4,,,,,,,,MTT,HAECs,Human,Aorta,24 h,50,83.2635
,article,23647620,Oxide,Fe3O4,,,,,,,,MTT,HAECs,Human,Aorta,24 h,100,61.8862
,article,23647620,Oxide,Fe3O4,,,,,,,,MTT,HAECs,Human,Aorta,24 h,200,56.5868
,article,23647620,Oxide,Fe3O4,,,,,,,,MTT,HAECs,Human,Aorta,72 h,50,79.2189
,article,23647620,Oxide,Fe3O4,,,,,,,,MTT,HAECs,Human,Aorta,48 h,50,75.9027
,article,23647620,Oxide,Fe3O4,,,,,,,,MTT,HAECs,Human,Aorta,24 h,50,83.7878
,article,23647620,Oxide,Fe3O4,,,,,,,,MTT,HAECs,Human,Aorta,4 h,50,93.1466
,article,23447952,Oxide,Fe3O4,Nanostructured and Amorphous Matreials,25,,,,,Sphere,Calcein-AM,HeLa,Human,Cervix,24 h,0,100
,article,23447952,Oxide,Fe3O4,Nanostructured and Amorphous Matreials,25,,,,,Sphere,Calcein-AM,HeLa,Human,Cervix,24 h,10,87.4476
,article,23447952,Oxide,Fe3O4,Nanostructured and Amorphous Matreials,25,,,,,Sphere,Calcein-AM,HeLa,Human,Cervix,24 h,50,88.1874
,article,23447952,Oxide,Fe3O4,Nanostructured and Amorphous Matreials,25,,,,,Sphere,Calcein-AM,HeLa,Human,Cervix,24 h,200,83.4525
,article,23447952,Oxide,Fe3O4,Nanostructured and Amorphous Matreials,25,,,,,Sphere,Calcein-AM,HeLa,Human,Cervix,24 h,400,74.4266
,article,23058926,Oxide,Fe3O4,,13.8,,,,,Sphere,MTT,L929,Mouse,Subcutaneous connective tissue,48 h,100,88.6157
,article,23058926,Oxide,Fe3O4,,13.8,,,,,Sphere,MTT,L929,Mouse,Subcutaneous connective tissue,48 h,200,72.6776
,article,23058926,Oxide,Fe3O4,,13.8,,,,,Sphere,MTT,L929,Mouse,Subcutaneous connective tissue,48 h,300,54.7359
,article,23058926,Oxide,Fe3O4,,13.8,,,,,Sphere,MTT,L929,Mouse,Subcutaneous connective tissue,48 h,400,36.7942
,article,23058926,Oxide,Fe3O4,,13.8,,,,,Sphere,MTT,L929,Mouse,Subcutaneous connective tissue,48 h,100,88.8486
,article,23058926,Oxide,Fe3O4,,13.8,,,,,Sphere,MTT,L929,Mouse,Subcutaneous connective tissue,48 h,200,76.7906
,article,23058926,Oxide,Fe3O4,,13.8,,,,,Sphere,MTT,L929,Mouse,Subcutaneous connective tissue,48 h,300,60.8341
,article,23058926,Oxide,Fe3O4,,13.8,,,,,Sphere,MTT,L929,Mouse,Subcutaneous connective tissue,48 h,400,41.7044
,article,23058926,Oxide,Fe3O4,,13.8,,,,,Sphere,MTT,L929,Mouse,Subcutaneous connective tissue,48 h,100,76.9046
,article,23058926,Oxide,Fe3O4,,13.8,,,,,Sphere,MTT,L929,Mouse,Subcutaneous connective tissue,48 h,200,59.928
,article,23058926,Oxide,Fe3O4,,13.8,,,,,Sphere,MTT,L929,Mouse,Subcutaneous connective tissue,48 h,300,38.8122
,article,23058926,Oxide,Fe3O4,,13.8,,,,,Sphere,MTT,L929,Mouse,Subcutaneous connective tissue,48 h,400,22.7355
,article,23058926,Oxide,Fe3O4,,13.8,,,,,Sphere,MTT,L929,Mouse,Subcutaneous connective tissue,48 h,100,94.7748
,article,23058926,Oxide,Fe3O4,,13.8,,,,,Sphere,MTT,L929,Mouse,Subcutaneous connective tissue,48 h,200,72.7928
,article,23058926,Oxide,Fe3O4,,13.8,,,,,Sphere,MTT,L929,Mouse,Subcutaneous connective tissue,48 h,300,47.9279
,article,23058926,Oxide,Fe3O4,,13.8,,,,,Sphere,MTT,L929,Mouse,Subcutaneous connective tissue,48 h,400,33.7838
,article,23058926,Oxide,Fe3O4,,13.8,,,,,Sphere,MTT,L929,Mouse,Subcutaneous connective tissue,48 h,100,88.6157
,article,23058926,Oxide,Fe3O4,,13.8,,,,,Sphere,MTT,L929,Mouse,Subcutaneous connective tissue,48 h,200,68.8525
,article,23058926,Oxide,Fe3O4,,13.8,,,,,Sphere,MTT,L929,Mouse,Subcutaneous connective tissue,48 h,300,50.6375
,article,23058926,Oxide,Fe3O4,,13.8,,,,,Sphere,MTT,L929,Mouse,Subcutaneous connective tissue,48 h,400,29.6903
,article,23058926,Oxide,Fe3O4,,13.8,,,,,Sphere,MTT,L929,Mouse,Subcutaneous connective tissue,48 h,100,86.854
,article,23058926,Oxide,Fe3O4,,13.8,,,,,Sphere,MTT,L929,Mouse,Subcutaneous connective tissue,48 h,200,72.8015
,article,23058926,Oxide,Fe3O4,,13.8,,,,,Sphere,MTT,L929,Mouse,Subcutaneous connective tissue,48 h,300,66.7271
,article,23058926,Oxide,Fe3O4,,13.8,,,,,Sphere,MTT,L929,Mouse,Subcutaneous connective tissue,48 h,400,38.8033
,article,23058926,Oxide,Fe3O4,,13.8,,,,,Sphere,MTT,L929,Mouse,Subcutaneous connective tissue,48 h,100,83.6833
,article,23058926,Oxide,Fe3O4,,13.8,,,,,Sphere,MTT,L929,Mouse,Subcutaneous connective tissue,48 h,200,58.7283
,article,23058926,Oxide,Fe3O4,,13.8,,,,,Sphere,MTT,L929,Mouse,Subcutaneous connective tissue,48 h,300,33.5933
,article,23058926,Oxide,Fe3O4,,13.8,,,,,Sphere,MTT,L929,Mouse,Subcutaneous connective tissue,48 h,400,27.7145
,article,23058926,Oxide,Fe3O4,,13.8,,,,,Sphere,MTT,L929,Mouse,Subcutaneous connective tissue,48 h,100,97.7477
,article,23058926,Oxide,Fe3O4,,13.8,,,,,Sphere,MTT,L929,Mouse,Subcutaneous connective tissue,48 h,200,65.8559
,article,23058926,Oxide,Fe3O4,,13.8,,,,,Sphere,MTT,L929,Mouse,Subcutaneous connective tissue,48 h,300,54.7748
,article,23058926,Oxide,Fe3O4,,13.8,,,,,Sphere,MTT,L929,Mouse,Subcutaneous connective tissue,48 h,400,34.7748
,article,23058926,Oxide,Fe3O4,,13.8,,,,,Sphere,MTT,L929,Mouse,Subcutaneous connective tissue,48 h,100,87.7049
,article,23058926,Oxide,Fe3O4,,13.8,,,,,Sphere,MTT,L929,Mouse,Subcutaneous connective tissue,48 h,200,70.674
,article,23058926,Oxide,Fe3O4,,13.8,,,,,Sphere,MTT,L929,Mouse,Subcutaneous connective tissue,48 h,300,53.7341
,article,23058926,Oxide,Fe3O4,,13.8,,,,,Sphere,MTT,L929,Mouse,Subcutaneous connective tissue,48 h,400,36.7942
,article,23058926,Oxide,Fe3O4,,13.8,,,,,Sphere,MTT,L929,Mouse,Subcutaneous connective tissue,48 h,100,85.6754
,article,23058926,Oxide,Fe3O4,,13.8,,,,,Sphere,MTT,L929,Mouse,Subcutaneous connective tissue,48 h,200,73.8894
,article,23058926,Oxide,Fe3O4,,13.8,,,,,Sphere,MTT,L929,Mouse,Subcutaneous connective tissue,48 h,300,55.8477
,article,23058926,Oxide,Fe3O4,,13.8,,,,,Sphere,MTT,L929,Mouse,Subcutaneous connective tissue,48 h,400,44.8776
,article,23058926,Oxide,Fe3O4,,13.8,,,,,Sphere,MTT,L929,Mouse,Subcutaneous connective tissue,48 h,100,83.7433
,article,23058926,Oxide,Fe3O4,,13.8,,,,,Sphere,MTT,L929,Mouse,Subcutaneous connective tissue,48 h,200,57.8284
,article,23058926,Oxide,Fe3O4,,13.8,,,,,Sphere,MTT,L929,Mouse,Subcutaneous connective tissue,48 h,300,37.8524
,article,23058926,Oxide,Fe3O4,,13.8,,,,,Sphere,MTT,L929,Mouse,Subcutaneous connective tissue,48 h,400,21.7756
,article,23058926,Oxide,Fe3O4,,13.8,,,,,Sphere,MTT,L929,Mouse,Subcutaneous connective tissue,48 h,100,96.9369
,article,23058926,Oxide,Fe3O4,,13.8,,,,,Sphere,MTT,L929,Mouse,Subcutaneous connective tissue,48 h,200,63.7838
,article,23058926,Oxide,Fe3O4,,13.8,,,,,Sphere,MTT,L929,Mouse,Subcutaneous connective tissue,48 h,300,53.6937
,article,23058926,Oxide,Fe3O4,,13.8,,,,,Sphere,MTT,L929,Mouse,Subcutaneous connective tissue,48 h,400,40.8108
,article,23058926,Oxide,Fe3O4,,13.8,,,,,Sphere,MTT,L929,Mouse,Subcutaneous connective tissue,48 h,100,90.7104
,article,23058926,Oxide,Fe3O4,,13.8,,,,,Sphere,MTT,L929,Mouse,Subcutaneous connective tissue,48 h,200,73.7705
,article,23058926,Oxide,Fe3O4,,13.8,,,,,Sphere,MTT,L929,Mouse,Subcutaneous connective tissue,48 h,300,58.6521
,article,23058926,Oxide,Fe3O4,,13.8,,,,,Sphere,MTT,L929,Mouse,Subcutaneous connective tissue,48 h,400,43.7158
,article,23058926,Oxide,Fe3O4,,13.8,,,,,Sphere,MTS,L929,Mouse,Subcutaneous connective tissue,48 h,100,92.7471
,article,23058926,Oxide,Fe3O4,,13.8,,,,,Sphere,MTS,L929,Mouse,Subcutaneous connective tissue,48 h,200,78.8758
,article,23058926,Oxide,Fe3O4,,13.8,,,,,Sphere,MTS,L929,Mouse,Subcutaneous connective tissue,48 h,300,62.8286
,article,23058926,Oxide,Fe3O4,,13.8,,,,,Sphere,MTS,L929,Mouse,Subcutaneous connective tissue,48 h,400,47.8694
,article,23058926,Oxide,Fe3O4,,13.8,,,,,Sphere,MTT,L929,Mouse,Subcutaneous connective tissue,48 h,100,88.7822
,article,23058926,Oxide,Fe3O4,,13.8,,,,,Sphere,MTT,L929,Mouse,Subcutaneous connective tissue,48 h,200,66.8266
,article,23058926,Oxide,Fe3O4,,13.8,,,,,Sphere,MTT,L929,Mouse,Subcutaneous connective tissue,48 h,300,48.7103
,article,23058926,Oxide,Fe3O4,,13.8,,,,,Sphere,MTT,L929,Mouse,Subcutaneous connective tissue,48 h,400,30.6539
,article,23058926,Oxide,Fe3O4,,13.8,,,,,Sphere,MTT,L929,Mouse,Subcutaneous connective tissue,48 h,100,95.8559
,article,23058926,Oxide,Fe3O4,,13.8,,,,,Sphere,MTT,L929,Mouse,Subcutaneous connective tissue,48 h,200,70.8108
,article,23058926,Oxide,Fe3O4,,13.8,,,,,Sphere,MTT,L929,Mouse,Subcutaneous connective tissue,48 h,300,51.8018
,article,23058926,Oxide,Fe3O4,,13.8,,,,,Sphere,MTT,L929,Mouse,Subcutaneous connective tissue,48 h,400,31.8018
,article,26439600,QD,QD,Self-synthesized,4.5,4,,,,,MTT,HepG2,Human,Liver,24 h,0,100
,article,26439600,QD,QD,Self-synthesized,4.5,4,,,,,MTT,HepG2,Human,Liver,24 h,1.25,92.1
,article,26439600,QD,QD,Self-synthesized,4.5,4,,,,,MTT,HepG2,Human,Liver,24 h,5,89.7
,article,26439600,QD,QD,Self-synthesized,4.5,4,,,,,MTT,HepG2,Human,Liver,24 h,10,82.5
,article,26439600,QD,QD,Self-synthesized,4.5,4,,,,,MTT,HepG2,Human,Liver,24 h,15,83.1
,article,26439600,QD,QD,Self-synthesized,4.5,4,,,,,MTT,HepG2,Human,Liver,1 h,0,100
,article,26439600,QD,QD,Self-synthesized,4.5,4,,,,,MTT,HepG2,Human,Liver,1 h,1.25,94.5
,article,26439600,QD,QD,Self-synthesized,4.5,4,,,,,MTT,HepG2,Human,Liver,1 h,5,93.3
,article,26439600,QD,QD,Self-synthesized,4.5,4,,,,,MTT,HepG2,Human,Liver,1 h,10,80.7
,article,26439600,QD,QD,Self-synthesized,4.5,4,,,,,MTT,HepG2,Human,Liver,1 h,15,87.9
,article,26439600,QD,QD,Self-synthesized,4.5,4,,,,,MTT,HepG2,Human,Liver,24 h,0,100
,article,26439600,QD,QD,Self-synthesized,4.5,4,,,,,MTT,HepG2,Human,Liver,24 h,1.25,68
,article,26439600,QD,QD,Self-synthesized,4.5,4,,,,,MTT,HepG2,Human,Liver,24 h,5,72.2
,article,26439600,QD,QD,Self-synthesized,4.5,4,,,,,MTT,HepG2,Human,Liver,24 h,10,73.4
,article,26439600,QD,QD,Self-synthesized,4.5,4,,,,,MTT,HepG2,Human,Liver,24 h,15,74.6
,article,26439600,QD,QD,Self-synthesized,4.5,4,,,,,MTT,HepG2,Human,Liver,1 h,0,100
,article,26439600,QD,QD,Self-synthesized,4.5,4,,,,,MTT,HepG2,Human,Liver,1 h,1.25,98.7
,article,26439600,QD,QD,Self-synthesized,4.5,4,,,,,MTT,HepG2,Human,Liver,1 h,5,93.3
,article,26439600,QD,QD,Self-synthesized,4.5,4,,,,,MTT,HepG2,Human,Liver,1 h,10,88.5
,article,26439600,QD,QD,Self-synthesized,4.5,4,,,,,MTT,HepG2,Human,Liver,1 h,15,77.7
,article,26478399,QD,QD,Self-synthesized,,,,,,,MTT,A549,Human,Lung,72 h,,100
,article,26478399,QD,QD,Self-synthesized,,,,,,,MTT,HeLa,Human,Cervix,72 h,,
,article,26478399,QD,QD,Self-synthesized,,,,,,,MTT,MCF-7,Human,Breast,72 h,,
,article,26478399,QD,QD,Self-synthesized,,,,,,,MTT,Caco-2,Human,Colon,72 h,,100
,article,26478399,QD,QD,Self-synthesized,,,,,,,MTT,A549,Human,Lung,72 h,,
,article,26478399,QD,QD,Self-synthesized,,,,,,,MTT,HeLa,Human,Cervix,72 h,,
,article,26478399,QD,QD,Self-synthesized,,,,,,,MTT,MCF-7,Human,Breast,72 h,,
,article,26478399,QD,QD,Self-synthesized,,,,,,,MTT,Caco-2,Human,Colon,72 h,,
,article,26478399,QD,QD,Self-synthesized,,,,,,,MTT,A549,Human,Lung,72 h,,100
,article,26478399,QD,QD,Self-synthesized,,,,,,,MTT,HeLa,Human,Cervix,72 h,,
,article,26478399,QD,QD,Self-synthesized,,,,,,,MTT,MCF-7,Human,Breast,72 h,,100
,article,26478399,QD,QD,Self-synthesized,,,,,,,MTT,Caco-2,Human,Colon,72 h,,
,article,26478399,QD,QD,Self-synthesized,,,,,,,MTT,A549,Human,Lung,72 h,,0
,article,26478399,QD,QD,Self-synthesized,,,,,,,MTT,HeLa,Human,Cervix,72 h,,0
,article,26478399,QD,QD,Self-synthesized,,,,,,,MTT,MCF-7,Human,Breast,72 h,,
,article,26478399,QD,QD,Self-synthesized,,,,,,,MTT,Caco-2,Human,Colon,72 h,,0
,article,26619052,QD,QD,,,,,,,,,MG1655,E.coli,,6.67 h,0,0.796
,article,26619052,QD,QD,,,,,,,,,MG1655,E.coli,,6.67 h,,0.767
,article,26619052,QD,QD,,,,,,,,,MG1655,E.coli,,6.67 h,,0.737
,article,26619052,QD,QD,,,,,,,,,MG1655,E.coli,,6.67 h,,0.672
,article,26619052,QD,QD,,,,,,,,,MG1655,E.coli,,6.67 h,,0.461
,article,26619052,QD,QD,,,,,,,,,MG1655,E.coli,,6.67 h,0,0.793
,article,26619052,QD,QD,,,,,,,,,MG1655,E.coli,,6.67 h,,0.77
,article,26619052,QD,QD,,,,,,,,,MG1655,E.coli,,6.67 h,,0.744
,article,26619052,QD,QD,,,,,,,,,MG1655,E.coli,,6.67 h,,0.635
,article,26619052,QD,QD,,,,,,,,,MG1655,E.coli,,6.67 h,,0.409
,article,26619052,QD,QD,,,,,,,,,MG1655,E.coli,,6.67 h,0,0.796
,article,26619052,QD,QD,,,,,,,,,MG1655,E.coli,,6.67 h,,0.773
,article,26619052,QD,QD,,,,,,,,,MG1655,E.coli,,6.67 h,,0.754
,article,26619052,QD,QD,,,,,,,,,MG1655,E.coli,,6.67 h,,0.665
,article,26619052,QD,QD,,,,,,,,,MG1655,E.coli,,6.67 h,,0.307
,article,22842461,Oxide,Fe3O4,,13,,,,,,MTT,MCF-7,Human,Breast,72 h,100,93.4834
,article,22842461,Oxide,Fe3O4,,13,,,,,,MTT,MCF-7,Human,Breast,48 h,100,93.128
,article,22842461,Oxide,Fe3O4,,13,,,,,,MTT,MCF-7,Human,Breast,24 h,100,93.4834
,article,22842461,Oxide,Fe3O4,,13,,,,,,MTT,MCF-7,Human,Breast,1 h,100,87.7962
,article,22842461,Oxide,Fe3O4,,13,,,,,,Trypan blue,MCF-7,Human,Breast,72 h,100,89.7555
,article,22842461,Oxide,Fe3O4,,13,,,,,,Trypan blue,MCF-7,Human,Breast,48 h,100,92.5495
,article,22842461,Oxide,Fe3O4,,13,,,,,,Trypan blue,MCF-7,Human,Breast,24 h,100,95.3434
,article,22842461,Oxide,Fe3O4,,13,,,,,,Trypan blue,MCF-7,Human,Breast,1 h,100,93.9464
,article,22842461,Oxide,Fe3O4,,13,,,,,,MTT,MCF-7,Human,Breast,72 h,100,97.0067
,article,22842461,Oxide,Fe3O4,,13,,,,,,MTT,MCF-7,Human,Breast,48 h,100,94.1242
,article,22842461,Oxide,Fe3O4,,13,,,,,,MTT,MCF-7,Human,Breast,24 h,100,93.5698
,article,22842461,Oxide,Fe3O4,,13,,,,,,MTT,MCF-7,Human,Breast,1 h,100,79.0466
,article,22842461,Oxide,Fe3O4,,13,,,,,,Trypan blue,MCF-7,Human,Breast,72 h,100,94.6449
,article,22842461,Oxide,Fe3O4,,13,,,,,,Trypan blue,MCF-7,Human,Breast,48 h,100,97.0896
,article,22842461,Oxide,Fe3O4,,13,,,,,,Trypan blue,MCF-7,Human,Breast,24 h,100,97.0896
,article,22842461,Oxide,Fe3O4,,13,,,,,,Trypan blue,MCF-7,Human,Breast,1 h,100,97.4389
,article,22842461,Oxide,Fe3O4,,13,,,,,,MTT,MCF-7,Human,Breast,72 h,100,92.4171
,article,22842461,Oxide,Fe3O4,,13,,,,,,MTT,MCF-7,Human,Breast,48 h,100,80.3318
,article,22842461,Oxide,Fe3O4,,13,,,,,,MTT,MCF-7,Human,Breast,24 h,100,93.4834
,article,22842461,Oxide,Fe3O4,,13,,,,,,MTT,MCF-7,Human,Breast,1 h,100,83.4123
,article,22842461,Oxide,Fe3O4,,13,,,,,,Trypan blue,MCF-7,Human,Breast,72 h,100,92.8987
,article,22842461,Oxide,Fe3O4,,13,,,,,,Trypan blue,MCF-7,Human,Breast,48 h,100,96.0419
,article,22842461,Oxide,Fe3O4,,13,,,,,,Trypan blue,MCF-7,Human,Breast,24 h,100,98.312
,article,22842461,Oxide,Fe3O4,,13,,,,,,Trypan blue,MCF-7,Human,Breast,1 h,100,95.8673
,article,19636592,Oxide,Fe3O4,,12,,,,,,LDH,T98G,Human,Brain,96 h,0,100
,article,19636592,Oxide,Fe3O4,,12,,,,,,LDH,T98G,Human,Brain,96 h,500,37.9391
,article,19636592,Oxide,Fe3O4,,12,,,,,,LDH,T98G,Human,Brain,48 h,0,100
,article,19636592,Oxide,Fe3O4,,12,,,,,,LDH,T98G,Human,Brain,48 h,500,49.6487
,article,19636592,Oxide,Fe3O4,,12,,,,,,Calcein-AM,T98G,Human,Brain,96 h,0,100
,article,19636592,Oxide,Fe3O4,,12,,,,,,Calcein-AM,T98G,Human,Brain,96 h,500,98.4615
,article,19636592,Oxide,Fe3O4,,12,,,,,,Calcein-AM,T98G,Human,Brain,48 h,0,100
,article,19636592,Oxide,Fe3O4,,12,,,,,,Calcein-AM,T98G,Human,Brain,48 h,500,30.4031
,article,19636592,Oxide,Fe3O4,,12,,,,,,LDH,MCF-7,Human,Breast,96 h,0,100
,article,19636592,Oxide,Fe3O4,,12,,,,,,LDH,MCF-7,Human,Breast,96 h,500,63.2319
,article,19636592,Oxide,Fe3O4,,12,,,,,,LDH,MCF-7,Human,Breast,48 h,0,100
,article,19636592,Oxide,Fe3O4,,12,,,,,,LDH,MCF-7,Human,Breast,48 h,500,83.8408
,article,19636592,Oxide,Fe3O4,,12,,,,,,Calcein-AM,MCF-7,Human,Breast,96 h,0,100
,article,19636592,Oxide,Fe3O4,,12,,,,,,Calcein-AM,MCF-7,Human,Breast,96 h,500,80
,article,19636592,Oxide,Fe3O4,,12,,,,,,Calcein-AM,MCF-7,Human,Breast,48 h,0,100
,article,19636592,Oxide,Fe3O4,,12,,,,,,Calcein-AM,MCF-7,Human,Breast,48 h,500,61.1132
,article,19636592,Oxide,Fe3O4,,12,,,,,,LDH,A549,Human,Lung,96 h,0,100
,article,19636592,Oxide,Fe3O4,,12,,,,,,LDH,A549,Human,Lung,96 h,500,56.2061
,article,19636592,Oxide,Fe3O4,,12,,,,,,LDH,A549,Human,Lung,48 h,0,100
,article,19636592,Oxide,Fe3O4,,12,,,,,,LDH,A549,Human,Lung,48 h,500,58.0796
,article,19636592,Oxide,Fe3O4,,12,,,,,,Calcein-AM,A549,Human,Lung,96 h,0,100
,article,19636592,Oxide,Fe3O4,,12,,,,,,Calcein-AM,A549,Human,Lung,96 h,500,77.7622
,article,19636592,Oxide,Fe3O4,,12,,,,,,Calcein-AM,A549,Human,Lung,48 h,0,100
,article,19636592,Oxide,Fe3O4,,12,,,,,,Calcein-AM,A549,Human,Lung,48 h,500,32.8599
,article,19636592,Oxide,Fe3O4,,12,,,,,,LDH,T98G,Human,Brain,96 h,0,100
,article,19636592,Oxide,Fe3O4,,12,,,,,,LDH,T98G,Human,Brain,96 h,500,23.8876
,article,19636592,Oxide,Fe3O4,,12,,,,,,LDH,T98G,Human,Brain,48 h,0,100
,article,19636592,Oxide,Fe3O4,,12,,,,,,LDH,T98G,Human,Brain,48 h,500,43.0913
,article,19636592,Oxide,Fe3O4,,12,,,,,,Calcein-AM,T98G,Human,Brain,96 h,0,100
,article,19636592,Oxide,Fe3O4,,12,,,,,,Calcein-AM,T98G,Human,Brain,96 h,500,93.986
,article,19636592,Oxide,Fe3O4,,12,,,,,,Calcein-AM,T98G,Human,Brain,48 h,0,100
,article,19636592,Oxide,Fe3O4,,12,,,,,,Calcein-AM,T98G,Human,Brain,48 h,500,76.7754
,article,19636592,Oxide,Fe3O4,,12,,,,,,LDH,MCF-7,Human,Breast,96 h,0,100
,article,19636592,Oxide,Fe3O4,,12,,,,,,LDH,MCF-7,Human,Breast,96 h,500,75.4098
,article,19636592,Oxide,Fe3O4,,12,,,,,,LDH,MCF-7,Human,Breast,48 h,0,100
,article,19636592,Oxide,Fe3O4,,12,,,,,,LDH,MCF-7,Human,Breast,48 h,500,80.5621
,article,19636592,Oxide,Fe3O4,,12,,,,,,Calcein-AM,MCF-7,Human,Breast,96 h,0,100
,article,19636592,Oxide,Fe3O4,,12,,,,,,Calcein-AM,MCF-7,Human,Breast,96 h,500,96.7832
,article,19636592,Oxide,Fe3O4,,12,,,,,,Calcein-AM,MCF-7,Human,Breast,48 h,0,100
,article,19636592,Oxide,Fe3O4,,12,,,,,,Calcein-AM,MCF-7,Human,Breast,48 h,500,73.3973
,article,19636592,Oxide,Fe3O4,,12,,,,,,LDH,A549,Human,Lung,96 h,0,100
,article,19636592,Oxide,Fe3O4,,12,,,,,,LDH,A549,Human,Lung,96 h,500,107.26
,article,19636592,Oxide,Fe3O4,,12,,,,,,LDH,A549,Human,Lung,48 h,0,100
,article,19636592,Oxide,Fe3O4,,12,,,,,,LDH,A549,Human,Lung,48 h,500,76.3466
,article,19636592,Oxide,Fe3O4,,12,,,,,,Calcein-AM,A549,Human,Lung,96 h,0,100
,article,19636592,Oxide,Fe3O4,,12,,,,,,Calcein-AM,A549,Human,Lung,96 h,500,82.5175
,article,19636592,Oxide,Fe3O4,,12,,,,,,Calcein-AM,A549,Human,Lung,48 h,0,100
,article,19636592,Oxide,Fe3O4,,12,,,,,,Calcein-AM,A549,Human,Lung,48 h,500,62.9559
,article,22842461,Oxide,Fe3O4,,13,,,,,,MTT,MCF-7,Human,Breast,72 h,100,91.02
,article,22842461,Oxide,Fe3O4,,13,,,,,,MTT,MCF-7,Human,Breast,48 h,100,88.6918
,article,22842461,Oxide,Fe3O4,,13,,,,,,MTT,MCF-7,Human,Breast,24 h,100,92.6829
,article,22842461,Oxide,Fe3O4,,13,,,,,,MTT,MCF-7,Human,Breast,1 h,100,80.5987
,article,22842461,Oxide,Fe3O4,,13,,,,,,Trypan blue,MCF-7,Human,Breast,72 h,100,87.1362
,article,22842461,Oxide,Fe3O4,,13,,,,,,Trypan blue,MCF-7,Human,Breast,48 h,100,96.915
,article,22842461,Oxide,Fe3O4,,13,,,,,,Trypan blue,MCF-7,Human,Breast,24 h,100,96.915
,article,22842461,Oxide,Fe3O4,,13,,,,,,Trypan blue,MCF-7,Human,Breast,1 h,100,98.4866
,article,26567697,QD,QD,Self-synthesized,,,,-36.8,,,CellTiter-Blue®,A549,Human,Lung,24 h,0.0001,100
,article,26567697,QD,QD,Self-synthesized,,,,-36.8,,,CellTiter-Blue®,A549,Human,Lung,24 h,1,99.38
