Repository: dydtkddl/nanometaloxide

File: 00datacollection/01s2nano_data.csv (part 39 of 75)
Tags,Source,Info #,Material group,Material type,Manufacturer,Core (or Grain) size (nm),Hydrodynamic size (nm),Size distribution,Surface charge (mV),Surface Area (m^2/g),Shape,Assay method,Cell line (or type),Cell line species,IC origin,Exposure time,Dose (ug/ml),Toxicity value (%)
,article,26567697,QD,QD,Self-synthesized,,,,-36.8,,,CellTiter-Blue®,A549,Human,Lung,24 h,2,99.525
,article,26567697,QD,QD,Self-synthesized,,,,-36.8,,,CellTiter-Blue®,A549,Human,Lung,24 h,4,98.61
,article,26567697,QD,QD,Self-synthesized,,,,-36.8,,,CellTiter-Blue®,A549,Human,Lung,24 h,8,101.17
,article,26567697,QD,QD,Self-synthesized,,,,-36.8,,,CellTiter-Blue®,A549,Human,Lung,24 h,16,95.327
,article,26567697,QD,QD,Self-synthesized,,,,-36.8,,,CellTiter-Blue®,A549,Human,Lung,24 h,31,91.025
,article,26567697,QD,QD,Self-synthesized,,,,-36.8,,,CellTiter-Blue®,A549,Human,Lung,24 h,62,83.608
,article,26567697,QD,QD,Self-synthesized,,,,-36.8,,,CellTiter-Blue®,A549,Human,Lung,24 h,125,75.131
,article,26567697,QD,QD,Self-synthesized,,,,-36.8,,,CellTiter-Blue®,A549,Human,Lung,24 h,250,61.646
,article,26567697,QD,QD,Self-synthesized,,,,-36.8,,,CellTiter-Blue®,A549,Human,Lung,24 h,500,12.329
,article,26567697,QD,QD,Self-synthesized,,,,-36.8,,,CellTiter-Blue®,A549,Human,Lung,24 h,1000,8.99
,article,26604757,QD,QD,Ocean Nanotech,,,,,,,MTS,BT-20,Human,Breast,24 h,0,100
,article,26604757,QD,QD,Ocean Nanotech,,,,,,,MTS,BT-20,Human,Breast,24 h,0.0025,89.783
,article,26604757,QD,QD,Ocean Nanotech,,,,,,,MTS,BT-20,Human,Breast,24 h,0.005,86.739
,article,26604757,QD,QD,Ocean Nanotech,,,,,,,MTS,BT-20,Human,Breast,24 h,0.01,65.815
,article,26604757,QD,QD,Ocean Nanotech,,,,,,,MTS,BT-20,Human,Breast,24 h,0.02,30.435
,article,26604757,QD,QD,Ocean Nanotech,,,,,,,MTS,BT-20,Human,Breast,24 h,0.04,19.022
,article,26604757,QD,QD,Ocean Nanotech,,,,,,,MTS,MDA-MB-231,Human,Breast,24 h,0,100
,article,26604757,QD,QD,Ocean Nanotech,,,,,,,MTS,MDA-MB-231,Human,Breast,24 h,0.0025,99.358
,article,26604757,QD,QD,Ocean Nanotech,,,,,,,MTS,MDA-MB-231,Human,Breast,24 h,0.005,95.427
,article,26604757,QD,QD,Ocean Nanotech,,,,,,,MTS,MDA-MB-231,Human,Breast,24 h,0.01,57.25
,article,26604757,QD,QD,Ocean Nanotech,,,,,,,MTS,MDA-MB-231,Human,Breast,24 h,0.02,21.803
,article,26604757,QD,QD,Ocean Nanotech,,,,,,,MTS,MDA-MB-231,Human,Breast,24 h,0.04,29.071
,article,26604757,QD,QD,Ocean Nanotech,,,,,,,MTS,RAW 264.7,Mouse,Macrophage,24 h,0,100
,article,26604757,QD,QD,Ocean Nanotech,,,,,,,MTS,RAW 264.7,Mouse,Macrophage,24 h,0.0025,93.498
,article,26604757,QD,QD,Ocean Nanotech,,,,,,,MTS,RAW 264.7,Mouse,Macrophage,24 h,0.005,90.035
,article,26604757,QD,QD,Ocean Nanotech,,,,,,,MTS,RAW 264.7,Mouse,Macrophage,24 h,0.01,63.816
,article,26604757,QD,QD,Ocean Nanotech,,,,,,,MTS,RAW 264.7,Mouse,Macrophage,24 h,0.02,20.777
,article,26604757,QD,QD,Ocean Nanotech,,,,,,,MTS,RAW 264.7,Mouse,Macrophage,24 h,0.04,12.367
,article,26516873,QD,QD,,2.2,,,,,,MTT,L929,Mouse,Fibroblast,24 h,0,100
,article,26516873,QD,QD,,2.2,,,,,,MTT,L929,Mouse,Fibroblast,24 h,5.85,93.113
,article,26516873,QD,QD,,2.2,,,,,,MTT,L929,Mouse,Fibroblast,24 h,8.78,84.218
,article,26516873,QD,QD,,2.2,,,,,,MTT,L929,Mouse,Fibroblast,24 h,13.17,79.34
,article,26516873,QD,QD,,2.2,,,,,,MTT,L929,Mouse,Fibroblast,24 h,19.75,60.689
,article,26516873,QD,QD,,2.2,,,,,,MTT,L929,Mouse,Fibroblast,24 h,29.63,36.298
,article,26516873,QD,QD,,2.2,,,,,,MTT,L929,Mouse,Fibroblast,24 h,44.44,28.264
,article,26516873,QD,QD,,2.2,,,,,,MTT,L929,Mouse,Fibroblast,24 h,66.66,17.934
,article,26516873,QD,QD,,2.2,,,,,,MTT,L929,Mouse,Fibroblast,24 h,100,14.778
,article,26516873,QD,QD,,2.2,,,,,,MTT,L929,Mouse,Fibroblast,24 h,150,13.773
,article,26516873,QD,QD,,2.2,,,,,,MTT,L929,Mouse,Fibroblast,24 h,0,100
,article,26516873,QD,QD,,2.2,,,,,,MTT,L929,Mouse,Fibroblast,24 h,5.85,96.022
,article,26516873,QD,QD,,2.2,,,,,,MTT,L929,Mouse,Fibroblast,24 h,8.78,77.092
,article,26516873,QD,QD,,2.2,,,,,,MTT,L929,Mouse,Fibroblast,24 h,13.17,68.313
,article,26516873,QD,QD,,2.2,,,,,,MTT,L929,Mouse,Fibroblast,24 h,19.75,51.303
,article,26516873,QD,QD,,2.2,,,,,,MTT,L929,Mouse,Fibroblast,24 h,29.63,40.604
,article,26516873,QD,QD,,2.2,,,,,,MTT,L929,Mouse,Fibroblast,24 h,44.44,38.134
,article,26516873,QD,QD,,2.2,,,,,,MTT,L929,Mouse,Fibroblast,24 h,66.66,27.435
,article,26516873,QD,QD,,2.2,,,,,,MTT,L929,Mouse,Fibroblast,24 h,100,19.479
,article,26516873,QD,QD,,2.2,,,,,,MTT,L929,Mouse,Fibroblast,24 h,150,18.381
,article,22776829,Oxide,Fe2O3,"Medical Imaging Center of Southern Medical University (Guangzhou, China)",,,,,,,WST,ECV304,Human,Bladder,48 h,0,1.6553
,article,22776829,Oxide,Fe2O3,"Medical Imaging Center of Southern Medical University (Guangzhou, China)",,,,,,,WST,ECV304,Human,Bladder,48 h,5,1.6427
,article,22776829,Oxide,Fe2O3,"Medical Imaging Center of Southern Medical University (Guangzhou, China)",,,,,,,WST,ECV304,Human,Bladder,48 h,12.5,1.6553
,article,22776829,Oxide,Fe2O3,"Medical Imaging Center of Southern Medical University (Guangzhou, China)",,,,,,,WST,ECV304,Human,Bladder,48 h,25,1.6427
,article,22776829,Oxide,Fe2O3,"Medical Imaging Center of Southern Medical University (Guangzhou, China)",,,,,,,WST,ECV304,Human,Bladder,48 h,35,1.6624
,article,22776829,Oxide,Fe2O3,"Medical Imaging Center of Southern Medical University (Guangzhou, China)",,,,,,,WST,ECV304,Human,Bladder,48 h,50,1.4831
,article,22776829,Oxide,Fe2O3,"Medical Imaging Center of Southern Medical University (Guangzhou, China)",,,,,,,WST,ECV304,Human,Bladder,48 h,100,1.3604
,article,22776829,Oxide,Fe2O3,"Medical Imaging Center of Southern Medical University (Guangzhou, China)",,,,,,,WST,ECV304,Human,Bladder,48 h,200,1.2299
,article,22776829,Oxide,Fe2O3,"Medical Imaging Center of Southern Medical University (Guangzhou, China)",,,,,,,WST,ECV304,Human,Bladder,24 h,0,1.8137
,article,22776829,Oxide,Fe2O3,"Medical Imaging Center of Southern Medical University (Guangzhou, China)",,,,,,,WST,ECV304,Human,Bladder,24 h,5,1.7699
,article,22776829,Oxide,Fe2O3,"Medical Imaging Center of Southern Medical University (Guangzhou, China)",,,,,,,WST,ECV304,Human,Bladder,24 h,12.5,1.711
,article,22776829,Oxide,Fe2O3,"Medical Imaging Center of Southern Medical University (Guangzhou, China)",,,,,,,WST,ECV304,Human,Bladder,24 h,25,1.711
,article,22776829,Oxide,Fe2O3,"Medical Imaging Center of Southern Medical University (Guangzhou, China)",,,,,,,WST,ECV304,Human,Bladder,24 h,35,1.6904
,article,22776829,Oxide,Fe2O3,"Medical Imaging Center of Southern Medical University (Guangzhou, China)",,,,,,,WST,ECV304,Human,Bladder,24 h,50,1.6973
,article,22776829,Oxide,Fe2O3,"Medical Imaging Center of Southern Medical University (Guangzhou, China)",,,,,,,WST,ECV304,Human,Bladder,24 h,100,1.7082
,article,22776829,Oxide,Fe2O3,"Medical Imaging Center of Southern Medical University (Guangzhou, China)",,,,,,,WST,ECV304,Human,Bladder,24 h,200,1.7082
,article,22766295,Oxide,Fe3O4,,,,,-15.4,,,MTT,HeLa,Human,Cervix,48 h,0,100
,article,22766295,Oxide,Fe3O4,,,,,-15.4,,,MTT,HeLa,Human,Cervix,48 h,10,41.9753
,article,22766295,Oxide,Fe3O4,,,,,-15.4,,,MTT,HeLa,Human,Cervix,48 h,50,48.5152
,article,22766295,Oxide,Fe3O4,,,,,-15.4,,,MTT,HeLa,Human,Cervix,48 h,100,41.5749
,article,22766295,Oxide,Fe3O4,,,,,-15.4,,,MTT,HeLa,Human,Cervix,24 h,0,100
,article,22766295,Oxide,Fe3O4,,,,,-15.4,,,MTT,HeLa,Human,Cervix,24 h,10,66.7668
,article,22766295,Oxide,Fe3O4,,,,,-15.4,,,MTT,HeLa,Human,Cervix,24 h,50,53.4535
,article,22766295,Oxide,Fe3O4,,,,,-15.4,,,MTT,HeLa,Human,Cervix,24 h,100,40.5072
,article,19150385,Carbon,SWCNT,CNI Inc.,,,,,,,Alamar Blue,JB6,Mouse,Skin,24 h,0,100
,article,19150385,Carbon,SWCNT,CNI Inc.,,,,,,,Alamar Blue,JB6,Mouse,Skin,24 h,0.06,89.833
,article,19150385,Carbon,SWCNT,CNI Inc.,,,,,,,Alamar Blue,JB6,Mouse,Skin,24 h,0.12,77.852
,article,19150385,Carbon,SWCNT,CNI Inc.,,,,,,,Alamar Blue,JB6,Mouse,Skin,24 h,0.24,47.043
,article,19150385,Carbon,SWCNT,CNI Inc.,,,,,,,Alamar Blue,JB6,Mouse,Skin,24 h,0,100
,article,19150385,Carbon,SWCNT,CNI Inc.,,,,,,,Alamar Blue,JB6,Mouse,Skin,24 h,0.06,93.599
,article,19150385,Carbon,SWCNT,CNI Inc.,,,,,,,Alamar Blue,JB6,Mouse,Skin,24 h,0.12,88.122
,article,19150385,Carbon,SWCNT,CNI Inc.,,,,,,,Alamar Blue,JB6,Mouse,Skin,24 h,0.24,72.888
,article,21296185,Carbon,MWCNT,"Lawrence Berkeley National Laboratory, Berkeley",30,,,,,,Trypan blue,HUVECs,Human,Umbilical vein,24 h,0,83.3837
,article,21296185,Carbon,MWCNT,"Lawrence Berkeley National Laboratory, Berkeley",30,,,,,,Trypan blue,HUVECs,Human,Umbilical vein,24 h,20,69.9698
,article,21296185,Carbon,MWCNT,"Lawrence Berkeley National Laboratory, Berkeley",30,,,,,,Trypan blue,HUVECs,Human,Umbilical vein,18 h,0,84.4713
,article,21296185,Carbon,MWCNT,"Lawrence Berkeley National Laboratory, Berkeley",30,,,,,,Trypan blue,HUVECs,Human,Umbilical vein,18 h,20,71.6012
,article,21296185,Carbon,MWCNT,"Lawrence Berkeley National Laboratory, Berkeley",30,,,,,,Trypan blue,HUVECs,Human,Umbilical vein,12 h,0,90.0906
,article,21296185,Carbon,MWCNT,"Lawrence Berkeley National Laboratory, Berkeley",30,,,,,,Trypan blue,HUVECs,Human,Umbilical vein,12 h,20,79.0332
,article,21296185,Carbon,MWCNT,"Lawrence Berkeley National Laboratory, Berkeley",30,,,,,,Trypan blue,HUVECs,Human,Umbilical vein,6 h,0,93.1722
,article,21296185,Carbon,MWCNT,"Lawrence Berkeley National Laboratory, Berkeley",30,,,,,,Trypan blue,HUVECs,Human,Umbilical vein,6 h,20,84.6526
,article,21296185,Carbon,MWCNT,"Lawrence Berkeley National Laboratory, Berkeley",30,,,,,,Trypan blue,HUVECs,Human,Umbilical vein,2 h,0,96.435
,article,21296185,Carbon,MWCNT,"Lawrence Berkeley National Laboratory, Berkeley",30,,,,,,Trypan blue,HUVECs,Human,Umbilical vein,2 h,20,92.9909
,article,21296185,Carbon,MWCNT,"Lawrence Berkeley National Laboratory, Berkeley",30,,,,,,Trypan blue,HUVECs,Human,Umbilical vein,24 h,0,100
,article,21296185,Carbon,MWCNT,"Lawrence Berkeley National Laboratory, Berkeley",30,,,,,,Trypan blue,HUVECs,Human,Umbilical vein,24 h,0.5,94.301
,article,21296185,Carbon,MWCNT,"Lawrence Berkeley National Laboratory, Berkeley",30,,,,,,Trypan blue,HUVECs,Human,Umbilical vein,24 h,2,90.817
,article,21296185,Carbon,MWCNT,"Lawrence Berkeley National Laboratory, Berkeley",30,,,,,,Trypan blue,HUVECs,Human,Umbilical vein,24 h,5,88.494
,article,21296185,Carbon,MWCNT,"Lawrence Berkeley National Laboratory, Berkeley",30,,,,,,Trypan blue,HUVECs,Human,Umbilical vein,24 h,10,82.105
,article,21296185,Carbon,MWCNT,"Lawrence Berkeley National Laboratory, Berkeley",30,,,,,,Trypan blue,HUVECs,Human,Umbilical vein,24 h,20,69.909
,article,21296185,Carbon,MWCNT,"Lawrence Berkeley National Laboratory, Berkeley",30,,,,,,Trypan blue,HUVECs,Human,Umbilical vein,24 h,50,64.682
,article,21296185,Carbon,MWCNT,"Lawrence Berkeley National Laboratory, Berkeley",30,,,,,,Trypan blue,HUVECs,Human,Umbilical vein,24 h,100,59.165
,article,19591917,Carbon,SWCNT,Sigma Aldrich,1.4,,,,,,MTS,Caco-2 (Differentiated),Human,Colon,24 h,0,100
,article,19591917,Carbon,SWCNT,Sigma Aldrich,1.4,,,,,,MTS,Caco-2 (Differentiated),Human,Colon,24 h,5,99.107
,article,19591917,Carbon,SWCNT,Sigma Aldrich,1.4,,,,,,MTS,Caco-2 (Differentiated),Human,Colon,24 h,10,95.625
,article,19591917,Carbon,SWCNT,Sigma Aldrich,1.4,,,,,,MTS,Caco-2 (Differentiated),Human,Colon,24 h,50,90.804
,article,19591917,Carbon,SWCNT,Sigma Aldrich,1.4,,,,,,MTS,Caco-2 (Differentiated),Human,Colon,24 h,100,83.571
,article,19591917,Carbon,SWCNT,Sigma Aldrich,1.4,,,,,,MTS,Caco-2 (Differentiated),Human,Colon,24 h,200,75.804
,article,19591917,Carbon,SWCNT,Sigma Aldrich,1.4,,,,,,MTS,Caco-2 (Differentiated),Human,Colon,24 h,400,58.661
,article,19591917,Carbon,SWCNT,Sigma Aldrich,1.4,,,,,,MTS,Caco-2 (Differentiated),Human,Colon,24 h,500,49.554
,article,19591917,Carbon,SWCNT,Sigma Aldrich,1.4,,,,,,MTS,Caco-2 (Differentiated),Human,Colon,24 h,1000,34.554
,article,19591917,Carbon,SWCNT,Sigma Aldrich,1.4,,,,,,Neutral Red,Caco-2 (Differentiated),Human,Colon,24 h,0,100
,article,19591917,Carbon,SWCNT,Sigma Aldrich,1.4,,,,,,Neutral Red,Caco-2 (Differentiated),Human,Colon,24 h,5,96.964
,article,19591917,Carbon,SWCNT,Sigma Aldrich,1.4,,,,,,Neutral Red,Caco-2 (Differentiated),Human,Colon,24 h,10,85.446
,article,19591917,Carbon,SWCNT,Sigma Aldrich,1.4,,,,,,Neutral Red,Caco-2 (Differentiated),Human,Colon,24 h,50,75.536
,article,19591917,Carbon,SWCNT,Sigma Aldrich,1.4,,,,,,Neutral Red,Caco-2 (Differentiated),Human,Colon,24 h,100,70.714
,article,19591917,Carbon,SWCNT,Sigma Aldrich,1.4,,,,,,Neutral Red,Caco-2 (Differentiated),Human,Colon,24 h,200,61.607
,article,19591917,Carbon,SWCNT,Sigma Aldrich,1.4,,,,,,Neutral Red,Caco-2 (Differentiated),Human,Colon,24 h,400,39.911
,article,19591917,Carbon,SWCNT,Sigma Aldrich,1.4,,,,,,Neutral Red,Caco-2 (Differentiated),Human,Colon,24 h,500,29.732
,article,19591917,Carbon,SWCNT,Sigma Aldrich,1.4,,,,,,Neutral Red,Caco-2 (Differentiated),Human,Colon,24 h,1000,14.732
,article,19591917,Carbon,SWCNT,Sigma Aldrich,1.4,,,,,,MTS,Caco-2 (Undifferentiated),Human,Colon,24 h,0,100
,article,19591917,Carbon,SWCNT,Sigma Aldrich,1.4,,,,,,MTS,Caco-2 (Undifferentiated),Human,Colon,24 h,5,97.768
,article,19591917,Carbon,SWCNT,Sigma Aldrich,1.4,,,,,,MTS,Caco-2 (Undifferentiated),Human,Colon,24 h,10,93.214
,article,19591917,Carbon,SWCNT,Sigma Aldrich,1.4,,,,,,MTS,Caco-2 (Undifferentiated),Human,Colon,24 h,50,90.804
,article,19591917,Carbon,SWCNT,Sigma Aldrich,1.4,,,,,,MTS,Caco-2 (Undifferentiated),Human,Colon,24 h,100,86.786
,article,19591917,Carbon,SWCNT,Sigma Aldrich,1.4,,,,,,MTS,Caco-2 (Undifferentiated),Human,Colon,24 h,200,80.893
,article,19591917,Carbon,SWCNT,Sigma Aldrich,1.4,,,,,,MTS,Caco-2 (Undifferentiated),Human,Colon,24 h,400,65.625
,article,19591917,Carbon,SWCNT,Sigma Aldrich,1.4,,,,,,MTS,Caco-2 (Undifferentiated),Human,Colon,24 h,500,50.357
,article,19591917,Carbon,SWCNT,Sigma Aldrich,1.4,,,,,,MTS,Caco-2 (Undifferentiated),Human,Colon,24 h,1000,24.911
,article,19591917,Carbon,SWCNT,Sigma Aldrich,1.4,,,,,,Neutral Red,Caco-2 (Undifferentiated),Human,Colon,24 h,0,114.107
,article,19591917,Carbon,SWCNT,Sigma Aldrich,1.4,,,,,,Neutral Red,Caco-2 (Undifferentiated),Human,Colon,24 h,5,107.143
,article,19591917,Carbon,SWCNT,Sigma Aldrich,1.4,,,,,,Neutral Red,Caco-2 (Undifferentiated),Human,Colon,24 h,10,102.054
,article,19591917,Carbon,SWCNT,Sigma Aldrich,1.4,,,,,,Neutral Red,Caco-2 (Undifferentiated),Human,Colon,24 h,50,77.679
,article,19591917,Carbon,SWCNT,Sigma Aldrich,1.4,,,,,,Neutral Red,Caco-2 (Undifferentiated),Human,Colon,24 h,100,71.786
,article,19591917,Carbon,SWCNT,Sigma Aldrich,1.4,,,,,,Neutral Red,Caco-2 (Undifferentiated),Human,Colon,24 h,200,66.161
,article,19591917,Carbon,SWCNT,Sigma Aldrich,1.4,,,,,,Neutral Red,Caco-2 (Undifferentiated),Human,Colon,24 h,400,51.429
,article,19591917,Carbon,SWCNT,Sigma Aldrich,1.4,,,,,,Neutral Red,Caco-2 (Undifferentiated),Human,Colon,24 h,500,42.857
,article,19591917,Carbon,SWCNT,Sigma Aldrich,1.4,,,,,,Neutral Red,Caco-2 (Undifferentiated),Human,Colon,24 h,1000,18.214
,article,18848354,QD,QD,Self-synthesized,,,,,,,MTT,K562,Human,Chronic Myelogenous Leukemia,48 h,0,100
,article,18848354,QD,QD,Self-synthesized,,,,,,,MTT,K562,Human,Chronic Myelogenous Leukemia,48 h,0.18,100.2
,article,18848354,QD,QD,Self-synthesized,,,,,,,MTT,K562,Human,Chronic Myelogenous Leukemia,48 h,0.37,104.3
,article,18848354,QD,QD,Self-synthesized,,,,,,,MTT,K562,Human,Chronic Myelogenous Leukemia,48 h,0.75,111
,article,18848354,QD,QD,Self-synthesized,,,,,,,MTT,K562,Human,Chronic Myelogenous Leukemia,48 h,1.5,114.4
,article,18848354,QD,QD,Self-synthesized,,,,,,,MTT,K562,Human,Chronic Myelogenous Leukemia,48 h,3,99.8
,article,18848354,QD,QD,Self-synthesized,,,,,,,MTT,K562,Human,Chronic Myelogenous Leukemia,48 h,0,100
,article,18848354,QD,QD,Self-synthesized,,,,,,,MTT,K562,Human,Chronic Myelogenous Leukemia,48 h,0.18,87.4
,article,18848354,QD,QD,Self-synthesized,,,,,,,MTT,K562,Human,Chronic Myelogenous Leukemia,48 h,0.37,87
,article,18848354,QD,QD,Self-synthesized,,,,,,,MTT,K562,Human,Chronic Myelogenous Leukemia,48 h,0.75,56.7
,article,18848354,QD,QD,Self-synthesized,,,,,,,MTT,K562,Human,Chronic Myelogenous Leukemia,48 h,1.5,32.5
,article,18848354,QD,QD,Self-synthesized,,,,,,,MTT,K562,Human,Chronic Myelogenous Leukemia,48 h,3,21.4
,article,18848354,QD,QD,Self-synthesized,,,,,,,MTT,K562,Human,Chronic Myelogenous Leukemia,24 h,0,100
,article,18848354,QD,QD,Self-synthesized,,,,,,,MTT,K562,Human,Chronic Myelogenous Leukemia,24 h,0.18,106.1
,article,18848354,QD,QD,Self-synthesized,,,,,,,MTT,K562,Human,Chronic Myelogenous Leukemia,24 h,0.37,96.2
,article,18848354,QD,QD,Self-synthesized,,,,,,,MTT,K562,Human,Chronic Myelogenous Leukemia,24 h,0.75,72.8
,article,18848354,QD,QD,Self-synthesized,,,,,,,MTT,K562,Human,Chronic Myelogenous Leukemia,24 h,1.5,59.4
,article,18848354,QD,QD,Self-synthesized,,,,,,,MTT,K562,Human,Chronic Myelogenous Leukemia,24 h,3,54.8
,article,18848354,QD,QD,Self-synthesized,,,,,,,MTT,K562,Human,Chronic Myelogenous Leukemia,48 h,0,100
,article,18848354,QD,QD,Self-synthesized,,,,,,,MTT,K562,Human,Chronic Myelogenous Leukemia,48 h,0.18,98.2
,article,18848354,QD,QD,Self-synthesized,,,,,,,MTT,K562,Human,Chronic Myelogenous Leukemia,48 h,0.37,87.8
,article,18848354,QD,QD,Self-synthesized,,,,,,,MTT,K562,Human,Chronic Myelogenous Leukemia,48 h,0.75,56.7
,article,18848354,QD,QD,Self-synthesized,,,,,,,MTT,K562,Human,Chronic Myelogenous Leukemia,48 h,1.5,26.1
,article,18848354,QD,QD,Self-synthesized,,,,,,,MTT,K562,Human,Chronic Myelogenous Leukemia,48 h,3,8
,article,18848354,QD,QD,Self-synthesized,,,,,,,MTT,K562,Human,Chronic Myelogenous Leukemia,24 h,0,100
,article,18848354,QD,QD,Self-synthesized,,,,,,,MTT,K562,Human,Chronic Myelogenous Leukemia,24 h,0.18,85.7
,article,18848354,QD,QD,Self-synthesized,,,,,,,MTT,K562,Human,Chronic Myelogenous Leukemia,24 h,0.37,78.7
,article,18848354,QD,QD,Self-synthesized,,,,,,,MTT,K562,Human,Chronic Myelogenous Leukemia,24 h,0.75,67.5
,article,18848354,QD,QD,Self-synthesized,,,,,,,MTT,K562,Human,Chronic Myelogenous Leukemia,24 h,1.5,52.9
,article,18848354,QD,QD,Self-synthesized,,,,,,,MTT,K562,Human,Chronic Myelogenous Leukemia,24 h,3,35.1
,article,21094249,Carbon,SWCNT,Beijing Nachen Technology & Development Co. Ltd,,,,,,,MTT,PC-12,Rat,Adrenal medulla,48 h,0,100
,article,21094249,Carbon,SWCNT,Beijing Nachen Technology & Development Co. Ltd,,,,,,,MTT,PC-12,Rat,Adrenal medulla,48 h,5,78.444
,article,21094249,Carbon,SWCNT,Beijing Nachen Technology & Development Co. Ltd,,,,,,,MTT,PC-12,Rat,Adrenal medulla,48 h,10,67.649
,article,21094249,Carbon,SWCNT,Beijing Nachen Technology & Development Co. Ltd,,,,,,,MTT,PC-12,Rat,Adrenal medulla,48 h,50,61.005
,article,21094249,Carbon,SWCNT,Beijing Nachen Technology & Development Co. Ltd,,,,,,,MTT,PC-12,Rat,Adrenal medulla,48 h,100,55.857
,article,21094249,Carbon,SWCNT,Beijing Nachen Technology & Development Co. Ltd,,,,,,,MTT,PC-12,Rat,Adrenal medulla,48 h,200,50.376
,article,21094249,Carbon,SWCNT,Beijing Nachen Technology & Development Co. Ltd,,,,,,,MTT,PC-12,Rat,Adrenal medulla,48 h,400,34.432
,article,21094249,Carbon,SWCNT,Beijing Nachen Technology & Development Co. Ltd,,,,,,,MTT,PC-12,Rat,Adrenal medulla,48 h,600,23.969
,article,21094249,Carbon,SWCNT,Beijing Nachen Technology & Development Co. Ltd,,,,,,,MTT,PC-12,Rat,Adrenal medulla,24 h,0,100
,article,21094249,Carbon,SWCNT,Beijing Nachen Technology & Development Co. Ltd,,,,,,,MTT,PC-12,Rat,Adrenal medulla,24 h,5,85.42
,article,21094249,Carbon,SWCNT,Beijing Nachen Technology & Development Co. Ltd,,,,,,,MTT,PC-12,Rat,Adrenal medulla,24 h,10,77.281
,article,21094249,Carbon,SWCNT,Beijing Nachen Technology & Development Co. Ltd,,,,,,,MTT,PC-12,Rat,Adrenal medulla,24 h,50,71.967
,article,21094249,Carbon,SWCNT,Beijing Nachen Technology & Development Co. Ltd,,,,,,,MTT,PC-12,Rat,Adrenal medulla,24 h,100,66.32
,article,21094249,Carbon,SWCNT,Beijing Nachen Technology & Development Co. Ltd,,,,,,,MTT,PC-12,Rat,Adrenal medulla,24 h,200,59.843
,article,21094249,Carbon,SWCNT,Beijing Nachen Technology & Development Co. Ltd,,,,,,,MTT,PC-12,Rat,Adrenal medulla,24 h,400,48.217
,article,21094249,Carbon,SWCNT,Beijing Nachen Technology & Development Co. Ltd,,,,,,,MTT,PC-12,Rat,Adrenal medulla,24 h,600,35.594
,article,21094249,Carbon,SWCNT,Beijing Nachen Technology & Development Co. Ltd,,,,,,,MTT,PC-12,Rat,Adrenal medulla,48 h,0,100
,article,21094249,Carbon,SWCNT,Beijing Nachen Technology & Development Co. Ltd,,,,,,,MTT,PC-12,Rat,Adrenal medulla,48 h,5,70.421
,article,21094249,Carbon,SWCNT,Beijing Nachen Technology & Development Co. Ltd,,,,,,,MTT,PC-12,Rat,Adrenal medulla,48 h,10,59.553
,article,21094249,Carbon,SWCNT,Beijing Nachen Technology & Development Co. Ltd,,,,,,,MTT,PC-12,Rat,Adrenal medulla,48 h,50,49.974
,article,21094249,Carbon,SWCNT,Beijing Nachen Technology & Development Co. Ltd,,,,,,,MTT,PC-12,Rat,Adrenal medulla,48 h,100,46.105
,article,21094249,Carbon,SWCNT,Beijing Nachen Technology & Development Co. Ltd,,,,,,,MTT,PC-12,Rat,Adrenal medulla,48 h,200,33.579
,article,21094249,Carbon,SWCNT,Beijing Nachen Technology & Development Co. Ltd,,,,,,,MTT,PC-12,Rat,Adrenal medulla,48 h,400,21.421
,article,21094249,Carbon,SWCNT,Beijing Nachen Technology & Development Co. Ltd,,,,,,,MTT,PC-12,Rat,Adrenal medulla,48 h,600,17.553
,article,21094249,Carbon,SWCNT,Beijing Nachen Technology & Development Co. Ltd,,,,,,,MTT,PC-12,Rat,Adrenal medulla,24 h,0,100
,article,21094249,Carbon,SWCNT,Beijing Nachen Technology & Development Co. Ltd,,,,,,,MTT,PC-12,Rat,Adrenal medulla,24 h,5,84.421
,article,21094249,Carbon,SWCNT,Beijing Nachen Technology & Development Co. Ltd,,,,,,,MTT,PC-12,Rat,Adrenal medulla,24 h,10,77.053
,article,21094249,Carbon,SWCNT,Beijing Nachen Technology & Development Co. Ltd,,,,,,,MTT,PC-12,Rat,Adrenal medulla,24 h,50,61.579
,article,21094249,Carbon,SWCNT,Beijing Nachen Technology & Development Co. Ltd,,,,,,,MTT,PC-12,Rat,Adrenal medulla,24 h,100,53.842
,article,21094249,Carbon,SWCNT,Beijing Nachen Technology & Development Co. Ltd,,,,,,,MTT,PC-12,Rat,Adrenal medulla,24 h,200,49.237
,article,21094249,Carbon,SWCNT,Beijing Nachen Technology & Development Co. Ltd,,,,,,,MTT,PC-12,Rat,Adrenal medulla,24 h,400,41.5
,article,21094249,Carbon,SWCNT,Beijing Nachen Technology & Development Co. Ltd,,,,,,,MTT,PC-12,Rat,Adrenal medulla,24 h,600,24.553
,article,20346495,QD,QD,Self-synthesized,,,,,,,MTT,HEK-293,Human,Kidney,24 h,0,100
,article,20346495,QD,QD,Self-synthesized,,,,,,,MTT,HEK-293,Human,Kidney,24 h,0.01875,104.42
,article,20346495,QD,QD,Self-synthesized,,,,,,,MTT,HEK-293,Human,Kidney,24 h,0.0375,101.105
,article,20346495,QD,QD,Self-synthesized,,,,,,,MTT,HEK-293,Human,Kidney,24 h,0.075,96.796
,article,20346495,QD,QD,Self-synthesized,,,,,,,MTT,HEK-293,Human,Kidney,24 h,0.15,88.84
,article,20346495,QD,QD,Self-synthesized,,,,,,,MTT,HEK-293,Human,Kidney,24 h,0.3,72.597
,article,22078811,Other,QD,,,,,,,,,IMR-32,Human,Neuroblastoma,96 h,0.0375,10.392
,article,22078811,Other,QD,,,,,,,,,IMR-32,Human,Neuroblastoma,96 h,0.07,6.423
,article,22078811,Other,QD,,,,,,,,,IMR-32,Human,Neuroblastoma,96 h,0.15,3.32
,article,22078811,Other,QD,,,,,,,,,IMR-32,Human,Neuroblastoma,96 h,0.3,0.649
,article,22078811,Other,QD,,,,,,,,,IMR-32,Human,Neuroblastoma,96 h,0.6,0
,article,22078811,Other,QD,,,,,,,,,IMR-32,Human,Neuroblastoma,72 h,0.0375,5.99
,article,22078811,Other,QD,,,,,,,,,IMR-32,Human,Neuroblastoma,72 h,0.07,5.124
,article,22078811,Other,QD,,,,,,,,,IMR-32,Human,Neuroblastoma,72 h,0.15,3.969
,article,22078811,Other,QD,,,,,,,,,IMR-32,Human,Neuroblastoma,72 h,0.3,1.371
,article,22078811,Other,QD,,,,,,,,,IMR-32,Human,Neuroblastoma,72 h,0.6,0
,article,22078811,Other,QD,,,,,,,,,IMR-32,Human,Neuroblastoma,48 h,0.0375,2.742
,article,22078811,Other,QD,,,,,,,,,IMR-32,Human,Neuroblastoma,48 h,0.07,1.948
,article,22078811,Other,QD,,,,,,,,,IMR-32,Human,Neuroblastoma,48 h,0.15,1.948
,article,22078811,Other,QD,,,,,,,,,IMR-32,Human,Neuroblastoma,48 h,0.3,0.649
,article,22078811,Other,QD,,,,,,,,,IMR-32,Human,Neuroblastoma,48 h,0.6,0
,article,22078811,Other,QD,,,,,,,,Proliferation assay,IMR-32,Human,Neuroblastoma,24 h,0.0375,1.515
,article,22078811,Other,QD,,,,,,,,Proliferation assay,IMR-32,Human,Neuroblastoma,24 h,0.075,1.515
,article,22078811,Other,QD,,,,,,,,Proliferation assay,IMR-32,Human,Neuroblastoma,24 h,0.15,1.01
,article,22078811,Other,QD,,,,,,,,Proliferation assay,IMR-32,Human,Neuroblastoma,24 h,0.3,1.01
,article,22078811,Other,QD,,,,,,,,Proliferation assay,IMR-32,Human,Neuroblastoma,24 h,0.6,1.01
,article,16705799,Carbon,SWCNT,Carbon Nanotechnologies Inc.,,,,,,,MTT,RAW 267.9,Mouse,Ascites,48 h,0.004882813,1.214
,article,16705799,Carbon,SWCNT,Carbon Nanotechnologies Inc.,,,,,,,MTT,RAW 267.9,Mouse,Ascites,48 h,0.009765625,1.047
,article,16705799,Carbon,SWCNT,Carbon Nanotechnologies Inc.,,,,,,,MTT,RAW 267.9,Mouse,Ascites,48 h,0.01953125,0.982
,article,16705799,Carbon,SWCNT,Carbon Nanotechnologies Inc.,,,,,,,MTT,RAW 267.9,Mouse,Ascites,48 h,0.0390625,0.941
,article,16705799,Carbon,SWCNT,Carbon Nanotechnologies Inc.,,,,,,,MTT,RAW 267.9,Mouse,Ascites,48 h,0.078125,1.153
,article,16705799,Carbon,SWCNT,Carbon Nanotechnologies Inc.,,,,,,,MTT,RAW 267.9,Mouse,Ascites,48 h,0.15625,1.108
,article,16705799,Carbon,SWCNT,Carbon Nanotechnologies Inc.,,,,,,,MTT,RAW 267.9,Mouse,Ascites,48 h,0.3125,0.961
,article,16705799,Carbon,SWCNT,Carbon Nanotechnologies Inc.,,,,,,,MTT,RAW 267.9,Mouse,Ascites,48 h,0.625,1.035
,article,16705799,Carbon,SWCNT,Carbon Nanotechnologies Inc.,,,,,,,MTT,RAW 267.9,Mouse,Ascites,48 h,1.25,0.953
,article,16705799,Carbon,SWCNT,Carbon Nanotechnologies Inc.,,,,,,,MTT,RAW 267.9,Mouse,Ascites,48 h,2.5,0.888
,article,16705799,Carbon,SWCNT,Carbon Nanotechnologies Inc.,,,,,,,MTT,RAW 267.9,Mouse,Ascites,48 h,5,0.403
,article,16705799,Carbon,SWCNT,Carbon Nanotechnologies Inc.,,,,,,,MTT,RAW 267.9,Mouse,Ascites,48 h,10,0.094
,article,16705799,Carbon,SWCNT,Carbon Nanotechnologies Inc.,,,,,,,MTT,RAW 267.9,Mouse,Ascites,48 h,0.004882813,1.218
,article,16705799,Carbon,SWCNT,Carbon Nanotechnologies Inc.,,,,,,,MTT,RAW 267.9,Mouse,Ascites,48 h,0.009765625,1.043
,article,16705799,Carbon,SWCNT,Carbon Nanotechnologies Inc.,,,,,,,MTT,RAW 267.9,Mouse,Ascites,48 h,0.01953125,1.202
,article,16705799,Carbon,SWCNT,Carbon Nanotechnologies Inc.,,,,,,,MTT,RAW 267.9,Mouse,Ascites,48 h,0.0390625,1.193
,article,16705799,Carbon,SWCNT,Carbon Nanotechnologies Inc.,,,,,,,MTT,RAW 267.9,Mouse,Ascites,48 h,0.078125,1.022
,article,16705799,Carbon,SWCNT,Carbon Nanotechnologies Inc.,,,,,,,MTT,RAW 267.9,Mouse,Ascites,48 h,0.15625,1.026
,article,16705799,Carbon,SWCNT,Carbon Nanotechnologies Inc.,,,,,,,MTT,RAW 267.9,Mouse,Ascites,48 h,0.3125,1.031
,article,16705799,Carbon,SWCNT,Carbon Nanotechnologies Inc.,,,,,,,MTT,RAW 267.9,Mouse,Ascites,48 h,0.625,1.189
,article,16705799,Carbon,SWCNT,Carbon Nanotechnologies Inc.,,,,,,,MTT,RAW 267.9,Mouse,Ascites,48 h,1.25,1.006
,article,16705799,Carbon,SWCNT,Carbon Nanotechnologies Inc.,,,,,,,MTT,RAW 267.9,Mouse,Ascites,48 h,2.5,0.868
,article,16705799,Carbon,SWCNT,Carbon Nanotechnologies Inc.,,,,,,,MTT,RAW 267.9,Mouse,Ascites,48 h,5,0.379
,article,16705799,Carbon,SWCNT,Carbon Nanotechnologies Inc.,,,,,,,MTT,RAW 267.9,Mouse,Ascites,48 h,10,0.081
,article,16705799,Carbon,SWCNT,Carbon Nanotechnologies Inc.,,,,,,,MTT,RAW 267.9,Mouse,Ascites,48 h,0.004882813,1.096
,article,16705799,Carbon,SWCNT,Carbon Nanotechnologies Inc.,,,,,,,MTT,RAW 267.9,Mouse,Ascites,48 h,0.009765625,0.986
,article,16705799,Carbon,SWCNT,Carbon Nanotechnologies Inc.,,,,,,,MTT,RAW 267.9,Mouse,Ascites,48 h,0.01953125,0.892
,article,16705799,Carbon,SWCNT,Carbon Nanotechnologies Inc.,,,,,,,MTT,RAW 267.9,Mouse,Ascites,48 h,0.0390625,0.933
,article,16705799,Carbon,SWCNT,Carbon Nanotechnologies Inc.,,,,,,,MTT,RAW 267.9,Mouse,Ascites,48 h,0.078125,1.043
,article,16705799,Carbon,SWCNT,Carbon Nanotechnologies Inc.,,,,,,,MTT,RAW 267.9,Mouse,Ascites,48 h,0.15625,1.128
,article,16705799,Carbon,SWCNT,Carbon Nanotechnologies Inc.,,,,,,,MTT,RAW 267.9,Mouse,Ascites,48 h,0.3125,0.941
,article,16705799,Carbon,SWCNT,Carbon Nanotechnologies Inc.,,,,,,,MTT,RAW 267.9,Mouse,Ascites,48 h,0.625,1.01
,article,16705799,Carbon,SWCNT,Carbon Nanotechnologies Inc.,,,,,,,MTT,RAW 267.9,Mouse,Ascites,48 h,1.25,0.982
,article,16705799,Carbon,SWCNT,Carbon Nanotechnologies Inc.,,,,,,,MTT,RAW 267.9,Mouse,Ascites,48 h,2.5,0.843
,article,16705799,Carbon,SWCNT,Carbon Nanotechnologies Inc.,,,,,,,MTT,RAW 267.9,Mouse,Ascites,48 h,5,0.399
,article,16705799,Carbon,SWCNT,Carbon Nanotechnologies Inc.,,,,,,,MTT,RAW 267.9,Mouse,Ascites,48 h,10,0.098
,article,16705799,Carbon,SWCNT,Carbon Nanotechnologies Inc.,,,,,,,MTT,RAW 267.9,Mouse,Ascites,48 h,0.004882813,1.096
,article,16705799,Carbon,SWCNT,Carbon Nanotechnologies Inc.,,,,,,,MTT,RAW 267.9,Mouse,Ascites,48 h,0.009765625,1.047
,article,16705799,Carbon,SWCNT,Carbon Nanotechnologies Inc.,,,,,,,MTT,RAW 267.9,Mouse,Ascites,48 h,0.01953125,1.063
,article,16705799,Carbon,SWCNT,Carbon Nanotechnologies Inc.,,,,,,,MTT,RAW 267.9,Mouse,Ascites,48 h,0.0390625,1.12
,article,16705799,Carbon,SWCNT,Carbon Nanotechnologies Inc.,,,,,,,MTT,RAW 267.9,Mouse,Ascites,48 h,0.078125,1.018
,article,16705799,Carbon,SWCNT,Carbon Nanotechnologies Inc.,,,,,,,MTT,RAW 267.9,Mouse,Ascites,48 h,0.15625,1.161
,article,16705799,Carbon,SWCNT,Carbon Nanotechnologies Inc.,,,,,,,MTT,RAW 267.9,Mouse,Ascites,48 h,0.3125,1.071
,article,16705799,Carbon,SWCNT,Carbon Nanotechnologies Inc.,,,,,,,MTT,RAW 267.9,Mouse,Ascites,48 h,0.625,1.006
,article,16705799,Carbon,SWCNT,Carbon Nanotechnologies Inc.,,,,,,,MTT,RAW 267.9,Mouse,Ascites,48 h,1.25,1.136
,article,16705799,Carbon,SWCNT,Carbon Nanotechnologies Inc.,,,,,,,MTT,RAW 267.9,Mouse,Ascites,48 h,2.5,0.99
,article,16705799,Carbon,SWCNT,Carbon Nanotechnologies Inc.,,,,,,,MTT,RAW 267.9,Mouse,Ascites,48 h,5,0.501
,article,16705799,Carbon,SWCNT,Carbon Nanotechnologies Inc.,,,,,,,MTT,RAW 267.9,Mouse,Ascites,48 h,10,0.122
,article,16705799,Carbon,SWCNT,Carbon Nanotechnologies Inc.,,,,,,,MTT,RAW 267.9,Mouse,Ascites,48 h,0.004882813,1.145
,article,16705799,Carbon,SWCNT,Carbon Nanotechnologies Inc.,,,,,,,MTT,RAW 267.9,Mouse,Ascites,48 h,0.009765625,1.067
,article,16705799,Carbon,SWCNT,Carbon Nanotechnologies Inc.,,,,,,,MTT,RAW 267.9,Mouse,Ascites,48 h,0.01953125,1.263
,article,16705799,Carbon,SWCNT,Carbon Nanotechnologies Inc.,,,,,,,MTT,RAW 267.9,Mouse,Ascites,48 h,0.0390625,1.214
,article,16705799,Carbon,SWCNT,Carbon Nanotechnologies Inc.,,,,,,,MTT,RAW 267.9,Mouse,Ascites,48 h,0.078125,1.096
,article,16705799,Carbon,SWCNT,Carbon Nanotechnologies Inc.,,,,,,,MTT,RAW 267.9,Mouse,Ascites,48 h,0.15625,1.079
,article,16705799,Carbon,SWCNT,Carbon Nanotechnologies Inc.,,,,,,,MTT,RAW 267.9,Mouse,Ascites,48 h,0.3125,1.088
,article,16705799,Carbon,SWCNT,Carbon Nanotechnologies Inc.,,,,,,,MTT,RAW 267.9,Mouse,Ascites,48 h,0.625,1.271
,article,16705799,Carbon,SWCNT,Carbon Nanotechnologies Inc.,,,,,,,MTT,RAW 267.9,Mouse,Ascites,48 h,1.25,1.014
,article,16705799,Carbon,SWCNT,Carbon Nanotechnologies Inc.,,,,,,,MTT,RAW 267.9,Mouse,Ascites,48 h,2.5,0.953
,article,16705799,Carbon,SWCNT,Carbon Nanotechnologies Inc.,,,,,,,MTT,RAW 267.9,Mouse,Ascites,48 h,5,0.363
,article,16705799,Carbon,SWCNT,Carbon Nanotechnologies Inc.,,,,,,,MTT,RAW 267.9,Mouse,Ascites,48 h,10,0.081
,article,22510488,Oxide,Fe3O4,,40,,,55.6,,,Trypan blue,U937,Human,Lymphocyte,168 h,6.25,93.3539
,article,22510488,Oxide,Fe3O4,,40,,,55.6,,,Trypan blue,U937,Human,Lymphocyte,168 h,12.5,92.272
,article,22510488,Oxide,Fe3O4,,40,,,55.6,,,Trypan blue,U937,Human,Lymphocyte,168 h,25,91.6538
,article,22510488,Oxide,Fe3O4,,40,,,55.6,,,Trypan blue,U937,Human,Lymphocyte,168 h,50,90.7264
,article,22510488,Oxide,Fe3O4,,40,,,55.6,,,Trypan blue,U937,Human,Lymphocyte,168 h,100,87.4807
,article,22510488,Oxide,Fe3O4,,40,,,55.6,,,Trypan blue,U937,Human,Lymphocyte,120 h,6.25,97.8362
,article,22510488,Oxide,Fe3O4,,40,,,55.6,,,Trypan blue,U937,Human,Lymphocyte,120 h,12.5,93.0448
,article,22510488,Oxide,Fe3O4,,40,,,55.6,,,Trypan blue,U937,Human,Lymphocyte,120 h,25,92.8903
,article,22510488,Oxide,Fe3O4,,40,,,55.6,,,Trypan blue,U937,Human,Lymphocyte,120 h,50,90.1082
,article,22510488,Oxide,Fe3O4,,40,,,55.6,,,Trypan blue,U937,Human,Lymphocyte,120 h,100,89.3354
,article,22510488,Oxide,Fe3O4,,40,,,55.6,,,Trypan blue,U937,Human,Lymphocyte,72 h,6.25,98.7635
,article,22510488,Oxide,Fe3O4,,40,,,55.6,,,Trypan blue,U937,Human,Lymphocyte,72 h,12.5,95.9815
,article,22510488,Oxide,Fe3O4,,40,,,55.6,,,Trypan blue,U937,Human,Lymphocyte,72 h,25,95.9815
,article,22510488,Oxide,Fe3O4,,40,,,55.6,,,Trypan blue,U937,Human,Lymphocyte,72 h,50,94.745
,article,22510488,Oxide,Fe3O4,,40,,,55.6,,,Trypan blue,U937,Human,Lymphocyte,72 h,100,90.7264
,article,22510488,Oxide,Fe3O4,,40,,,55.6,,,Trypan blue,U937,Human,Lymphocyte,24 h,6.25,99.2272
,article,22510488,Oxide,Fe3O4,,40,,,55.6,,,Trypan blue,U937,Human,Lymphocyte,24 h,12.5,97.9907
,article,22510488,Oxide,Fe3O4,,40,,,55.6,,,Trypan blue,U937,Human,Lymphocyte,24 h,25,99.2272
,article,22510488,Oxide,Fe3O4,,40,,,55.6,,,Trypan blue,U937,Human,Lymphocyte,24 h,50,97.9907
,article,22510488,Oxide,Fe3O4,,40,,,55.6,,,Trypan blue,U937,Human,Lymphocyte,24 h,100,95.2087
,article,22510488,Oxide,Fe3O4,,40,,,55.6,,,Trypan blue,MCF-7,Human,Breast,72 h,6.25,93.2229
,article,22510488,Oxide,Fe3O4,,40,,,55.6,,,Trypan blue,MCF-7,Human,Breast,72 h,12.5,88.7048
,article,22510488,Oxide,Fe3O4,,40,,,55.6,,,Trypan blue,MCF-7,Human,Breast,72 h,25,82.2289
,article,22510488,Oxide,Fe3O4,,40,,,55.6,,,Trypan blue,MCF-7,Human,Breast,72 h,50,81.7771
,article,22510488,Oxide,Fe3O4,,40,,,55.6,,,Trypan blue,MCF-7,Human,Breast,72 h,100,82.3795
,article,22510488,Oxide,Fe3O4,,40,,,55.6,,,Trypan blue,MCF-7,Human,Breast,72 h,6.25,94.5783
,article,22510488,Oxide,Fe3O4,,40,,,55.6,,,Trypan blue,MCF-7,Human,Breast,72 h,12.5,89.4578
,article,22510488,Oxide,Fe3O4,,40,,,55.6,,,Trypan blue,MCF-7,Human,Breast,72 h,25,83.8855
,article,22510488,Oxide,Fe3O4,,40,,,55.6,,,Trypan blue,MCF-7,Human,Breast,72 h,50,81.1747
,article,22510488,Oxide,Fe3O4,,40,,,55.6,,,Trypan blue,MCF-7,Human,Breast,72 h,100,81.7771
,article,22510488,Oxide,Fe3O4,,40,,,55.6,,,Trypan blue,MCF-7,Human,Breast,72 h,6.25,94.8795
,article,22510488,Oxide,Fe3O4,,40,,,55.6,,,Trypan blue,MCF-7,Human,Breast,72 h,12.5,91.4157
,article,22510488,Oxide,Fe3O4,,40,,,55.6,,,Trypan blue,MCF-7,Human,Breast,72 h,25,91.4157
,article,22510488,Oxide,Fe3O4,,40,,,55.6,,,Trypan blue,MCF-7,Human,Breast,72 h,50,91.4157
,article,22510488,Oxide,Fe3O4,,40,,,55.6,,,Trypan blue,MCF-7,Human,Breast,72 h,100,86.8976
,article,22510488,Oxide,Fe3O4,,40,,,55.6,,,Trypan blue,MCF-7,Human,Breast,24 h,6.25,97.1386
,article,22510488,Oxide,Fe3O4,,40,,,55.6,,,Trypan blue,MCF-7,Human,Breast,24 h,12.5,95.0301
,article,22510488,Oxide,Fe3O4,,40,,,55.6,,,Trypan blue,MCF-7,Human,Breast,24 h,25,95.0301
,article,22510488,Oxide,Fe3O4,,40,,,55.6,,,Trypan blue,MCF-7,Human,Breast,24 h,50,92.6205
,article,22510488,Oxide,Fe3O4,,40,,,55.6,,,Trypan blue,MCF-7,Human,Breast,24 h,100,92.7711
,article,22510488,Oxide,Fe3O4,,40,,,55.6,,,Trypan blue,SH-SY5Y,Human,Bone,168 h,6.25,94.4969
,article,22510488,Oxide,Fe3O4,,40,,,55.6,,,Trypan blue,SH-SY5Y,Human,Bone,168 h,12.5,92.7673
,article,22510488,Oxide,Fe3O4,,40,,,55.6,,,Trypan blue,SH-SY5Y,Human,Bone,168 h,25,91.195
,article,22510488,Oxide,Fe3O4,,40,,,55.6,,,Trypan blue,SH-SY5Y,Human,Bone,168 h,50,87.5786
,article,22510488,Oxide,Fe3O4,,40,,,55.6,,,Trypan blue,SH-SY5Y,Human,Bone,168 h,100,85.8491
,article,22510488,Oxide,Fe3O4,,40,,,55.6,,,Trypan blue,SH-SY5Y,Human,Bone,120 h,6.25,96.0692
,article,22510488,Oxide,Fe3O4,,40,,,55.6,,,Trypan blue,SH-SY5Y,Human,Bone,120 h,12.5,94.9686
,article,22510488,Oxide,Fe3O4,,40,,,55.6,,,Trypan blue,SH-SY5Y,Human,Bone,120 h,25,92.7673
,article,22510488,Oxide,Fe3O4,,40,,,55.6,,,Trypan blue,SH-SY5Y,Human,Bone,120 h,50,91.0377
,article,22510488,Oxide,Fe3O4,,40,,,55.6,,,Trypan blue,SH-SY5Y,Human,Bone,120 h,100,90.7233
,article,22510488,Oxide,Fe3O4,,40,,,55.6,,,Trypan blue,SH-SY5Y,Human,Bone,72 h,6.25,96.2264
,article,22510488,Oxide,Fe3O4,,40,,,55.6,,,Trypan blue,SH-SY5Y,Human,Bone,72 h,12.5,95.1258
,article,22510488,Oxide,Fe3O4,,40,,,55.6,,,Trypan blue,SH-SY5Y,Human,Bone,72 h,25,92.7673
,article,22510488,Oxide,Fe3O4,,40,,,55.6,,,Trypan blue,SH-SY5Y,Human,Bone,72 h,50,92.6101
,article,22510488,Oxide,Fe3O4,,40,,,55.6,,,Trypan blue,SH-SY5Y,Human,Bone,72 h,100,91.0377
,article,22510488,Oxide,Fe3O4,,40,,,55.6,,,Trypan blue,SH-SY5Y,Human,Bone,24 h,6.25,98.2704
,article,22510488,Oxide,Fe3O4,,40,,,55.6,,,Trypan blue,SH-SY5Y,Human,Bone,24 h,12.5,99.6855
,article,22510488,Oxide,Fe3O4,,40,,,55.6,,,Trypan blue,SH-SY5Y,Human,Bone,24 h,25,98.2704
,article,22510488,Oxide,Fe3O4,,40,,,55.6,,,Trypan blue,SH-SY5Y,Human,Bone,24 h,50,97.0126
,article,22510488,Oxide,Fe3O4,,40,,,55.6,,,Trypan blue,SH-SY5Y,Human,Bone,24 h,100,97.0126
,article,22510488,Oxide,Fe3O4,,40,,,55.6,,,Trypan blue,U937,Human,Lymphocyte,168 h,6.25,88.5714
,article,22510488,Oxide,Fe3O4,,40,,,55.6,,,Trypan blue,U937,Human,Lymphocyte,168 h,12.5,78.4286
,article,22510488,Oxide,Fe3O4,,40,,,55.6,,,Trypan blue,U937,Human,Lymphocyte,168 h,25,59.2857
,article,22510488,Oxide,Fe3O4,,40,,,55.6,,,Trypan blue,U937,Human,Lymphocyte,168 h,50,45.6274
,article,22510488,Oxide,Fe3O4,,40,,,55.6,,,Trypan blue,U937,Human,Lymphocyte,168 h,100,35.8571
,article,22510488,Oxide,Fe3O4,,40,,,55.6,,,Trypan blue,U937,Human,Lymphocyte,120 h,6.25,89.4286
,article,22510488,Oxide,Fe3O4,,40,,,55.6,,,Trypan blue,U937,Human,Lymphocyte,120 h,12.5,83.2857
,article,22510488,Oxide,Fe3O4,,40,,,55.6,,,Trypan blue,U937,Human,Lymphocyte,120 h,25,61.2857
,article,22510488,Oxide,Fe3O4,,40,,,55.6,,,Trypan blue,U937,Human,Lymphocyte,120 h,50,59.2857
,article,22510488,Oxide,Fe3O4,,40,,,55.6,,,Trypan blue,U937,Human,Lymphocyte,120 h,100,42.1429
,article,22510488,Oxide,Fe3O4,,40,,,55.6,,,Trypan blue,U937,Human,Lymphocyte,72 h,6.25,92.4286
,article,22510488,Oxide,Fe3O4,,40,,,55.6,,,Trypan blue,U937,Human,Lymphocyte,72 h,12.5,89
,article,22510488,Oxide,Fe3O4,,40,,,55.6,,,Trypan blue,U937,Human,Lymphocyte,72 h,25,76.5714
,article,22510488,Oxide,Fe3O4,,40,,,55.6,,,Trypan blue,U937,Human,Lymphocyte,72 h,50,60.4286
,article,22510488,Oxide,Fe3O4,,40,,,55.6,,,Trypan blue,U937,Human,Lymphocyte,72 h,100,54.8571
,article,22510488,Oxide,Fe3O4,,40,,,55.6,,,Trypan blue,U937,Human,Lymphocyte,24 h,6.25,95.7143
,article,22510488,Oxide,Fe3O4,,40,,,55.6,,,Trypan blue,U937,Human,Lymphocyte,24 h,12.5,92.8571
,article,22510488,Oxide,Fe3O4,,40,,,55.6,,,Trypan blue,U937,Human,Lymphocyte,24 h,25,88
,article,22510488,Oxide,Fe3O4,,40,,,55.6,,,Trypan blue,U937,Human,Lymphocyte,24 h,50,84.5714
,article,22510488,Oxide,Fe3O4,,40,,,55.6,,,Trypan blue,U937,Human,Lymphocyte,24 h,100,78.5714
,article,22510488,Oxide,Fe3O4,,40,,,55.6,,,Trypan blue,MCF-7,Human,Breast,168 h,6.25,60.8558
,article,22510488,Oxide,Fe3O4,,40,,,55.6,,,Trypan blue,MCF-7,Human,Breast,168 h,12.5,57.6862
,article,22510488,Oxide,Fe3O4,,40,,,55.6,,,Trypan blue,MCF-7,Human,Breast,168 h,25,53.4073
,article,22510488,Oxide,Fe3O4,,40,,,55.6,,,Trypan blue,MCF-7,Human,Breast,168 h,50,45.0079
,article,22510488,Oxide,Fe3O4,,40,,,55.6,,,Trypan blue,MCF-7,Human,Breast,168 h,100,22.6624
,article,22510488,Oxide,Fe3O4,,40,,,55.6,,,Trypan blue,MCF-7,Human,Breast,120 h,6.25,66.4025
,article,22510488,Oxide,Fe3O4,,40,,,55.6,,,Trypan blue,MCF-7,Human,Breast,120 h,12.5,64.8177
,article,22510488,Oxide,Fe3O4,,40,,,55.6,,,Trypan blue,MCF-7,Human,Breast,120 h,25,56.4184
,article,22510488,Oxide,Fe3O4,,40,,,55.6,,,Trypan blue,MCF-7,Human,Breast,120 h,50,57.6862
,article,22510488,Oxide,Fe3O4,,40,,,55.6,,,Trypan blue,MCF-7,Human,Breast,120 h,100,25.5151
,article,22510488,Oxide,Fe3O4,,40,,,55.6,,,Trypan blue,MCF-7,Human,Breast,72 h,6.25,75.2773
,article,22510488,Oxide,Fe3O4,,40,,,55.6,,,Trypan blue,MCF-7,Human,Breast,72 h,12.5,69.5721
,article,22510488,Oxide,Fe3O4,,40,,,55.6,,,Trypan blue,MCF-7,Human,Breast,72 h,25,65.9271
,article,22510488,Oxide,Fe3O4,,40,,,55.6,,,Trypan blue,MCF-7,Human,Breast,72 h,50,61.3312
,article,22510488,Oxide,Fe3O4,,40,,,55.6,,,Trypan blue,MCF-7,Human,Breast,72 h,100,45.0079
,article,22510488,Oxide,Fe3O4,,40,,,55.6,,,Trypan blue,MCF-7,Human,Breast,24 h,6.25,76.0697
,article,22510488,Oxide,Fe3O4,,40,,,55.6,,,Trypan blue,MCF-7,Human,Breast,24 h,12.5,73.851
,article,22510488,Oxide,Fe3O4,,40,,,55.6,,,Trypan blue,MCF-7,Human,Breast,24 h,25,67.8288
,article,22510488,Oxide,Fe3O4,,40,,,55.6,,,Trypan blue,MCF-7,Human,Breast,24 h,50,63.7084
