Repository: dydtkddl/nanometaloxide

File: 00datacollection/01s2nano_data.csv (part 40 of 75)
Tags,Source,Info #,Material group,Material type,Manufacturer,Core (or Grain) size (nm),Hydrodynamic size (nm),Size distribution,Surface charge (mV),Surface Area (m^2/g),Shape,Assay method,Cell line (or type),Cell line species,IC origin,Exposure time,Dose (ug/ml),Toxicity value (%)
,article,22510488,Oxide,Fe3O4,,40,,,55.6,,,Trypan blue,MCF-7,Human,Breast,24 h,100,44.5325
,article,22510488,Oxide,Fe3O4,,40,,,55.6,,,Trypan blue,SH-SY5Y,Human,Bone,168 h,6.25,73.2595
,article,22510488,Oxide,Fe3O4,,40,,,55.6,,,Trypan blue,SH-SY5Y,Human,Bone,168 h,12.5,71.8354
,article,22510488,Oxide,Fe3O4,,40,,,55.6,,,Trypan blue,SH-SY5Y,Human,Bone,168 h,25,43.3544
,article,22510488,Oxide,Fe3O4,,40,,,55.6,,,Trypan blue,SH-SY5Y,Human,Bone,168 h,50,20.4114
,article,22510488,Oxide,Fe3O4,,40,,,55.6,,,Trypan blue,SH-SY5Y,Human,Bone,168 h,100,11.5506
,article,22510488,Oxide,Fe3O4,,40,,,55.6,,,Trypan blue,SH-SY5Y,Human,Bone,120 h,6.25,85.2848
,article,22510488,Oxide,Fe3O4,,40,,,55.6,,,Trypan blue,SH-SY5Y,Human,Bone,120 h,12.5,78.7975
,article,22510488,Oxide,Fe3O4,,40,,,55.6,,,Trypan blue,SH-SY5Y,Human,Bone,120 h,25,64.3987
,article,22510488,Oxide,Fe3O4,,40,,,55.6,,,Trypan blue,SH-SY5Y,Human,Bone,120 h,50,47.943
,article,22510488,Oxide,Fe3O4,,40,,,55.6,,,Trypan blue,SH-SY5Y,Human,Bone,120 h,100,15.0316
,article,22510488,Oxide,Fe3O4,,40,,,55.6,,,Trypan blue,SH-SY5Y,Human,Bone,72 h,6.25,89.557
,article,22510488,Oxide,Fe3O4,,40,,,55.6,,,Trypan blue,SH-SY5Y,Human,Bone,72 h,12.5,81.4873
,article,22510488,Oxide,Fe3O4,,40,,,55.6,,,Trypan blue,SH-SY5Y,Human,Bone,72 h,25,65.0316
,article,22510488,Oxide,Fe3O4,,40,,,55.6,,,Trypan blue,SH-SY5Y,Human,Bone,72 h,50,58.7025
,article,22510488,Oxide,Fe3O4,,40,,,55.6,,,Trypan blue,SH-SY5Y,Human,Bone,72 h,100,41.4557
,article,22510488,Oxide,Fe3O4,,40,,,55.6,,,Trypan blue,SH-SY5Y,Human,Bone,24 h,6.25,90.5063
,article,22510488,Oxide,Fe3O4,,40,,,55.6,,,Trypan blue,SH-SY5Y,Human,Bone,24 h,12.5,89.2405
,article,22510488,Oxide,Fe3O4,,40,,,55.6,,,Trypan blue,SH-SY5Y,Human,Bone,24 h,25,68.9873
,article,22510488,Oxide,Fe3O4,,40,,,55.6,,,Trypan blue,SH-SY5Y,Human,Bone,24 h,50,67.7215
,article,22510488,Oxide,Fe3O4,,40,,,55.6,,,Trypan blue,SH-SY5Y,Human,Bone,24 h,100,63.9241
,article,22272221,Oxide,Fe3O4,Gwangju Institute of Science and Technology (GIST),9,,,,,,MTT,HUVECs,Human,Umbilical vein,24 h,0,90.636
,article,22272221,Oxide,Fe3O4,Gwangju Institute of Science and Technology (GIST),9,,,,,,MTT,HUVECs,Human,Umbilical vein,24 h,10,91.3428
,article,22272221,Oxide,Fe3O4,Gwangju Institute of Science and Technology (GIST),9,,,,,,MTT,HUVECs,Human,Umbilical vein,24 h,25,89.4582
,article,22272221,Oxide,Fe3O4,Gwangju Institute of Science and Technology (GIST),9,,,,,,MTT,HUVECs,Human,Umbilical vein,24 h,50,88.2803
,article,22272221,Oxide,Fe3O4,Gwangju Institute of Science and Technology (GIST),9,,,,,,MTT,HUVECs,Human,Umbilical vein,24 h,100,86.6313
,article,22272221,Oxide,Fe3O4,Gwangju Institute of Science and Technology (GIST),9,,,,,,MTT,HUVECs,Human,Umbilical vein,24 h,250,88.0448
,article,22272221,Oxide,Fe3O4,Gwangju Institute of Science and Technology (GIST),9,,,,,,MTT,HUVECs,Human,Umbilical vein,24 h,500,86.6313
,article,22272221,Oxide,Fe3O4,Gwangju Institute of Science and Technology (GIST),9,,,,,,MTT,HUVECs,Human,Umbilical vein,24 h,1000,88.1625
,article,22272221,Oxide,Fe3O4,Gwangju Institute of Science and Technology (GIST),9,,,,,,MTT,HFS,Human,Fibroblast,24 h,0,97.084
,article,22272221,Oxide,Fe3O4,Gwangju Institute of Science and Technology (GIST),9,,,,,,MTT,HFS,Human,Fibroblast,24 h,10,97.084
,article,22272221,Oxide,Fe3O4,Gwangju Institute of Science and Technology (GIST),9,,,,,,MTT,HFS,Human,Fibroblast,24 h,25,96.3979
,article,22272221,Oxide,Fe3O4,Gwangju Institute of Science and Technology (GIST),9,,,,,,MTT,HFS,Human,Fibroblast,24 h,50,97.084
,article,22272221,Oxide,Fe3O4,Gwangju Institute of Science and Technology (GIST),9,,,,,,MTT,HFS,Human,Fibroblast,24 h,100,97.084
,article,22272221,Oxide,Fe3O4,Gwangju Institute of Science and Technology (GIST),9,,,,,,MTT,HFS,Human,Fibroblast,24 h,250,97.084
,article,22272221,Oxide,Fe3O4,Gwangju Institute of Science and Technology (GIST),9,,,,,,MTT,HFS,Human,Fibroblast,24 h,500,97.084
,article,22272221,Oxide,Fe3O4,Gwangju Institute of Science and Technology (GIST),9,,,,,,MTT,HFS,Human,Fibroblast,24 h,1000,96.9125
,article,22272221,Oxide,Fe3O4,Gwangju Institute of Science and Technology (GIST),9,,,,,,MTT,HUVECs,Human,Umbilical vein,24 h,0,90.636
,article,22272221,Oxide,Fe3O4,Gwangju Institute of Science and Technology (GIST),9,,,,,,MTT,HUVECs,Human,Umbilical vein,24 h,10,91.3428
,article,22272221,Oxide,Fe3O4,Gwangju Institute of Science and Technology (GIST),9,,,,,,MTT,HUVECs,Human,Umbilical vein,24 h,25,92.285
,article,22272221,Oxide,Fe3O4,Gwangju Institute of Science and Technology (GIST),9,,,,,,MTT,HUVECs,Human,Umbilical vein,24 h,50,91.5783
,article,22272221,Oxide,Fe3O4,Gwangju Institute of Science and Technology (GIST),9,,,,,,MTT,HUVECs,Human,Umbilical vein,24 h,100,89.9293
,article,22272221,Oxide,Fe3O4,Gwangju Institute of Science and Technology (GIST),9,,,,,,MTT,HUVECs,Human,Umbilical vein,24 h,250,92.0495
,article,22272221,Oxide,Fe3O4,Gwangju Institute of Science and Technology (GIST),9,,,,,,MTT,HUVECs,Human,Umbilical vein,24 h,500,90.1649
,article,22272221,Oxide,Fe3O4,Gwangju Institute of Science and Technology (GIST),9,,,,,,MTT,HUVECs,Human,Umbilical vein,24 h,1000,91.3428
,article,22272221,Oxide,Fe3O4,Gwangju Institute of Science and Technology (GIST),9,,,,,,MTT,HFS,Human,Fibroblast,24 h,0,97.084
,article,22272221,Oxide,Fe3O4,Gwangju Institute of Science and Technology (GIST),9,,,,,,MTT,HFS,Human,Fibroblast,24 h,10,96.9125
,article,22272221,Oxide,Fe3O4,Gwangju Institute of Science and Technology (GIST),9,,,,,,MTT,HFS,Human,Fibroblast,24 h,25,96.3979
,article,22272221,Oxide,Fe3O4,Gwangju Institute of Science and Technology (GIST),9,,,,,,MTT,HFS,Human,Fibroblast,24 h,50,97.7702
,article,22272221,Oxide,Fe3O4,Gwangju Institute of Science and Technology (GIST),9,,,,,,MTT,HFS,Human,Fibroblast,24 h,100,97.7702
,article,22272221,Oxide,Fe3O4,Gwangju Institute of Science and Technology (GIST),9,,,,,,MTT,HFS,Human,Fibroblast,24 h,250,97.7702
,article,22272221,Oxide,Fe3O4,Gwangju Institute of Science and Technology (GIST),9,,,,,,MTT,HFS,Human,Fibroblast,24 h,500,97.084
,article,22272221,Oxide,Fe3O4,Gwangju Institute of Science and Technology (GIST),9,,,,,,MTT,HFS,Human,Fibroblast,24 h,1000,97.084
,article,22247975,Oxide,Fe3O4,,,145.8,,17.7,,,LDH,RAW 264.7,Mouse,Blood,72 h,0,89.6277
,article,22247975,Oxide,Fe3O4,,,145.8,,17.7,,,LDH,RAW 264.7,Mouse,Blood,72 h,1.56,77.6596
,article,22247975,Oxide,Fe3O4,,,145.8,,17.7,,,LDH,RAW 264.7,Mouse,Blood,72 h,3.125,77.2606
,article,22247975,Oxide,Fe3O4,,,145.8,,17.7,,,LDH,RAW 264.7,Mouse,Blood,72 h,6.25,79.2553
,article,22247975,Oxide,Fe3O4,,,145.8,,17.7,,,LDH,RAW 264.7,Mouse,Blood,72 h,12.5,79.7872
,article,22247975,Oxide,Fe3O4,,,145.8,,17.7,,,LDH,RAW 264.7,Mouse,Blood,72 h,25,81.383
,article,22247975,Oxide,Fe3O4,,,145.8,,17.7,,,LDH,RAW 264.7,Mouse,Macrophage,24 h,0,89.6277
,article,22247975,Oxide,Fe3O4,,,145.8,,17.7,,,LDH,RAW 264.7,Mouse,Macrophage,24 h,1.56,83.1117
,article,22247975,Oxide,Fe3O4,,,145.8,,17.7,,,LDH,RAW 264.7,Mouse,Macrophage,24 h,3.125,82.1809
,article,22247975,Oxide,Fe3O4,,,145.8,,17.7,,,LDH,RAW 264.7,Mouse,Macrophage,24 h,6.25,81.7819
,article,22247975,Oxide,Fe3O4,,,145.8,,17.7,,,LDH,RAW 264.7,Mouse,Macrophage,24 h,12.5,81.383
,article,22247975,Oxide,Fe3O4,,,145.8,,17.7,,,LDH,RAW 264.7,Mouse,Macrophage,24 h,25,80.984
,article,22247975,Oxide,Fe3O4,,,145.8,,17.7,,,LDH,RAW 264.7,Mouse,Blood,4 h,0,89.6277
,article,22247975,Oxide,Fe3O4,,,145.8,,17.7,,,LDH,RAW 264.7,Mouse,Blood,4 h,1.56,83.7766
,article,22247975,Oxide,Fe3O4,,,145.8,,17.7,,,LDH,RAW 264.7,Mouse,Blood,4 h,3.125,82.9787
,article,22247975,Oxide,Fe3O4,,,145.8,,17.7,,,LDH,RAW 264.7,Mouse,Blood,4 h,6.25,83.9096
,article,22247975,Oxide,Fe3O4,,,145.8,,17.7,,,LDH,RAW 264.7,Mouse,Blood,4 h,12.5,82.5798
,article,22247975,Oxide,Fe3O4,,,145.8,,17.7,,,LDH,RAW 264.7,Mouse,Blood,4 h,25,86.4362
,article,22247975,Oxide,Fe3O4,,,145.8,,17.7,,,LDH,RAW 264.7,Mouse,Blood,1 h,0,89.6277
,article,22247975,Oxide,Fe3O4,,,145.8,,17.7,,,LDH,RAW 264.7,Mouse,Blood,1 h,1.56,84.7074
,article,22247975,Oxide,Fe3O4,,,145.8,,17.7,,,LDH,RAW 264.7,Mouse,Blood,1 h,3.125,83.7766
,article,22247975,Oxide,Fe3O4,,,145.8,,17.7,,,LDH,RAW 264.7,Mouse,Blood,1 h,6.25,83.3777
,article,22247975,Oxide,Fe3O4,,,145.8,,17.7,,,LDH,RAW 264.7,Mouse,Blood,1 h,12.5,82.9787
,article,22247975,Oxide,Fe3O4,,,145.8,,17.7,,,LDH,RAW 264.7,Mouse,Blood,1 h,25,83.2447
,article,22247975,Oxide,Fe3O4,,,145.8,,17.7,,,LDH,SH-SY5Y,Human,Bone,72 h,0,88.9037
,article,22247975,Oxide,Fe3O4,,,145.8,,17.7,,,LDH,SH-SY5Y,Human,Bone,72 h,1.56,83.4225
,article,22247975,Oxide,Fe3O4,,,145.8,,17.7,,,LDH,SH-SY5Y,Human,Bone,72 h,3.125,83.4225
,article,22247975,Oxide,Fe3O4,,,145.8,,17.7,,,LDH,SH-SY5Y,Human,Bone,72 h,6.25,82.8877
,article,22247975,Oxide,Fe3O4,,,145.8,,17.7,,,LDH,SH-SY5Y,Human,Bone,72 h,12.5,82.3529
,article,22247975,Oxide,Fe3O4,,,145.8,,17.7,,,LDH,SH-SY5Y,Human,Bone,72 h,25,82.2193
,article,22247975,Oxide,Fe3O4,,,145.8,,17.7,,,LDH,SH-SY5Y,Human,Bone,24 h,0,89.7059
,article,22247975,Oxide,Fe3O4,,,145.8,,17.7,,,LDH,SH-SY5Y,Human,Bone,24 h,1.56,83.4225
,article,22247975,Oxide,Fe3O4,,,145.8,,17.7,,,LDH,SH-SY5Y,Human,Bone,24 h,3.125,83.6898
,article,22247975,Oxide,Fe3O4,,,145.8,,17.7,,,LDH,SH-SY5Y,Human,Bone,24 h,6.25,84.3583
,article,22247975,Oxide,Fe3O4,,,145.8,,17.7,,,LDH,SH-SY5Y,Human,Bone,24 h,12.5,84.492
,article,22247975,Oxide,Fe3O4,,,145.8,,17.7,,,LDH,SH-SY5Y,Human,Bone,24 h,25,84.7594
,article,22247975,Oxide,Fe3O4,,,145.8,,17.7,,,LDH,SH-SY5Y,Human,Bone,4 h,0,89.4385
,article,22247975,Oxide,Fe3O4,,,145.8,,17.7,,,LDH,SH-SY5Y,Human,Bone,4 h,1.56,83.4225
,article,22247975,Oxide,Fe3O4,,,145.8,,17.7,,,LDH,SH-SY5Y,Human,Bone,4 h,3.125,84.6257
,article,22247975,Oxide,Fe3O4,,,145.8,,17.7,,,LDH,SH-SY5Y,Human,Bone,4 h,6.25,84.893
,article,22247975,Oxide,Fe3O4,,,145.8,,17.7,,,LDH,SH-SY5Y,Human,Bone,4 h,12.5,84.6257
,article,22247975,Oxide,Fe3O4,,,145.8,,17.7,,,LDH,SH-SY5Y,Human,Bone,4 h,25,84.492
,article,22247975,Oxide,Fe3O4,,,145.8,,17.7,,,LDH,SH-SY5Y,Human,Bone,1 h,0,89.7059
,article,22247975,Oxide,Fe3O4,,,145.8,,17.7,,,LDH,SH-SY5Y,Human,Bone,1 h,1.56,85.2941
,article,22247975,Oxide,Fe3O4,,,145.8,,17.7,,,LDH,SH-SY5Y,Human,Bone,1 h,3.125,84.893
,article,22247975,Oxide,Fe3O4,,,145.8,,17.7,,,LDH,SH-SY5Y,Human,Bone,1 h,6.25,84.492
,article,22247975,Oxide,Fe3O4,,,145.8,,17.7,,,LDH,SH-SY5Y,Human,Bone,1 h,12.5,83.8235
,article,22247975,Oxide,Fe3O4,,,145.8,,17.7,,,LDH,SH-SY5Y,Human,Bone,1 h,25,83.9572
,article,22247975,Oxide,Fe3O4,,,145.8,,17.7,,,Trypan blue,RAW 264.7,Mouse,Blood,168 h,1.56,69.4639
,article,22247975,Oxide,Fe3O4,,,145.8,,17.7,,,Trypan blue,RAW 264.7,Mouse,Blood,168 h,3.125,62.2378
,article,22247975,Oxide,Fe3O4,,,145.8,,17.7,,,Trypan blue,RAW 264.7,Mouse,Blood,168 h,6.25,55.0117
,article,22247975,Oxide,Fe3O4,,,145.8,,17.7,,,Trypan blue,RAW 264.7,Mouse,Blood,168 h,12.5,50.3497
,article,22247975,Oxide,Fe3O4,,,145.8,,17.7,,,Trypan blue,RAW 264.7,Mouse,Blood,168 h,25,33.5664
,article,22247975,Oxide,Fe3O4,,,145.8,,17.7,,,Trypan blue,RAW 264.7,Mouse,Blood,120 h,1.56,91.8415
,article,22247975,Oxide,Fe3O4,,,145.8,,17.7,,,Trypan blue,RAW 264.7,Mouse,Blood,120 h,3.125,75.0583
,article,22247975,Oxide,Fe3O4,,,145.8,,17.7,,,Trypan blue,RAW 264.7,Mouse,Blood,120 h,6.25,73.7374
,article,22247975,Oxide,Fe3O4,,,145.8,,17.7,,,Trypan blue,RAW 264.7,Mouse,Blood,120 h,12.5,53.6131
,article,22247975,Oxide,Fe3O4,,,145.8,,17.7,,,Trypan blue,RAW 264.7,Mouse,Blood,120 h,25,43.8228
,article,22247975,Oxide,Fe3O4,,,145.8,,17.7,,,Trypan blue,RAW 264.7,Mouse,Blood,72 h,1.56,98.3683
,article,22247975,Oxide,Fe3O4,,,145.8,,17.7,,,Trypan blue,RAW 264.7,Mouse,Blood,72 h,3.125,86.4025
,article,22247975,Oxide,Fe3O4,,,145.8,,17.7,,,Trypan blue,RAW 264.7,Mouse,Blood,72 h,6.25,82.7506
,article,22247975,Oxide,Fe3O4,,,145.8,,17.7,,,Trypan blue,RAW 264.7,Mouse,Blood,72 h,12.5,61.0723
,article,22247975,Oxide,Fe3O4,,,145.8,,17.7,,,Trypan blue,RAW 264.7,Mouse,Blood,72 h,25,55.3225
,article,22247975,Oxide,Fe3O4,,,145.8,,17.7,,,Trypan blue,RAW 264.7,Mouse,Blood,24 h,1.56,99.3007
,article,22247975,Oxide,Fe3O4,,,145.8,,17.7,,,Trypan blue,RAW 264.7,Mouse,Blood,24 h,3.125,83.9161
,article,22247975,Oxide,Fe3O4,,,145.8,,17.7,,,Trypan blue,RAW 264.7,Mouse,Blood,24 h,6.25,83.4499
,article,22247975,Oxide,Fe3O4,,,145.8,,17.7,,,Trypan blue,RAW 264.7,Mouse,Blood,24 h,12.5,79.2541
,article,22247975,Oxide,Fe3O4,,,145.8,,17.7,,,Trypan blue,RAW 264.7,Mouse,Blood,24 h,25,55.711
,article,22247975,Oxide,Fe3O4,,,145.8,,17.7,,,LDH,RAW 264.7,Mouse,Macrophage,72 h,0,89.957
,article,22247975,Oxide,Fe3O4,,,145.8,,17.7,,,LDH,RAW 264.7,Mouse,Macrophage,72 h,1.56,13.056
,article,22247975,Oxide,Fe3O4,,,145.8,,17.7,,,LDH,RAW 264.7,Mouse,Macrophage,72 h,3.125,12.6255
,article,22247975,Oxide,Fe3O4,,,145.8,,17.7,,,LDH,RAW 264.7,Mouse,Macrophage,72 h,6.25,18.2209
,article,22247975,Oxide,Fe3O4,,,145.8,,17.7,,,LDH,RAW 264.7,Mouse,Macrophage,72 h,12.5,28.4075
,article,22247975,Oxide,Fe3O4,,,145.8,,17.7,,,LDH,RAW 264.7,Mouse,Macrophage,72 h,25,24.8207
,article,22247975,Oxide,Fe3O4,,,145.8,,17.7,,,LDH,RAW 264.7,Mouse,Macrophage,24 h,0,89.957
,article,22247975,Oxide,Fe3O4,,,145.8,,17.7,,,LDH,RAW 264.7,Mouse,Macrophage,24 h,1.56,86.0832
,article,22247975,Oxide,Fe3O4,,,145.8,,17.7,,,LDH,RAW 264.7,Mouse,Macrophage,24 h,3.125,87.3745
,article,22247975,Oxide,Fe3O4,,,145.8,,17.7,,,LDH,RAW 264.7,Mouse,Macrophage,24 h,6.25,85.6528
,article,22247975,Oxide,Fe3O4,,,145.8,,17.7,,,LDH,RAW 264.7,Mouse,Macrophage,24 h,12.5,84.792
,article,22247975,Oxide,Fe3O4,,,145.8,,17.7,,,LDH,RAW 264.7,Mouse,Macrophage,24 h,25,75.6098
,article,22247975,Oxide,Fe3O4,,,145.8,,17.7,,,LDH,RAW 264.7,Mouse,Macrophage,4 h,0,90.1004
,article,22247975,Oxide,Fe3O4,,,145.8,,17.7,,,LDH,RAW 264.7,Mouse,Macrophage,4 h,1.56,83.2138
,article,22247975,Oxide,Fe3O4,,,145.8,,17.7,,,LDH,RAW 264.7,Mouse,Macrophage,4 h,3.125,83.5007
,article,22247975,Oxide,Fe3O4,,,145.8,,17.7,,,LDH,RAW 264.7,Mouse,Macrophage,4 h,6.25,84.792
,article,22247975,Oxide,Fe3O4,,,145.8,,17.7,,,LDH,RAW 264.7,Mouse,Macrophage,4 h,12.5,84.9354
,article,22247975,Oxide,Fe3O4,,,145.8,,17.7,,,LDH,RAW 264.7,Mouse,Macrophage,4 h,25,81.6356
,article,22247975,Oxide,Fe3O4,,,145.8,,17.7,,,LDH,RAW 264.7,Mouse,Macrophage,1 h,0,90.1004
,article,22247975,Oxide,Fe3O4,,,145.8,,17.7,,,LDH,RAW 264.7,Mouse,Macrophage,1 h,1.56,82.066
,article,22247975,Oxide,Fe3O4,,,145.8,,17.7,,,LDH,RAW 264.7,Mouse,Macrophage,1 h,3.125,82.066
,article,22247975,Oxide,Fe3O4,,,145.8,,17.7,,,LDH,RAW 264.7,Mouse,Macrophage,1 h,6.25,82.066
,article,22247975,Oxide,Fe3O4,,,145.8,,17.7,,,LDH,RAW 264.7,Mouse,Macrophage,1 h,12.5,80.3443
,article,22247975,Oxide,Fe3O4,,,145.8,,17.7,,,LDH,RAW 264.7,Mouse,Macrophage,1 h,25,82.066
,article,22247975,Oxide,Fe3O4,,,145.8,,17.7,,,LDH,SH-SY5Y,Human,Bone,72 h,0,88.6792
,article,22247975,Oxide,Fe3O4,,,145.8,,17.7,,,LDH,SH-SY5Y,Human,Bone,72 h,1.56,43.3962
,article,22247975,Oxide,Fe3O4,,,145.8,,17.7,,,LDH,SH-SY5Y,Human,Bone,72 h,3.125,37.8706
,article,22247975,Oxide,Fe3O4,,,145.8,,17.7,,,LDH,SH-SY5Y,Human,Bone,72 h,6.25,39.4879
,article,22247975,Oxide,Fe3O4,,,145.8,,17.7,,,LDH,SH-SY5Y,Human,Bone,72 h,12.5,39.8922
,article,22247975,Oxide,Fe3O4,,,145.8,,17.7,,,LDH,SH-SY5Y,Human,Bone,72 h,25,36.7925
,article,22247975,Oxide,Fe3O4,,,145.8,,17.7,,,LDH,SH-SY5Y,Human,Bone,24 h,0,89.0836
,article,22247975,Oxide,Fe3O4,,,145.8,,17.7,,,LDH,SH-SY5Y,Human,Bone,24 h,1.56,55.9299
,article,22247975,Oxide,Fe3O4,,,145.8,,17.7,,,LDH,SH-SY5Y,Human,Bone,24 h,3.125,54.9865
,article,22247975,Oxide,Fe3O4,,,145.8,,17.7,,,LDH,SH-SY5Y,Human,Bone,24 h,6.25,55.9299
,article,22247975,Oxide,Fe3O4,,,145.8,,17.7,,,LDH,SH-SY5Y,Human,Bone,24 h,12.5,53.504
,article,22247975,Oxide,Fe3O4,,,145.8,,17.7,,,LDH,SH-SY5Y,Human,Bone,24 h,25,46.9003
,article,22247975,Oxide,Fe3O4,,,145.8,,17.7,,,LDH,SH-SY5Y,Human,Bone,4 h,0,89.0836
,article,22247975,Oxide,Fe3O4,,,145.8,,17.7,,,LDH,SH-SY5Y,Human,Bone,4 h,1.56,64.5553
,article,22247975,Oxide,Fe3O4,,,145.8,,17.7,,,LDH,SH-SY5Y,Human,Bone,4 h,3.125,66.3073
,article,22247975,Oxide,Fe3O4,,,145.8,,17.7,,,LDH,SH-SY5Y,Human,Bone,4 h,6.25,67.5202
,article,22247975,Oxide,Fe3O4,,,145.8,,17.7,,,LDH,SH-SY5Y,Human,Bone,4 h,12.5,67.1159
,article,22247975,Oxide,Fe3O4,,,145.8,,17.7,,,LDH,SH-SY5Y,Human,Bone,4 h,25,65.3639
,article,22247975,Oxide,Fe3O4,,,145.8,,17.7,,,LDH,SH-SY5Y,Human,Bone,1 h,0,89.4879
,article,22247975,Oxide,Fe3O4,,,145.8,,17.7,,,LDH,SH-SY5Y,Human,Bone,1 h,1.56,77.7628
,article,22247975,Oxide,Fe3O4,,,145.8,,17.7,,,LDH,SH-SY5Y,Human,Bone,1 h,3.125,78.1671
,article,22247975,Oxide,Fe3O4,,,145.8,,17.7,,,LDH,SH-SY5Y,Human,Bone,1 h,6.25,78.1671
,article,22247975,Oxide,Fe3O4,,,145.8,,17.7,,,LDH,SH-SY5Y,Human,Bone,1 h,12.5,78.0323
,article,22247975,Oxide,Fe3O4,,,145.8,,17.7,,,LDH,SH-SY5Y,Human,Bone,1 h,25,76.8194
,article,22247975,Oxide,Fe3O4,,,145.8,,17.7,,,Trypan blue,RAW 264.7,Mouse,Macrophage,168 h,1.56,38.8953
,article,22247975,Oxide,Fe3O4,,,145.8,,17.7,,,Trypan blue,RAW 264.7,Mouse,Macrophage,168 h,3.125,28.5386
,article,22247975,Oxide,Fe3O4,,,145.8,,17.7,,,Trypan blue,RAW 264.7,Mouse,Macrophage,168 h,6.25,13.9241
,article,22247975,Oxide,Fe3O4,,,145.8,,17.7,,,Trypan blue,RAW 264.7,Mouse,Macrophage,168 h,12.5,0
,article,22247975,Oxide,Fe3O4,,,145.8,,17.7,,,Trypan blue,RAW 264.7,Mouse,Macrophage,168 h,25,0
,article,22247975,Oxide,Fe3O4,,,145.8,,17.7,,,Trypan blue,RAW 264.7,Mouse,Macrophage,120 h,1.56,56.425
,article,22247975,Oxide,Fe3O4,,,145.8,,17.7,,,Trypan blue,RAW 264.7,Mouse,Macrophage,120 h,3.125,34.4074
,article,22247975,Oxide,Fe3O4,,,145.8,,17.7,,,Trypan blue,RAW 264.7,Mouse,Macrophage,120 h,6.25,17.4914
,article,22247975,Oxide,Fe3O4,,,145.8,,17.7,,,Trypan blue,RAW 264.7,Mouse,Macrophage,120 h,12.5,10.817
,article,22247975,Oxide,Fe3O4,,,145.8,,17.7,,,Trypan blue,RAW 264.7,Mouse,Macrophage,120 h,25,3.7975
,article,22247975,Oxide,Fe3O4,,,145.8,,17.7,,,Trypan blue,RAW 264.7,Mouse,Macrophage,72 h,1.56,61.565
,article,22247975,Oxide,Fe3O4,,,145.8,,17.7,,,Trypan blue,RAW 264.7,Mouse,Macrophage,72 h,3.125,38.2048
,article,22247975,Oxide,Fe3O4,,,145.8,,17.7,,,Trypan blue,RAW 264.7,Mouse,Macrophage,72 h,6.25,24.5109
,article,22247975,Oxide,Fe3O4,,,145.8,,17.7,,,Trypan blue,RAW 264.7,Mouse,Macrophage,72 h,12.5,14.0391
,article,22247975,Oxide,Fe3O4,,,145.8,,17.7,,,Trypan blue,RAW 264.7,Mouse,Macrophage,72 h,25,2.8769
,article,22247975,Oxide,Fe3O4,,,145.8,,17.7,,,Trypan blue,RAW 264.7,Mouse,Macrophage,24 h,1.56,95.5121
,article,22247975,Oxide,Fe3O4,,,145.8,,17.7,,,Trypan blue,RAW 264.7,Mouse,Macrophage,24 h,3.125,64.4419
,article,22247975,Oxide,Fe3O4,,,145.8,,17.7,,,Trypan blue,RAW 264.7,Mouse,Macrophage,24 h,6.25,57.5374
,article,22247975,Oxide,Fe3O4,,,145.8,,17.7,,,Trypan blue,RAW 264.7,Mouse,Macrophage,24 h,12.5,56.2716
,article,22247975,Oxide,Fe3O4,,,145.8,,17.7,,,Trypan blue,RAW 264.7,Mouse,Macrophage,24 h,25,55.9264
,article,22247975,Oxide,Fe3O4,,,145.8,,17.7,,,Trypan blue,SH-SY5Y,Human,Bone,168 h,1.56,75.06
,article,22247975,Oxide,Fe3O4,,,145.8,,17.7,,,Trypan blue,SH-SY5Y,Human,Bone,168 h,3.125,69.5444
,article,22247975,Oxide,Fe3O4,,,145.8,,17.7,,,Trypan blue,SH-SY5Y,Human,Bone,168 h,6.25,60.9113
,article,22247975,Oxide,Fe3O4,,,145.8,,17.7,,,Trypan blue,SH-SY5Y,Human,Bone,168 h,12.5,46.7626
,article,22247975,Oxide,Fe3O4,,,145.8,,17.7,,,Trypan blue,SH-SY5Y,Human,Bone,168 h,25,39.8082
,article,22247975,Oxide,Fe3O4,,,145.8,,17.7,,,Trypan blue,SH-SY5Y,Human,Bone,120 h,1.56,94.0048
,article,22247975,Oxide,Fe3O4,,,145.8,,17.7,,,Trypan blue,SH-SY5Y,Human,Bone,120 h,3.125,82.7338
,article,22247975,Oxide,Fe3O4,,,145.8,,17.7,,,Trypan blue,SH-SY5Y,Human,Bone,120 h,6.25,78.1775
,article,22247975,Oxide,Fe3O4,,,145.8,,17.7,,,Trypan blue,SH-SY5Y,Human,Bone,120 h,12.5,62.3501
,article,22247975,Oxide,Fe3O4,,,145.8,,17.7,,,Trypan blue,SH-SY5Y,Human,Bone,120 h,25,63.789
,article,22247975,Oxide,Fe3O4,,,145.8,,17.7,,,Trypan blue,SH-SY5Y,Human,Bone,168 h,1.56,39.8429
,article,22247975,Oxide,Fe3O4,,,145.8,,17.7,,,Trypan blue,SH-SY5Y,Human,Bone,168 h,3.125,28.3951
,article,22247975,Oxide,Fe3O4,,,145.8,,17.7,,,Trypan blue,SH-SY5Y,Human,Bone,168 h,6.25,19.6409
,article,22247975,Oxide,Fe3O4,,,145.8,,17.7,,,Trypan blue,SH-SY5Y,Human,Bone,168 h,12.5,15.0393
,article,22247975,Oxide,Fe3O4,,,145.8,,17.7,,,Trypan blue,SH-SY5Y,Human,Bone,168 h,25,2.1324
,article,22247975,Oxide,Fe3O4,,,145.8,,17.7,,,Trypan blue,SH-SY5Y,Human,Bone,120 h,1.56,43.2099
,article,22247975,Oxide,Fe3O4,,,145.8,,17.7,,,Trypan blue,SH-SY5Y,Human,Bone,120 h,3.125,32.8844
,article,22247975,Oxide,Fe3O4,,,145.8,,17.7,,,Trypan blue,SH-SY5Y,Human,Bone,120 h,6.25,24.2424
,article,22247975,Oxide,Fe3O4,,,145.8,,17.7,,,Trypan blue,SH-SY5Y,Human,Bone,120 h,12.5,20.7632
,article,22247975,Oxide,Fe3O4,,,145.8,,17.7,,,Trypan blue,SH-SY5Y,Human,Bone,120 h,25,10.6622
,article,22247975,Oxide,Fe3O4,,,145.8,,17.7,,,Trypan blue,SH-SY5Y,Human,Bone,72 h,1.56,97.6019
,article,22247975,Oxide,Fe3O4,,,145.8,,17.7,,,Trypan blue,SH-SY5Y,Human,Bone,72 h,3.125,85.9712
,article,22247975,Oxide,Fe3O4,,,145.8,,17.7,,,Trypan blue,SH-SY5Y,Human,Bone,72 h,6.25,77.458
,article,22247975,Oxide,Fe3O4,,,145.8,,17.7,,,Trypan blue,SH-SY5Y,Human,Bone,72 h,12.5,76.0192
,article,22247975,Oxide,Fe3O4,,,145.8,,17.7,,,Trypan blue,SH-SY5Y,Human,Bone,72 h,25,67.3861
,article,22247975,Oxide,Fe3O4,,,145.8,,17.7,,,Trypan blue,SH-SY5Y,Human,Bone,24 h,1.56,98.9209
,article,22247975,Oxide,Fe3O4,,,145.8,,17.7,,,Trypan blue,SH-SY5Y,Human,Bone,24 h,3.125,99.5204
,article,22247975,Oxide,Fe3O4,,,145.8,,17.7,,,Trypan blue,SH-SY5Y,Human,Bone,24 h,6.25,82.9736
,article,22247975,Oxide,Fe3O4,,,145.8,,17.7,,,Trypan blue,SH-SY5Y,Human,Bone,24 h,12.5,90.6475
,article,22247975,Oxide,Fe3O4,,,145.8,,17.7,,,Trypan blue,SH-SY5Y,Human,Bone,24 h,25,83.4532
,article,22247975,Oxide,Fe3O4,,,145.8,,17.7,,,Trypan blue,RAW 264.7,Mouse,Blood,72 h,0,100
,article,22247975,Oxide,Fe3O4,,,145.8,,17.7,,,Trypan blue,RAW 264.7,Mouse,Blood,72 h,1.56,97.9144
,article,22247975,Oxide,Fe3O4,,,145.8,,17.7,,,Trypan blue,RAW 264.7,Mouse,Blood,72 h,3.125,86.2788
,article,22247975,Oxide,Fe3O4,,,145.8,,17.7,,,Trypan blue,RAW 264.7,Mouse,Blood,72 h,6.25,82.5467
,article,22247975,Oxide,Fe3O4,,,145.8,,17.7,,,Trypan blue,RAW 264.7,Mouse,Blood,72 h,12.5,60.8123
,article,22247975,Oxide,Fe3O4,,,145.8,,17.7,,,Trypan blue,RAW 264.7,Mouse,Blood,72 h,25,54.8847
,article,22247975,Oxide,Fe3O4,,,145.8,,17.7,,,CellTiter-Glo®,RAW 264.7,Mouse,Blood,72 h,0,100
,article,22247975,Oxide,Fe3O4,,,145.8,,17.7,,,CellTiter-Glo®,RAW 264.7,Mouse,Blood,72 h,1.56,96.1581
,article,22247975,Oxide,Fe3O4,,,145.8,,17.7,,,CellTiter-Glo®,RAW 264.7,Mouse,Blood,72 h,3.125,87.157
,article,22247975,Oxide,Fe3O4,,,145.8,,17.7,,,CellTiter-Glo®,RAW 264.7,Mouse,Blood,72 h,6.25,75.3019
,article,22247975,Oxide,Fe3O4,,,145.8,,17.7,,,CellTiter-Glo®,RAW 264.7,Mouse,Blood,72 h,12.5,72.6674
,article,22247975,Oxide,Fe3O4,,,145.8,,17.7,,,CellTiter-Glo®,RAW 264.7,Mouse,Blood,72 h,25,73.1065
,article,22247975,Oxide,Fe3O4,,,145.8,,17.7,,,CellTiter-Blue®,RAW 264.7,Mouse,Macrophage,72 h,0,100
,article,22247975,Oxide,Fe3O4,,,145.8,,17.7,,,CellTiter-Blue®,RAW 264.7,Mouse,Macrophage,72 h,1.56,105.8178
,article,22247975,Oxide,Fe3O4,,,145.8,,17.7,,,CellTiter-Blue®,RAW 264.7,Mouse,Macrophage,72 h,3.125,111.3063
,article,22247975,Oxide,Fe3O4,,,145.8,,17.7,,,CellTiter-Blue®,RAW 264.7,Mouse,Macrophage,72 h,6.25,115.0384
,article,22247975,Oxide,Fe3O4,,,145.8,,17.7,,,CellTiter-Blue®,RAW 264.7,Mouse,Macrophage,72 h,12.5,109.4036
,article,22247975,Oxide,Fe3O4,,,145.8,,17.7,,,CellTiter-Blue®,RAW 264.7,Mouse,Macrophage,72 h,25,107.2082
,article,22247975,Oxide,Fe3O4,,,145.8,,17.7,,,MTS,RAW 264.7,Mouse,Blood,72 h,0,100
,article,22247975,Oxide,Fe3O4,,,145.8,,17.7,,,MTS,RAW 264.7,Mouse,Blood,72 h,1.56,101.427
,article,22247975,Oxide,Fe3O4,,,145.8,,17.7,,,MTS,RAW 264.7,Mouse,Blood,72 h,3.125,94.4018
,article,22247975,Oxide,Fe3O4,,,145.8,,17.7,,,MTS,RAW 264.7,Mouse,Blood,72 h,6.25,85.8397
,article,22247975,Oxide,Fe3O4,,,145.8,,17.7,,,MTS,RAW 264.7,Mouse,Blood,72 h,12.5,99.8902
,article,22247975,Oxide,Fe3O4,,,145.8,,17.7,,,MTS,RAW 264.7,Mouse,Blood,72 h,25,128.4303
,article,22247975,Oxide,Fe3O4,,,145.8,,17.7,,,Trypan blue,SH-SY5Y,Human,Bone,72 h,0,100
,article,22247975,Oxide,Fe3O4,,,145.8,,17.7,,,Trypan blue,SH-SY5Y,Human,Bone,72 h,1.56,97.5556
,article,22247975,Oxide,Fe3O4,,,145.8,,17.7,,,Trypan blue,SH-SY5Y,Human,Bone,72 h,3.125,86
,article,22247975,Oxide,Fe3O4,,,145.8,,17.7,,,Trypan blue,SH-SY5Y,Human,Bone,72 h,6.25,77.3333
,article,22247975,Oxide,Fe3O4,,,145.8,,17.7,,,Trypan blue,SH-SY5Y,Human,Bone,72 h,12.5,76
,article,22247975,Oxide,Fe3O4,,,145.8,,17.7,,,Trypan blue,SH-SY5Y,Human,Bone,72 h,25,67.3333
,article,22247975,Oxide,Fe3O4,,,145.8,,17.7,,,CellTiter-Glo®,SH-SY5Y,Human,Bone,72 h,0,100
,article,22247975,Oxide,Fe3O4,,,145.8,,17.7,,,CellTiter-Glo®,SH-SY5Y,Human,Bone,72 h,1.56,132
,article,22247975,Oxide,Fe3O4,,,145.8,,17.7,,,CellTiter-Glo®,SH-SY5Y,Human,Bone,72 h,3.125,115.1111
,article,22247975,Oxide,Fe3O4,,,145.8,,17.7,,,CellTiter-Glo®,SH-SY5Y,Human,Bone,72 h,6.25,106.2222
,article,22247975,Oxide,Fe3O4,,,145.8,,17.7,,,CellTiter-Glo®,SH-SY5Y,Human,Bone,72 h,12.5,86.0741
,article,22247975,Oxide,Fe3O4,,,145.8,,17.7,,,CellTiter-Glo®,SH-SY5Y,Human,Bone,72 h,25,58.2222
,article,22247975,Oxide,Fe3O4,,,145.8,,17.7,,,CellTiter-Blue®,SH-SY5Y,Human,Bone,72 h,0,100
,article,22247975,Oxide,Fe3O4,,,145.8,,17.7,,,CellTiter-Blue®,SH-SY5Y,Human,Bone,72 h,1.56,105.7778
,article,22247975,Oxide,Fe3O4,,,145.8,,17.7,,,CellTiter-Blue®,SH-SY5Y,Human,Bone,72 h,3.125,103.5556
,article,22247975,Oxide,Fe3O4,,,145.8,,17.7,,,CellTiter-Blue®,SH-SY5Y,Human,Bone,72 h,6.25,100.8889
,article,22247975,Oxide,Fe3O4,,,145.8,,17.7,,,CellTiter-Blue®,SH-SY5Y,Human,Bone,72 h,12.5,98.2222
,article,22247975,Oxide,Fe3O4,,,145.8,,17.7,,,CellTiter-Blue®,SH-SY5Y,Human,Bone,72 h,25,101.1111
,article,22247975,Oxide,Fe3O4,,,145.8,,17.7,,,MTS,SH-SY5Y,Human,Bone,72 h,0,100
,article,22247975,Oxide,Fe3O4,,,145.8,,17.7,,,MTS,SH-SY5Y,Human,Bone,72 h,1.56,147.3333
,article,22247975,Oxide,Fe3O4,,,145.8,,17.7,,,MTS,SH-SY5Y,Human,Bone,72 h,3.125,129.7778
,article,22247975,Oxide,Fe3O4,,,145.8,,17.7,,,MTS,SH-SY5Y,Human,Bone,72 h,6.25,125.6296
,article,22247975,Oxide,Fe3O4,,,145.8,,17.7,,,MTS,SH-SY5Y,Human,Bone,72 h,12.5,105.7778
,article,22247975,Oxide,Fe3O4,,,145.8,,17.7,,,MTS,SH-SY5Y,Human,Bone,72 h,25,100
,article,22247975,Oxide,Fe3O4,,,145.8,,17.7,,,Trypan blue,SH-SY5Y,Human,Bone,72 h,1.56,61.1672
,article,22247975,Oxide,Fe3O4,,,145.8,,17.7,,,Trypan blue,SH-SY5Y,Human,Bone,72 h,3.125,41.1897
,article,22247975,Oxide,Fe3O4,,,145.8,,17.7,,,Trypan blue,SH-SY5Y,Human,Bone,72 h,6.25,31.9865
,article,22247975,Oxide,Fe3O4,,,145.8,,17.7,,,Trypan blue,SH-SY5Y,Human,Bone,72 h,12.5,23.0079
,article,22247975,Oxide,Fe3O4,,,145.8,,17.7,,,Trypan blue,SH-SY5Y,Human,Bone,72 h,25,13.8047
,article,22247975,Oxide,Fe3O4,,,145.8,,17.7,,,Trypan blue,SH-SY5Y,Human,Bone,24 h,1.56,83.3895
,article,22247975,Oxide,Fe3O4,,,145.8,,17.7,,,Trypan blue,SH-SY5Y,Human,Bone,24 h,3.125,68.3502
,article,22247975,Oxide,Fe3O4,,,145.8,,17.7,,,Trypan blue,SH-SY5Y,Human,Bone,24 h,6.25,57.1268
,article,22247975,Oxide,Fe3O4,,,145.8,,17.7,,,Trypan blue,SH-SY5Y,Human,Bone,24 h,12.5,42.9854
,article,22247975,Oxide,Fe3O4,,,145.8,,17.7,,,Trypan blue,SH-SY5Y,Human,Bone,24 h,25,40.7407
,article,22247975,Oxide,Fe3O4,,,145.8,,17.7,,,Trypan blue,RAW 264.7,Mouse,Macrophage,72 h,0,100
,article,22247975,Oxide,Fe3O4,,,145.8,,17.7,,,Trypan blue,RAW 264.7,Mouse,Macrophage,72 h,1.56,61.1498
,article,22247975,Oxide,Fe3O4,,,145.8,,17.7,,,Trypan blue,RAW 264.7,Mouse,Macrophage,72 h,3.125,38.1533
,article,22247975,Oxide,Fe3O4,,,145.8,,17.7,,,Trypan blue,RAW 264.7,Mouse,Macrophage,72 h,6.25,24.5645
,article,22247975,Oxide,Fe3O4,,,145.8,,17.7,,,Trypan blue,RAW 264.7,Mouse,Macrophage,72 h,12.5,13.5889
,article,22247975,Oxide,Fe3O4,,,145.8,,17.7,,,Trypan blue,RAW 264.7,Mouse,Macrophage,72 h,25,2.6132
,article,22247975,Oxide,Fe3O4,,,145.8,,17.7,,,CellTiter-Glo®,RAW 264.7,Mouse,Macrophage,72 h,0,100
,article,22247975,Oxide,Fe3O4,,,145.8,,17.7,,,CellTiter-Glo®,RAW 264.7,Mouse,Macrophage,72 h,1.56,105.0523
,article,22247975,Oxide,Fe3O4,,,145.8,,17.7,,,CellTiter-Glo®,RAW 264.7,Mouse,Macrophage,72 h,3.125,88.8502
,article,22247975,Oxide,Fe3O4,,,145.8,,17.7,,,CellTiter-Glo®,RAW 264.7,Mouse,Macrophage,72 h,6.25,63.2404
,article,22247975,Oxide,Fe3O4,,,145.8,,17.7,,,CellTiter-Glo®,RAW 264.7,Mouse,Macrophage,72 h,12.5,23.5192
,article,22247975,Oxide,Fe3O4,,,145.8,,17.7,,,CellTiter-Glo®,RAW 264.7,Mouse,Macrophage,72 h,25,24.5645
,article,22247975,Oxide,Fe3O4,,,145.8,,17.7,,,CellTiter-Blue®,RAW 264.7,Mouse,Macrophage,72 h,0,100
,article,22247975,Oxide,Fe3O4,,,145.8,,17.7,,,CellTiter-Blue®,RAW 264.7,Mouse,Macrophage,72 h,1.56,242.5087
,article,22247975,Oxide,Fe3O4,,,145.8,,17.7,,,CellTiter-Blue®,RAW 264.7,Mouse,Macrophage,72 h,3.125,249.8258
,article,22247975,Oxide,Fe3O4,,,145.8,,17.7,,,CellTiter-Blue®,RAW 264.7,Mouse,Macrophage,72 h,6.25,326.6551
,article,22247975,Oxide,Fe3O4,,,145.8,,17.7,,,CellTiter-Blue®,RAW 264.7,Mouse,Macrophage,72 h,12.5,406.0976
,article,22247975,Oxide,Fe3O4,,,145.8,,17.7,,,CellTiter-Blue®,RAW 264.7,Mouse,Macrophage,72 h,25,406.0976
,article,22247975,Oxide,Fe3O4,,,145.8,,17.7,,,MTS,RAW 264.7,Mouse,Macrophage,72 h,0,100
,article,22247975,Oxide,Fe3O4,,,145.8,,17.7,,,MTS,RAW 264.7,Mouse,Macrophage,72 h,1.56,97.7352
,article,22247975,Oxide,Fe3O4,,,145.8,,17.7,,,MTS,RAW 264.7,Mouse,Macrophage,72 h,3.125,103.4843
,article,22247975,Oxide,Fe3O4,,,145.8,,17.7,,,MTS,RAW 264.7,Mouse,Macrophage,72 h,6.25,116.5505
,article,22247975,Oxide,Fe3O4,,,145.8,,17.7,,,MTS,RAW 264.7,Mouse,Macrophage,72 h,12.5,164.6341
,article,22247975,Oxide,Fe3O4,,,145.8,,17.7,,,MTS,RAW 264.7,Mouse,Macrophage,72 h,25,164.6341
,article,22247975,Oxide,Fe3O4,,,145.8,,17.7,,,Trypan blue,SH-SY5Y,Human,Bone,72 h,0,100
,article,22247975,Oxide,Fe3O4,,,145.8,,17.7,,,Trypan blue,SH-SY5Y,Human,Bone,72 h,1.56,61.2591
,article,22247975,Oxide,Fe3O4,,,145.8,,17.7,,,Trypan blue,SH-SY5Y,Human,Bone,72 h,3.125,41.1622
,article,22247975,Oxide,Fe3O4,,,145.8,,17.7,,,Trypan blue,SH-SY5Y,Human,Bone,72 h,6.25,31.7191
,article,22247975,Oxide,Fe3O4,,,145.8,,17.7,,,Trypan blue,SH-SY5Y,Human,Bone,72 h,12.5,23.0024
,article,22247975,Oxide,Fe3O4,,,145.8,,17.7,,,Trypan blue,SH-SY5Y,Human,Bone,72 h,25,14.0436
,article,22247975,Oxide,Fe3O4,,,145.8,,17.7,,,CellTiter-Glo®,SH-SY5Y,Human,Bone,72 h,0,100
,article,22247975,Oxide,Fe3O4,,,145.8,,17.7,,,CellTiter-Glo®,SH-SY5Y,Human,Bone,72 h,1.56,139.2252
,article,22247975,Oxide,Fe3O4,,,145.8,,17.7,,,CellTiter-Glo®,SH-SY5Y,Human,Bone,72 h,3.125,118.8862
,article,22247975,Oxide,Fe3O4,,,145.8,,17.7,,,CellTiter-Glo®,SH-SY5Y,Human,Bone,72 h,6.25,67.7966
,article,22247975,Oxide,Fe3O4,,,145.8,,17.7,,,CellTiter-Glo®,SH-SY5Y,Human,Bone,72 h,12.5,48.9104
,article,22247975,Oxide,Fe3O4,,,145.8,,17.7,,,CellTiter-Glo®,SH-SY5Y,Human,Bone,72 h,25,25.908
,article,22247975,Oxide,Fe3O4,,,145.8,,17.7,,,CellTiter-Blue®,SH-SY5Y,Human,Bone,72 h,0,100
,article,22247975,Oxide,Fe3O4,,,145.8,,17.7,,,CellTiter-Blue®,SH-SY5Y,Human,Bone,72 h,1.56,112.1065
,article,22247975,Oxide,Fe3O4,,,145.8,,17.7,,,CellTiter-Blue®,SH-SY5Y,Human,Bone,72 h,3.125,157.8692
,article,22247975,Oxide,Fe3O4,,,145.8,,17.7,,,CellTiter-Blue®,SH-SY5Y,Human,Bone,72 h,6.25,169.9758
,article,22247975,Oxide,Fe3O4,,,145.8,,17.7,,,CellTiter-Blue®,SH-SY5Y,Human,Bone,72 h,12.5,179.1768
,article,22247975,Oxide,Fe3O4,,,145.8,,17.7,,,CellTiter-Blue®,SH-SY5Y,Human,Bone,72 h,25,144.7942
,article,22247975,Oxide,Fe3O4,,,145.8,,17.7,,,MTS,SH-SY5Y,Human,Bone,72 h,0,100
,article,22247975,Oxide,Fe3O4,,,145.8,,17.7,,,MTS,SH-SY5Y,Human,Bone,72 h,1.56,88.6199
,article,22247975,Oxide,Fe3O4,,,145.8,,17.7,,,MTS,SH-SY5Y,Human,Bone,72 h,3.125,116.707
,article,22247975,Oxide,Fe3O4,,,145.8,,17.7,,,MTS,SH-SY5Y,Human,Bone,72 h,6.25,135.109
,article,22247975,Oxide,Fe3O4,,,145.8,,17.7,,,MTS,SH-SY5Y,Human,Bone,72 h,12.5,124.9395
,article,22247975,Oxide,Fe3O4,,,145.8,,17.7,,,MTS,SH-SY5Y,Human,Bone,72 h,25,119.6126
,article,22238510,Oxide,Fe3O4,,10,,,-20,,,LDH,L929,Mouse,Subcutaneous connective tissue,24 h,0,100
,article,22238510,Oxide,Fe3O4,,10,,,-20,,,LDH,L929,Mouse,Subcutaneous connective tissue,24 h,200,99.322
,article,22238510,Oxide,Fe3O4,,10,,,-20,,,LDH,L929,Mouse,Subcutaneous connective tissue,24 h,400,98.9522
,article,22238510,Oxide,Fe3O4,,10,,,-20,,,LDH,L929,Mouse,Subcutaneous connective tissue,24 h,600,97.6579
,article,22238510,Oxide,Fe3O4,,10,,,-20,,,LDH,L929,Mouse,Subcutaneous connective tissue,24 h,800,96.0863
,article,22238510,Oxide,Fe3O4,,10,,,-20,,,LDH,L929,Mouse,Subcutaneous connective tissue,24 h,1000,93.4052
,article,22238510,Oxide,Fe3O4,,10,,,-20,,,WST,L929,Mouse,Subcutaneous connective tissue,24 h,0,100
,article,22238510,Oxide,Fe3O4,,10,,,-20,,,WST,L929,Mouse,Subcutaneous connective tissue,24 h,100,97.016
,article,22238510,Oxide,Fe3O4,,10,,,-20,,,WST,L929,Mouse,Subcutaneous connective tissue,24 h,200,99.2602
,article,22238510,Oxide,Fe3O4,,10,,,-20,,,WST,L929,Mouse,Subcutaneous connective tissue,24 h,400,95.8076
,article,22238510,Oxide,Fe3O4,,10,,,-20,,,WST,L929,Mouse,Subcutaneous connective tissue,24 h,600,92.1825
,article,22238510,Oxide,Fe3O4,,10,,,-20,,,WST,L929,Mouse,Subcutaneous connective tissue,24 h,800,91.6646
,article,22238510,Oxide,Fe3O4,,10,,,-20,,,WST,L929,Mouse,Subcutaneous connective tissue,24 h,1000,89.2478
,article,22238510,Oxide,Fe3O4,,10,,,-20,,,LDH,L929,Mouse,Subcutaneous connective tissue,24 h,0,100
,article,22238510,Oxide,Fe3O4,,10,,,-20,,,LDH,L929,Mouse,Subcutaneous connective tissue,24 h,200,98.2126
,article,22238510,Oxide,Fe3O4,,10,,,-20,,,LDH,L929,Mouse,Subcutaneous connective tissue,24 h,400,95.9938
,article,22238510,Oxide,Fe3O4,,10,,,-20,,,LDH,L929,Mouse,Subcutaneous connective tissue,24 h,600,95.0693
,article,22238510,Oxide,Fe3O4,,10,,,-20,,,LDH,L929,Mouse,Subcutaneous connective tissue,24 h,800,94.6995
,article,22238510,Oxide,Fe3O4,,10,,,-20,,,LDH,L929,Mouse,Subcutaneous connective tissue,24 h,1000,92.6656
,article,22238510,Oxide,Fe3O4,,10,,,-20,,,WST,L929,Mouse,Subcutaneous connective tissue,24 h,0,100
,article,22238510,Oxide,Fe3O4,,10,,,-20,,,WST,L929,Mouse,Subcutaneous connective tissue,24 h,100,97.1358
,article,22238510,Oxide,Fe3O4,,10,,,-20,,,WST,L929,Mouse,Subcutaneous connective tissue,24 h,200,95.9259
,article,22238510,Oxide,Fe3O4,,10,,,-20,,,WST,L929,Mouse,Subcutaneous connective tissue,24 h,400,97.4815
,article,22238510,Oxide,Fe3O4,,10,,,-20,,,WST,L929,Mouse,Subcutaneous connective tissue,24 h,600,88.8395
,article,22238510,Oxide,Fe3O4,,10,,,-20,,,WST,L929,Mouse,Subcutaneous connective tissue,24 h,800,90.5679
,article,22238510,Oxide,Fe3O4,,10,,,-20,,,WST,L929,Mouse,Subcutaneous connective tissue,24 h,1000,84.1728
,article,22238510,Oxide,Fe3O4,,10,,,-20,,,LDH,L929,Mouse,Subcutaneous connective tissue,24 h,0,100
,article,22238510,Oxide,Fe3O4,,10,,,-20,,,LDH,L929,Mouse,Subcutaneous connective tissue,24 h,200,98.2126
,article,22238510,Oxide,Fe3O4,,10,,,-20,,,LDH,L929,Mouse,Subcutaneous connective tissue,24 h,400,95.0693
,article,22238510,Oxide,Fe3O4,,10,,,-20,,,LDH,L929,Mouse,Subcutaneous connective tissue,24 h,600,95.0693
,article,22238510,Oxide,Fe3O4,,10,,,-20,,,LDH,L929,Mouse,Subcutaneous connective tissue,24 h,800,92.4807
,article,22238510,Oxide,Fe3O4,,10,,,-20,,,LDH,L929,Mouse,Subcutaneous connective tissue,24 h,1000,91.7411
,article,22238510,Oxide,Fe3O4,,10,,,-20,,,WST,L929,Mouse,Subcutaneous connective tissue,24 h,0,100
,article,22238510,Oxide,Fe3O4,,10,,,-20,,,WST,L929,Mouse,Subcutaneous connective tissue,24 h,100,96.963
,article,22238510,Oxide,Fe3O4,,10,,,-20,,,WST,L929,Mouse,Subcutaneous connective tissue,24 h,200,99.037
,article,22238510,Oxide,Fe3O4,,10,,,-20,,,WST,L929,Mouse,Subcutaneous connective tissue,24 h,400,95.5802
,article,22238510,Oxide,Fe3O4,,10,,,-20,,,WST,L929,Mouse,Subcutaneous connective tissue,24 h,600,88.8395
,article,22238510,Oxide,Fe3O4,,10,,,-20,,,WST,L929,Mouse,Subcutaneous connective tissue,24 h,800,87.8025
,article,22238510,Oxide,Fe3O4,,10,,,-20,,,WST,L929,Mouse,Subcutaneous connective tissue,24 h,1000,82.7901
,article,22238510,Oxide,Fe3O4,,10,,,-20,,,LDH,L929,Mouse,Subcutaneous connective tissue,24 h,0,100
,article,22238510,Oxide,Fe3O4,,10,,,-20,,,LDH,L929,Mouse,Subcutaneous connective tissue,24 h,200,98.9522
,article,22238510,Oxide,Fe3O4,,10,,,-20,,,LDH,L929,Mouse,Subcutaneous connective tissue,24 h,400,98.3975
,article,22238510,Oxide,Fe3O4,,10,,,-20,,,LDH,L929,Mouse,Subcutaneous connective tissue,24 h,600,95.7165
,article,22238510,Oxide,Fe3O4,,10,,,-20,,,LDH,L929,Mouse,Subcutaneous connective tissue,24 h,800,94.5146
,article,22238510,Oxide,Fe3O4,,10,,,-20,,,LDH,L929,Mouse,Subcutaneous connective tissue,24 h,1000,92.0185
,article,22238510,Oxide,Fe3O4,,10,,,-20,,,WST,L929,Mouse,Subcutaneous connective tissue,24 h,0,100
,article,22238510,Oxide,Fe3O4,,10,,,-20,,,WST,L929,Mouse,Subcutaneous connective tissue,24 h,100,98.3457
,article,22238510,Oxide,Fe3O4,,10,,,-20,,,WST,L929,Mouse,Subcutaneous connective tissue,24 h,200,96.4444
,article,22238510,Oxide,Fe3O4,,10,,,-20,,,WST,L929,Mouse,Subcutaneous connective tissue,24 h,400,94.8889
,article,22238510,Oxide,Fe3O4,,10,,,-20,,,WST,L929,Mouse,Subcutaneous connective tissue,24 h,600,91.9506
,article,22238510,Oxide,Fe3O4,,10,,,-20,,,WST,L929,Mouse,Subcutaneous connective tissue,24 h,800,88.321
,article,22238510,Oxide,Fe3O4,,10,,,-20,,,WST,L929,Mouse,Subcutaneous connective tissue,24 h,1000,88.1481
,article,22238510,Oxide,Fe3O4,,10,,,-20,,,LDH,L929,Mouse,Subcutaneous connective tissue,24 h,0,100
,article,22238510,Oxide,Fe3O4,,10,,,-20,,,LDH,L929,Mouse,Subcutaneous connective tissue,24 h,200,98.5824
,article,22238510,Oxide,Fe3O4,,10,,,-20,,,LDH,L929,Mouse,Subcutaneous connective tissue,24 h,400,97.6579
,article,22238510,Oxide,Fe3O4,,10,,,-20,,,LDH,L929,Mouse,Subcutaneous connective tissue,24 h,600,95.0693
,article,22238510,Oxide,Fe3O4,,10,,,-20,,,LDH,L929,Mouse,Subcutaneous connective tissue,24 h,800,93.4052
,article,22238510,Oxide,Fe3O4,,10,,,-20,,,LDH,L929,Mouse,Subcutaneous connective tissue,24 h,1000,91.1864
,article,22238510,Oxide,Fe3O4,,10,,,-20,,,WST,L929,Mouse,Subcutaneous connective tissue,24 h,0,100
,article,22238510,Oxide,Fe3O4,,10,,,-20,,,WST,L929,Mouse,Subcutaneous connective tissue,24 h,100,100.7654
,article,22238510,Oxide,Fe3O4,,10,,,-20,,,WST,L929,Mouse,Subcutaneous connective tissue,24 h,200,97.4815
,article,22238510,Oxide,Fe3O4,,10,,,-20,,,WST,L929,Mouse,Subcutaneous connective tissue,24 h,400,98.3457
,article,22238510,Oxide,Fe3O4,,10,,,-20,,,WST,L929,Mouse,Subcutaneous connective tissue,24 h,600,100.9383
,article,22238510,Oxide,Fe3O4,,10,,,-20,,,WST,L929,Mouse,Subcutaneous connective tissue,24 h,800,97.8272
,article,22238510,Oxide,Fe3O4,,10,,,-20,,,WST,L929,Mouse,Subcutaneous connective tissue,24 h,1000,95.2346
,article,18502058,Carbon,SWCNT,Carbon Nanotechnologies Inc.,,,,,,,Alamar blue,A549,Human,Lung,96 h,0.00156,109.333
,article,18502058,Carbon,SWCNT,Carbon Nanotechnologies Inc.,,,,,,,Alamar blue,A549,Human,Lung,96 h,0.00625,106.667
,article,18502058,Carbon,SWCNT,Carbon Nanotechnologies Inc.,,,,,,,Alamar blue,A549,Human,Lung,96 h,0.025,106.182
,article,18502058,Carbon,SWCNT,Carbon Nanotechnologies Inc.,,,,,,,Alamar blue,A549,Human,Lung,96 h,0.1,100.606
,article,18502058,Carbon,SWCNT,Carbon Nanotechnologies Inc.,,,,,,,Alamar blue,A549,Human,Lung,96 h,0.4,85.818
,article,18502058,Carbon,SWCNT,Carbon Nanotechnologies Inc.,,,,,,,Alamar blue,A549,Human,Lung,96 h,0.8,70.545
,article,18502058,Carbon,SWCNT,Carbon Nanotechnologies Inc.,,,,,,,Alamar blue,A549,Human,Lung,72 h,0.00156,104.485
,article,18502058,Carbon,SWCNT,Carbon Nanotechnologies Inc.,,,,,,,Alamar blue,A549,Human,Lung,72 h,0.00625,100.364
,article,18502058,Carbon,SWCNT,Carbon Nanotechnologies Inc.,,,,,,,Alamar blue,A549,Human,Lung,72 h,0.025,96.485
,article,18502058,Carbon,SWCNT,Carbon Nanotechnologies Inc.,,,,,,,Alamar blue,A549,Human,Lung,72 h,0.1,94.788
,article,18502058,Carbon,SWCNT,Carbon Nanotechnologies Inc.,,,,,,,Alamar blue,A549,Human,Lung,72 h,0.4,76.848
,article,18502058,Carbon,SWCNT,Carbon Nanotechnologies Inc.,,,,,,,Alamar blue,A549,Human,Lung,72 h,0.8,71.03
