Repository: dydtkddl/nanometaloxide

File: 00datacollection/01s2nano_data.csv (part 41 of 75)
Tags,Source,Info #,Material group,Material type,Manufacturer,Core (or Grain) size (nm),Hydrodynamic size (nm),Size distribution,Surface charge (mV),Surface Area (m^2/g),Shape,Assay method,Cell line (or type),Cell line species,IC origin,Exposure time,Dose (ug/ml),Toxicity value (%)
,article,18502058,Carbon,SWCNT,Carbon Nanotechnologies Inc.,,,,,,,Alamar blue,A549,Human,Lung,48 h,0.00156,104
,article,18502058,Carbon,SWCNT,Carbon Nanotechnologies Inc.,,,,,,,Alamar blue,A549,Human,Lung,48 h,0.00625,104
,article,18502058,Carbon,SWCNT,Carbon Nanotechnologies Inc.,,,,,,,Alamar blue,A549,Human,Lung,48 h,0.025,98.182
,article,18502058,Carbon,SWCNT,Carbon Nanotechnologies Inc.,,,,,,,Alamar blue,A549,Human,Lung,48 h,0.1,101.818
,article,18502058,Carbon,SWCNT,Carbon Nanotechnologies Inc.,,,,,,,Alamar blue,A549,Human,Lung,48 h,0.4,88.485
,article,18502058,Carbon,SWCNT,Carbon Nanotechnologies Inc.,,,,,,,Alamar blue,A549,Human,Lung,48 h,0.8,80.485
,article,18502058,Carbon,SWCNT,Carbon Nanotechnologies Inc.,,,,,,,Alamar blue,A549,Human,Lung,24 h,0.00156,97.939
,article,18502058,Carbon,SWCNT,Carbon Nanotechnologies Inc.,,,,,,,Alamar blue,A549,Human,Lung,24 h,0.00625,100.364
,article,18502058,Carbon,SWCNT,Carbon Nanotechnologies Inc.,,,,,,,Alamar blue,A549,Human,Lung,24 h,0.025,98.667
,article,18502058,Carbon,SWCNT,Carbon Nanotechnologies Inc.,,,,,,,Alamar blue,A549,Human,Lung,24 h,0.1,98.909
,article,18502058,Carbon,SWCNT,Carbon Nanotechnologies Inc.,,,,,,,Alamar blue,A549,Human,Lung,24 h,0.4,91.394
,article,18502058,Carbon,SWCNT,Carbon Nanotechnologies Inc.,,,,,,,Alamar blue,A549,Human,Lung,24 h,0.8,83.636
,article,18502058,Carbon,SWCNT,Carbon Nanotechnologies Inc.,,,,,,,Alamar blue,A549,Human,Lung,96 h,0.00156,102.5
,article,18502058,Carbon,SWCNT,Carbon Nanotechnologies Inc.,,,,,,,Alamar blue,A549,Human,Lung,96 h,0.00625,97.5
,article,18502058,Carbon,SWCNT,Carbon Nanotechnologies Inc.,,,,,,,Alamar blue,A549,Human,Lung,96 h,0.025,93.25
,article,18502058,Carbon,SWCNT,Carbon Nanotechnologies Inc.,,,,,,,Alamar blue,A549,Human,Lung,96 h,0.1,85.5
,article,18502058,Carbon,SWCNT,Carbon Nanotechnologies Inc.,,,,,,,Alamar blue,A549,Human,Lung,96 h,0.4,72
,article,18502058,Carbon,SWCNT,Carbon Nanotechnologies Inc.,,,,,,,Alamar blue,A549,Human,Lung,96 h,0.8,62.25
,article,18502058,Carbon,SWCNT,Carbon Nanotechnologies Inc.,,,,,,,Alamar blue,A549,Human,Lung,72 h,0.00156,105.5
,article,18502058,Carbon,SWCNT,Carbon Nanotechnologies Inc.,,,,,,,Alamar blue,A549,Human,Lung,72 h,0.00625,106.5
,article,18502058,Carbon,SWCNT,Carbon Nanotechnologies Inc.,,,,,,,Alamar blue,A549,Human,Lung,72 h,0.025,108.25
,article,18502058,Carbon,SWCNT,Carbon Nanotechnologies Inc.,,,,,,,Alamar blue,A549,Human,Lung,72 h,0.1,97.5
,article,18502058,Carbon,SWCNT,Carbon Nanotechnologies Inc.,,,,,,,Alamar blue,A549,Human,Lung,72 h,0.4,82.5
,article,18502058,Carbon,SWCNT,Carbon Nanotechnologies Inc.,,,,,,,Alamar blue,A549,Human,Lung,72 h,0.8,70.75
,article,18502058,Carbon,SWCNT,Carbon Nanotechnologies Inc.,,,,,,,Alamar blue,A549,Human,Lung,48 h,0.00156,106
,article,18502058,Carbon,SWCNT,Carbon Nanotechnologies Inc.,,,,,,,Alamar blue,A549,Human,Lung,48 h,0.00625,106.75
,article,18502058,Carbon,SWCNT,Carbon Nanotechnologies Inc.,,,,,,,Alamar blue,A549,Human,Lung,48 h,0.025,110
,article,18502058,Carbon,SWCNT,Carbon Nanotechnologies Inc.,,,,,,,Alamar blue,A549,Human,Lung,48 h,0.1,101.75
,article,18502058,Carbon,SWCNT,Carbon Nanotechnologies Inc.,,,,,,,Alamar blue,A549,Human,Lung,48 h,0.4,87.75
,article,18502058,Carbon,SWCNT,Carbon Nanotechnologies Inc.,,,,,,,Alamar blue,A549,Human,Lung,48 h,0.8,77.75
,article,18502058,Carbon,SWCNT,Carbon Nanotechnologies Inc.,,,,,,,Alamar blue,A549,Human,Lung,24 h,0.00156,97.75
,article,18502058,Carbon,SWCNT,Carbon Nanotechnologies Inc.,,,,,,,Alamar blue,A549,Human,Lung,24 h,0.00625,99.75
,article,18502058,Carbon,SWCNT,Carbon Nanotechnologies Inc.,,,,,,,Alamar blue,A549,Human,Lung,24 h,0.025,100.25
,article,18502058,Carbon,SWCNT,Carbon Nanotechnologies Inc.,,,,,,,Alamar blue,A549,Human,Lung,24 h,0.1,95.25
,article,18502058,Carbon,SWCNT,Carbon Nanotechnologies Inc.,,,,,,,Alamar blue,A549,Human,Lung,24 h,0.4,95.5
,article,18502058,Carbon,SWCNT,Carbon Nanotechnologies Inc.,,,,,,,Alamar blue,A549,Human,Lung,24 h,0.8,89.25
,article,15585362,Carbon,SWCNT,Carbon Nanotechnologies Inc.,,,,,,,MTT,HEK-293,Human,Kidney,120 h,0,100
,article,15585362,Carbon,SWCNT,Carbon Nanotechnologies Inc.,,,,,,,MTT,HEK-293,Human,Kidney,120 h,6.25,42.55
,article,15585362,Carbon,SWCNT,Carbon Nanotechnologies Inc.,,,,,,,MTT,HEK-293,Human,Kidney,120 h,12.5,38.255
,article,15585362,Carbon,SWCNT,Carbon Nanotechnologies Inc.,,,,,,,MTT,HEK-293,Human,Kidney,120 h,25,35.839
,article,15585362,Carbon,SWCNT,Carbon Nanotechnologies Inc.,,,,,,,MTT,HEK-293,Human,Kidney,120 h,50,30.47
,article,15585362,Carbon,SWCNT,Carbon Nanotechnologies Inc.,,,,,,,MTT,HEK-293,Human,Kidney,120 h,100,27.785
,article,15585362,Carbon,SWCNT,Carbon Nanotechnologies Inc.,,,,,,,MTT,HEK-293,Human,Kidney,120 h,150,25.906
,article,15585362,Carbon,SWCNT,Carbon Nanotechnologies Inc.,,,,,,,MTT,HEK-293,Human,Kidney,120 h,200,19.463
,article,15585362,Carbon,SWCNT,Carbon Nanotechnologies Inc.,,,,,,,MTT,HEK-293,Human,Kidney,96 h,0,0
,article,15585362,Carbon,SWCNT,Carbon Nanotechnologies Inc.,,,,,,,MTT,HEK-293,Human,Kidney,96 h,25,43.5
,article,15585362,Carbon,SWCNT,Carbon Nanotechnologies Inc.,,,,,,,MTT,HEK-293,Human,Kidney,96 h,6.25,47.383
,article,15585362,Carbon,SWCNT,Carbon Nanotechnologies Inc.,,,,,,,MTT,HEK-293,Human,Kidney,96 h,12.5,42.819
,article,15585362,Carbon,SWCNT,Carbon Nanotechnologies Inc.,,,,,,,MTT,HEK-293,Human,Kidney,96 h,50,35.839
,article,15585362,Carbon,SWCNT,Carbon Nanotechnologies Inc.,,,,,,,MTT,HEK-293,Human,Kidney,96 h,100,32.617
,article,15585362,Carbon,SWCNT,Carbon Nanotechnologies Inc.,,,,,,,MTT,HEK-293,Human,Kidney,96 h,150,30.738
,article,15585362,Carbon,SWCNT,Carbon Nanotechnologies Inc.,,,,,,,MTT,HEK-293,Human,Kidney,96 h,200,21.074
,article,15585362,Carbon,SWCNT,Carbon Nanotechnologies Inc.,,,,,,,MTT,HEK-293,Human,Kidney,72 h,0,0
,article,15585362,Carbon,SWCNT,Carbon Nanotechnologies Inc.,,,,,,,MTT,HEK-293,Human,Kidney,72 h,25,25.4
,article,15585362,Carbon,SWCNT,Carbon Nanotechnologies Inc.,,,,,,,MTT,HEK-293,Human,Kidney,72 h,50,60.5
,article,15585362,Carbon,SWCNT,Carbon Nanotechnologies Inc.,,,,,,,MTT,HEK-293,Human,Kidney,72 h,100,64.8
,article,15585362,Carbon,SWCNT,Carbon Nanotechnologies Inc.,,,,,,,MTT,HEK-293,Human,Kidney,72 h,150,78.5
,article,15585362,Carbon,SWCNT,Carbon Nanotechnologies Inc.,,,,,,,MTT,HEK-293,Human,Kidney,72 h,6.25,51.946
,article,15585362,Carbon,SWCNT,Carbon Nanotechnologies Inc.,,,,,,,MTT,HEK-293,Human,Kidney,72 h,12.5,47.919
,article,15585362,Carbon,SWCNT,Carbon Nanotechnologies Inc.,,,,,,,MTT,HEK-293,Human,Kidney,72 h,200,25.101
,article,15585362,Carbon,SWCNT,Carbon Nanotechnologies Inc.,,,,,,,MTT,HEK-293,Human,Kidney,48 h,0,0
,article,15585362,Carbon,SWCNT,Carbon Nanotechnologies Inc.,,,,,,,MTT,HEK-293,Human,Kidney,48 h,25,16.4
,article,15585362,Carbon,SWCNT,Carbon Nanotechnologies Inc.,,,,,,,MTT,HEK-293,Human,Kidney,48 h,50,51.4
,article,15585362,Carbon,SWCNT,Carbon Nanotechnologies Inc.,,,,,,,MTT,HEK-293,Human,Kidney,48 h,100,57.9
,article,15585362,Carbon,SWCNT,Carbon Nanotechnologies Inc.,,,,,,,MTT,HEK-293,Human,Kidney,48 h,150,61.9
,article,15585362,Carbon,SWCNT,Carbon Nanotechnologies Inc.,,,,,,,MTT,HEK-293,Human,Kidney,48 h,6.25,56.779
,article,15585362,Carbon,SWCNT,Carbon Nanotechnologies Inc.,,,,,,,MTT,HEK-293,Human,Kidney,48 h,12.5,52.483
,article,15585362,Carbon,SWCNT,Carbon Nanotechnologies Inc.,,,,,,,MTT,HEK-293,Human,Kidney,48 h,200,31.544
,article,15585362,Carbon,SWCNT,Carbon Nanotechnologies Inc.,,,,,,,MTT,HEK-293,Human,Kidney,24 h,0,0
,article,15585362,Carbon,SWCNT,Carbon Nanotechnologies Inc.,,,,,,,MTT,HEK-293,Human,Kidney,24 h,25,5.3
,article,15585362,Carbon,SWCNT,Carbon Nanotechnologies Inc.,,,,,,,MTT,HEK-293,Human,Kidney,24 h,50,32.2
,article,15585362,Carbon,SWCNT,Carbon Nanotechnologies Inc.,,,,,,,MTT,HEK-293,Human,Kidney,24 h,100,48.8
,article,15585362,Carbon,SWCNT,Carbon Nanotechnologies Inc.,,,,,,,MTT,HEK-293,Human,Kidney,24 h,150,52.1
,article,15585362,Carbon,SWCNT,Carbon Nanotechnologies Inc.,,,,,,,MTT,HEK-293,Human,Kidney,24 h,6.25,61.342
,article,15585362,Carbon,SWCNT,Carbon Nanotechnologies Inc.,,,,,,,MTT,HEK-293,Human,Kidney,24 h,12.5,58.926
,article,15585362,Carbon,SWCNT,Carbon Nanotechnologies Inc.,,,,,,,MTT,HEK-293,Human,Kidney,24 h,200,36.376
,article,15649621,Carbon,MWCNT,Self-synthesized,,,,,,,Neutral Red,HEK,Human,Neonatal epidermal keratinocytes,24 h,0,100
,article,15649621,Carbon,MWCNT,Self-synthesized,,,,,,,Neutral Red,HEK,Human,Neonatal epidermal keratinocytes,24 h,0.1,86.242
,article,15649621,Carbon,MWCNT,Self-synthesized,,,,,,,Neutral Red,HEK,Human,Neonatal epidermal keratinocytes,24 h,0.2,75.975
,article,15649621,Carbon,MWCNT,Self-synthesized,,,,,,,Neutral Red,HEK,Human,Neonatal epidermal keratinocytes,24 h,0.4,73.717
,article,26176269,Other,CdSe,Sigma Aldrich,,,,,,,MTT,KB,Human,HeLa contaminant,72 h,0.01,22.591
,article,26176269,Other,CdSe,Sigma Aldrich,,,,,,,MTT,KB,Human,HeLa contaminant,72 h,0.1,19.269
,article,26176269,Other,CdSe,Sigma Aldrich,,,,,,,MTT,KB,Human,HeLa contaminant,72 h,0.5,12.956
,article,26176269,Other,CdSe,Sigma Aldrich,,,,,,,MTT,KB,Human,HeLa contaminant,72 h,1,3.986
,article,26176269,Other,CdSe,Sigma Aldrich,,,,,,,MTT,KB,Human,HeLa contaminant,72 h,5,1.328
,article,26176269,Other,CdSe,Sigma Aldrich,,,,,,,MTT,KB,Human,HeLa contaminant,72 h,20,0.664
,article,26176269,Other,CdSe,Sigma Aldrich,,,,,,,MTT,KB,Human,HeLa contaminant,72 h,50,0
,article,26176269,Other,CdSe,Sigma Aldrich,,,,,,,MTT,KB,Human,HeLa contaminant,72 h,100,0
,article,26176269,Other,CdSe,Sigma Aldrich,,,,,,,MTT,KB,Human,HeLa contaminant,48 h,0.01,46.245
,article,26176269,Other,CdSe,Sigma Aldrich,,,,,,,MTT,KB,Human,HeLa contaminant,48 h,0.1,39.468
,article,26176269,Other,CdSe,Sigma Aldrich,,,,,,,MTT,KB,Human,HeLa contaminant,48 h,0.5,38.671
,article,26176269,Other,CdSe,Sigma Aldrich,,,,,,,MTT,KB,Human,HeLa contaminant,48 h,1,7.973
,article,26176269,Other,CdSe,Sigma Aldrich,,,,,,,MTT,KB,Human,HeLa contaminant,48 h,5,3.189
,article,26176269,Other,CdSe,Sigma Aldrich,,,,,,,MTT,KB,Human,HeLa contaminant,48 h,20,0.797
,article,26176269,Other,CdSe,Sigma Aldrich,,,,,,,MTT,KB,Human,HeLa contaminant,48 h,50,0
,article,26176269,Other,CdSe,Sigma Aldrich,,,,,,,MTT,KB,Human,HeLa contaminant,48 h,100,0
,article,26176269,Other,CdSe,Sigma Aldrich,,,,,,,MTT,KB,Human,HeLa contaminant,24 h,0.01,83.879
,article,26176269,Other,CdSe,Sigma Aldrich,,,,,,,MTT,KB,Human,HeLa contaminant,24 h,0.1,75.451
,article,26176269,Other,CdSe,Sigma Aldrich,,,,,,,MTT,KB,Human,HeLa contaminant,24 h,0.5,69.03
,article,26176269,Other,CdSe,Sigma Aldrich,,,,,,,MTT,KB,Human,HeLa contaminant,24 h,1,14.849
,article,26176269,Other,CdSe,Sigma Aldrich,,,,,,,MTT,KB,Human,HeLa contaminant,24 h,5,5.618
,article,26176269,Other,CdSe,Sigma Aldrich,,,,,,,MTT,KB,Human,HeLa contaminant,24 h,20,2.006
,article,26176269,Other,CdSe,Sigma Aldrich,,,,,,,MTT,KB,Human,HeLa contaminant,24 h,50,0.401
,article,26176269,Other,CdSe,Sigma Aldrich,,,,,,,MTT,KB,Human,HeLa contaminant,24 h,100,0
,article,26176269,Other,CdSe,Sigma Aldrich,,,,,,,MTT,KB,Human,HeLa contaminant,72 h,1,94.295
,article,26176269,Other,CdSe,Sigma Aldrich,,,,,,,MTT,KB,Human,HeLa contaminant,72 h,10,88.255
,article,26176269,Other,CdSe,Sigma Aldrich,,,,,,,MTT,KB,Human,HeLa contaminant,72 h,20,82.55
,article,26176269,Other,CdSe,Sigma Aldrich,,,,,,,MTT,KB,Human,HeLa contaminant,72 h,50,76.845
,article,26176269,Other,CdSe,Sigma Aldrich,,,,,,,MTT,KB,Human,HeLa contaminant,72 h,100,44.63
,article,26176269,Other,CdSe,Sigma Aldrich,,,,,,,MTT,KB,Human,HeLa contaminant,72 h,150,12.751
,article,26176269,Other,CdSe,Sigma Aldrich,,,,,,,MTT,KB,Human,HeLa contaminant,72 h,200,6.375
,article,26176269,Other,CdSe,Sigma Aldrich,,,,,,,MTT,KB,Human,HeLa contaminant,72 h,250,3.02
,article,26176269,Other,CdSe,Sigma Aldrich,,,,,,,MTT,KB,Human,HeLa contaminant,72 h,500,0.335
,article,26176269,Other,CdSe,Sigma Aldrich,,,,,,,MTT,KB,Human,HeLa contaminant,72 h,0.01,24.916
,article,26176269,Other,CdSe,Sigma Aldrich,,,,,,,MTT,KB,Human,HeLa contaminant,72 h,0.1,21.594
,article,26176269,Other,CdSe,Sigma Aldrich,,,,,,,MTT,KB,Human,HeLa contaminant,72 h,0.5,19.933
,article,26176269,Other,CdSe,Sigma Aldrich,,,,,,,MTT,KB,Human,HeLa contaminant,72 h,1,18.604
,article,26176269,Other,CdSe,Sigma Aldrich,,,,,,,MTT,KB,Human,HeLa contaminant,72 h,5,10.299
,article,26176269,Other,CdSe,Sigma Aldrich,,,,,,,MTT,KB,Human,HeLa contaminant,72 h,20,2.99
,article,26176269,Other,CdSe,Sigma Aldrich,,,,,,,MTT,KB,Human,HeLa contaminant,72 h,50,0.332
,article,26176269,Other,CdSe,Sigma Aldrich,,,,,,,MTT,KB,Human,HeLa contaminant,72 h,100,0
,article,26176269,Other,CdSe,Sigma Aldrich,,,,,,,MTT,KB,Human,HeLa contaminant,48 h,0.01,50.232
,article,26176269,Other,CdSe,Sigma Aldrich,,,,,,,MTT,KB,Human,HeLa contaminant,48 h,0.1,43.853
,article,26176269,Other,CdSe,Sigma Aldrich,,,,,,,MTT,KB,Human,HeLa contaminant,48 h,0.5,41.461
,article,26176269,Other,CdSe,Sigma Aldrich,,,,,,,MTT,KB,Human,HeLa contaminant,48 h,1,37.475
,article,26176269,Other,CdSe,Sigma Aldrich,,,,,,,MTT,KB,Human,HeLa contaminant,48 h,5,20.73
,article,26176269,Other,CdSe,Sigma Aldrich,,,,,,,MTT,KB,Human,HeLa contaminant,48 h,20,5.98
,article,26176269,Other,CdSe,Sigma Aldrich,,,,,,,MTT,KB,Human,HeLa contaminant,48 h,50,1.196
,article,26176269,Other,CdSe,Sigma Aldrich,,,,,,,MTT,KB,Human,HeLa contaminant,48 h,100,0
,article,26176269,Other,CdSe,Sigma Aldrich,,,,,,,MTT,KB,Human,HeLa contaminant,24 h,0.01,91.103
,article,26176269,Other,CdSe,Sigma Aldrich,,,,,,,MTT,KB,Human,HeLa contaminant,24 h,0.1,83.478
,article,26176269,Other,CdSe,Sigma Aldrich,,,,,,,MTT,KB,Human,HeLa contaminant,24 h,0.5,76.254
,article,26176269,Other,CdSe,Sigma Aldrich,,,,,,,MTT,KB,Human,HeLa contaminant,24 h,1,69.03
,article,26176269,Other,CdSe,Sigma Aldrich,,,,,,,MTT,KB,Human,HeLa contaminant,24 h,5,62.608
,article,26176269,Other,CdSe,Sigma Aldrich,,,,,,,MTT,KB,Human,HeLa contaminant,24 h,20,10.434
,article,26176269,Other,CdSe,Sigma Aldrich,,,,,,,MTT,KB,Human,HeLa contaminant,24 h,50,2.809
,article,26176269,Other,CdSe,Sigma Aldrich,,,,,,,MTT,KB,Human,HeLa contaminant,24 h,100,0
,article,26176269,Other,CdSe,Sigma Aldrich,,,,,,,MTT,KB,Human,HeLa contaminant,72 h,1,44.966
,article,26176269,Other,CdSe,Sigma Aldrich,,,,,,,MTT,KB,Human,HeLa contaminant,72 h,10,7.7181
,article,26176269,Other,CdSe,Sigma Aldrich,,,,,,,MTT,KB,Human,HeLa contaminant,72 h,20,4.698
,article,26176269,Other,CdSe,Sigma Aldrich,,,,,,,MTT,KB,Human,HeLa contaminant,72 h,50,2.349
,article,26176269,Other,CdSe,Sigma Aldrich,,,,,,,MTT,KB,Human,HeLa contaminant,72 h,100,1.342
,article,26176269,Other,CdSe,Sigma Aldrich,,,,,,,MTT,KB,Human,HeLa contaminant,72 h,150,0.335
,article,26176269,Other,CdSe,Sigma Aldrich,,,,,,,MTT,KB,Human,HeLa contaminant,72 h,200,0
,article,26176269,Other,CdSe,Sigma Aldrich,,,,,,,MTT,KB,Human,HeLa contaminant,72 h,250,0
,article,26176269,Other,CdSe,Sigma Aldrich,,,,,,,MTT,KB,Human,HeLa contaminant,72 h,500,0
,article,26176269,Other,CdSe,Sigma Aldrich,,,,,,,MTT,KB,Human,HeLa contaminant,72 h,0.01,94.039
,article,26176269,Other,CdSe,Sigma Aldrich,,,,,,,MTT,KB,Human,HeLa contaminant,72 h,0.1,91.721
,article,26176269,Other,CdSe,Sigma Aldrich,,,,,,,MTT,KB,Human,HeLa contaminant,72 h,0.5,89.404
,article,26176269,Other,CdSe,Sigma Aldrich,,,,,,,MTT,KB,Human,HeLa contaminant,72 h,1,96.755
,article,26176269,Other,CdSe,Sigma Aldrich,,,,,,,MTT,KB,Human,HeLa contaminant,72 h,5,84.106
,article,26176269,Other,CdSe,Sigma Aldrich,,,,,,,MTT,KB,Human,HeLa contaminant,72 h,20,81.457
,article,26176269,Other,CdSe,Sigma Aldrich,,,,,,,MTT,KB,Human,HeLa contaminant,72 h,50,79.139
,article,26176269,Other,CdSe,Sigma Aldrich,,,,,,,MTT,KB,Human,HeLa contaminant,72 h,100,77.483
,article,26176269,Other,CdSe,Sigma Aldrich,,,,,,,MTT,KB,Human,HeLa contaminant,48 h,0.01,101.2
,article,26176269,Other,CdSe,Sigma Aldrich,,,,,,,MTT,KB,Human,HeLa contaminant,48 h,0.1,99.6
,article,26176269,Other,CdSe,Sigma Aldrich,,,,,,,MTT,KB,Human,HeLa contaminant,48 h,0.5,95.6
,article,26176269,Other,CdSe,Sigma Aldrich,,,,,,,MTT,KB,Human,HeLa contaminant,48 h,1,90.8
,article,26176269,Other,CdSe,Sigma Aldrich,,,,,,,MTT,KB,Human,HeLa contaminant,48 h,5,88.8
,article,26176269,Other,CdSe,Sigma Aldrich,,,,,,,MTT,KB,Human,HeLa contaminant,48 h,20,84.8
,article,26176269,Other,CdSe,Sigma Aldrich,,,,,,,MTT,KB,Human,HeLa contaminant,48 h,50,83.2
,article,26176269,Other,CdSe,Sigma Aldrich,,,,,,,MTT,KB,Human,HeLa contaminant,48 h,100,81.2
,article,26176269,Other,CdSe,Sigma Aldrich,,,,,,,MTT,KB,Human,HeLa contaminant,24 h,0.01,103.946
,article,26176269,Other,CdSe,Sigma Aldrich,,,,,,,MTT,KB,Human,HeLa contaminant,24 h,0.1,101.137
,article,26176269,Other,CdSe,Sigma Aldrich,,,,,,,MTT,KB,Human,HeLa contaminant,24 h,0.5,97.525
,article,26176269,Other,CdSe,Sigma Aldrich,,,,,,,MTT,KB,Human,HeLa contaminant,24 h,1,94.314
,article,26176269,Other,CdSe,Sigma Aldrich,,,,,,,MTT,KB,Human,HeLa contaminant,24 h,5,91.505
,article,26176269,Other,CdSe,Sigma Aldrich,,,,,,,MTT,KB,Human,HeLa contaminant,24 h,20,88.294
,article,26176269,Other,CdSe,Sigma Aldrich,,,,,,,MTT,KB,Human,HeLa contaminant,24 h,50,85.083
,article,26176269,Other,CdSe,Sigma Aldrich,,,,,,,MTT,KB,Human,HeLa contaminant,24 h,100,83.076
,article,26176269,Other,CdSe,Sigma Aldrich,,,,,,,MTT,KB,Human,HeLa contaminant,72 h,1,86.615
,article,26176269,Other,CdSe,Sigma Aldrich,,,,,,,MTT,KB,Human,HeLa contaminant,72 h,10,77.257
,article,26176269,Other,CdSe,Sigma Aldrich,,,,,,,MTT,KB,Human,HeLa contaminant,72 h,20,70.234
,article,26176269,Other,CdSe,Sigma Aldrich,,,,,,,MTT,KB,Human,HeLa contaminant,72 h,50,66.555
,article,26176269,Other,CdSe,Sigma Aldrich,,,,,,,MTT,KB,Human,HeLa contaminant,72 h,100,63.21
,article,26176269,Other,CdSe,Sigma Aldrich,,,,,,,MTT,KB,Human,HeLa contaminant,72 h,150,60.535
,article,26176269,Other,CdSe,Sigma Aldrich,,,,,,,MTT,KB,Human,HeLa contaminant,72 h,200,58.194
,article,26176269,Other,CdSe,Sigma Aldrich,,,,,,,MTT,KB,Human,HeLa contaminant,72 h,250,54.849
,article,26176269,Other,CdSe,Sigma Aldrich,,,,,,,MTT,KB,Human,HeLa contaminant,72 h,500,51.839
,article,26176269,Other,CdSe,Sigma Aldrich,,,,,,,MTT,KB,Human,HeLa contaminant,48 h,1,98.722
,article,26176269,Other,CdSe,Sigma Aldrich,,,,,,,MTT,KB,Human,HeLa contaminant,48 h,10,92.332
,article,26176269,Other,CdSe,Sigma Aldrich,,,,,,,MTT,KB,Human,HeLa contaminant,48 h,20,86.581
,article,26176269,Other,CdSe,Sigma Aldrich,,,,,,,MTT,KB,Human,HeLa contaminant,48 h,50,81.151
,article,26176269,Other,CdSe,Sigma Aldrich,,,,,,,MTT,KB,Human,HeLa contaminant,48 h,100,58.785
,article,26176269,Other,CdSe,Sigma Aldrich,,,,,,,MTT,KB,Human,HeLa contaminant,48 h,150,17.751
,article,26176269,Other,CdSe,Sigma Aldrich,,,,,,,MTT,KB,Human,HeLa contaminant,48 h,200,9.265
,article,26176269,Other,CdSe,Sigma Aldrich,,,,,,,MTT,KB,Human,HeLa contaminant,48 h,250,4.472
,article,26176269,Other,CdSe,Sigma Aldrich,,,,,,,MTT,KB,Human,HeLa contaminant,48 h,500,0.958
,article,26176269,Other,CdSe,Sigma Aldrich,,,,,,,MTT,KB,Human,HeLa contaminant,48 h,1,60.063
,article,26176269,Other,CdSe,Sigma Aldrich,,,,,,,MTT,KB,Human,HeLa contaminant,48 h,10,31.629
,article,26176269,Other,CdSe,Sigma Aldrich,,,,,,,MTT,KB,Human,HeLa contaminant,48 h,20,15.016
,article,26176269,Other,CdSe,Sigma Aldrich,,,,,,,MTT,KB,Human,HeLa contaminant,48 h,50,5.111
,article,26176269,Other,CdSe,Sigma Aldrich,,,,,,,MTT,KB,Human,HeLa contaminant,48 h,100,2.236
,article,26176269,Other,CdSe,Sigma Aldrich,,,,,,,MTT,KB,Human,HeLa contaminant,48 h,150,0.639
,article,26176269,Other,CdSe,Sigma Aldrich,,,,,,,MTT,KB,Human,HeLa contaminant,48 h,200,0
,article,26176269,Other,CdSe,Sigma Aldrich,,,,,,,MTT,KB,Human,HeLa contaminant,48 h,250,0
,article,26176269,Other,CdSe,Sigma Aldrich,,,,,,,MTT,KB,Human,HeLa contaminant,48 h,500,0
,article,26176269,Other,CdSe,Sigma Aldrich,,,,,,,MTT,KB,Human,HeLa contaminant,48 h,1,86.262
,article,26176269,Other,CdSe,Sigma Aldrich,,,,,,,MTT,KB,Human,HeLa contaminant,48 h,10,75.079
,article,26176269,Other,CdSe,Sigma Aldrich,,,,,,,MTT,KB,Human,HeLa contaminant,48 h,20,71.565
,article,26176269,Other,CdSe,Sigma Aldrich,,,,,,,MTT,KB,Human,HeLa contaminant,48 h,50,67.731
,article,26176269,Other,CdSe,Sigma Aldrich,,,,,,,MTT,KB,Human,HeLa contaminant,48 h,100,64.217
,article,26176269,Other,CdSe,Sigma Aldrich,,,,,,,MTT,KB,Human,HeLa contaminant,48 h,150,61.981
,article,26176269,Other,CdSe,Sigma Aldrich,,,,,,,MTT,KB,Human,HeLa contaminant,48 h,200,60.383
,article,26176269,Other,CdSe,Sigma Aldrich,,,,,,,MTT,KB,Human,HeLa contaminant,48 h,250,56.869
,article,26176269,Other,CdSe,Sigma Aldrich,,,,,,,MTT,KB,Human,HeLa contaminant,48 h,500,54.632
,article,26176269,Other,CdSe,Sigma Aldrich,,,,,,,MTT,KB,Human,HeLa contaminant,24 h,1,103.255
,article,26176269,Other,CdSe,Sigma Aldrich,,,,,,,MTT,KB,Human,HeLa contaminant,24 h,10,97.209
,article,26176269,Other,CdSe,Sigma Aldrich,,,,,,,MTT,KB,Human,HeLa contaminant,24 h,20,90.697
,article,26176269,Other,CdSe,Sigma Aldrich,,,,,,,MTT,KB,Human,HeLa contaminant,24 h,50,84.486
,article,26176269,Other,CdSe,Sigma Aldrich,,,,,,,MTT,KB,Human,HeLa contaminant,24 h,100,72.558
,article,26176269,Other,CdSe,Sigma Aldrich,,,,,,,MTT,KB,Human,HeLa contaminant,24 h,150,21.395
,article,26176269,Other,CdSe,Sigma Aldrich,,,,,,,MTT,KB,Human,HeLa contaminant,24 h,200,11.162
,article,26176269,Other,CdSe,Sigma Aldrich,,,,,,,MTT,KB,Human,HeLa contaminant,24 h,250,6.046
,article,26176269,Other,CdSe,Sigma Aldrich,,,,,,,MTT,KB,Human,HeLa contaminant,24 h,500,1.395
,article,26176269,Other,CdSe,Sigma Aldrich,,,,,,,MTT,KB,Human,HeLa contaminant,24 h,1,80.93
,article,26176269,Other,CdSe,Sigma Aldrich,,,,,,,MTT,KB,Human,HeLa contaminant,24 h,10,71.627
,article,26176269,Other,CdSe,Sigma Aldrich,,,,,,,MTT,KB,Human,HeLa contaminant,24 h,20,20.465
,article,26176269,Other,CdSe,Sigma Aldrich,,,,,,,MTT,KB,Human,HeLa contaminant,24 h,50,6.976
,article,26176269,Other,CdSe,Sigma Aldrich,,,,,,,MTT,KB,Human,HeLa contaminant,24 h,100,3.255
,article,26176269,Other,CdSe,Sigma Aldrich,,,,,,,MTT,KB,Human,HeLa contaminant,24 h,150,0.926
,article,26176269,Other,CdSe,Sigma Aldrich,,,,,,,MTT,KB,Human,HeLa contaminant,24 h,200,0
,article,26176269,Other,CdSe,Sigma Aldrich,,,,,,,MTT,KB,Human,HeLa contaminant,24 h,250,0
,article,26176269,Other,CdSe,Sigma Aldrich,,,,,,,MTT,KB,Human,HeLa contaminant,24 h,500,0
,article,26176269,Other,CdSe,Sigma Aldrich,,,,,,,MTT,KB,Human,HeLa contaminant,24 h,1,89.767
,article,26176269,Other,CdSe,Sigma Aldrich,,,,,,,MTT,KB,Human,HeLa contaminant,24 h,10,82.325
,article,26176269,Other,CdSe,Sigma Aldrich,,,,,,,MTT,KB,Human,HeLa contaminant,24 h,20,74.883
,article,26176269,Other,CdSe,Sigma Aldrich,,,,,,,MTT,KB,Human,HeLa contaminant,24 h,50,70.697
,article,26176269,Other,CdSe,Sigma Aldrich,,,,,,,MTT,KB,Human,HeLa contaminant,24 h,100,66.976
,article,26176269,Other,CdSe,Sigma Aldrich,,,,,,,MTT,KB,Human,HeLa contaminant,24 h,150,64.6512
,article,26176269,Other,CdSe,Sigma Aldrich,,,,,,,MTT,KB,Human,HeLa contaminant,24 h,200,60.465
,article,26176269,Other,CdSe,Sigma Aldrich,,,,,,,MTT,KB,Human,HeLa contaminant,24 h,250,57.209
,article,26176269,Other,CdSe,Sigma Aldrich,,,,,,,MTT,KB,Human,HeLa contaminant,24 h,500,54.418
,article,18049996,Carbon,SWCNT,CNI Inc.,0.8,,,,1040,,Trypan blue,V-79,Hamster,Lung,24 h,0,100
,article,18049996,Carbon,SWCNT,CNI Inc.,0.8,,,,1040,,Trypan blue,V-79,Hamster,Lung,24 h,24,88.262
,article,18049996,Carbon,SWCNT,CNI Inc.,0.8,,,,1040,,Trypan blue,V-79,Hamster,Lung,24 h,48,78.284
,article,18049996,Carbon,SWCNT,CNI Inc.,0.8,,,,1040,,Trypan blue,V-79,Hamster,Lung,24 h,96,69.293
,article,18049996,Carbon,SWCNT,CNI Inc.,0.8,,,,1040,,Trypan blue,V-79,Hamster,Lung,3 h,0,100
,article,18049996,Carbon,SWCNT,CNI Inc.,0.8,,,,1040,,Trypan blue,V-79,Hamster,Lung,3 h,24,94.512
,article,18049996,Carbon,SWCNT,CNI Inc.,0.8,,,,1040,,Trypan blue,V-79,Hamster,Lung,3 h,48,83.109
,article,18049996,Carbon,SWCNT,CNI Inc.,0.8,,,,1040,,Trypan blue,V-79,Hamster,Lung,3 h,96,78.613
,article,22276741,Oxide,TiO2,Alfa Aesar,32,,,,45,,Alamar blue,A549,Human,Lung,,50,100.2933
,article,22276741,Oxide,TiO2,Alfa Aesar,32,,,,45,,Alamar blue,A549,Human,Lung,,200,99.2375
,article,22276741,Oxide,TiO2,Alfa Aesar,32,,,,45,,Alamar blue,A549,Human,Lung,24 h,50,100.6452
,article,22276741,Oxide,TiO2,Alfa Aesar,32,,,,45,,Alamar blue,A549,Human,Lung,24 h,200,97.8299
,article,22276741,Oxide,TiO2,Alfa Aesar,32,,,,45,,Alamar blue,RAW 264.7,Mouse,Blood,24 h,50,100.7018
,article,22276741,Oxide,TiO2,Alfa Aesar,32,,,,45,,Alamar blue,RAW 264.7,Mouse,Blood,24 h,200,87.3684
,article,22276741,Oxide,TiO2,Alfa Aesar,32,,,,45,,Alamar blue,RAW 264.7,Mouse,Blood,24 h,50,100
,article,22276741,Oxide,TiO2,Alfa Aesar,32,,,,45,,Alamar blue,RAW 264.7,Mouse,Blood,24 h,200,94.0351
,experiment,INFO-0009321,Metal,Ag,Nanocomposix,32.7,35.6,,-50.2,16.8,Sphere,CellTiter-Glo®,A549,Human,Lung,24 h,0,100
,experiment,INFO-0009321,Metal,Ag,Nanocomposix,32.7,35.6,,-50.2,16.8,Sphere,CellTiter-Glo®,A549,Human,Lung,24 h,6.25,59.7
,experiment,INFO-0009321,Metal,Ag,Nanocomposix,32.7,35.6,,-50.2,16.8,Sphere,CellTiter-Glo®,A549,Human,Lung,24 h,12.5,53.9
,experiment,INFO-0009321,Metal,Ag,Nanocomposix,32.7,35.6,,-50.2,16.8,Sphere,CellTiter-Glo®,A549,Human,Lung,24 h,25,28.6
,experiment,INFO-0009321,Metal,Ag,Nanocomposix,32.7,35.6,,-50.2,16.8,Sphere,CellTiter-Glo®,A549,Human,Lung,24 h,50,15.9
,experiment,INFO-0009321,Metal,Ag,Nanocomposix,32.7,35.6,,-50.2,16.8,Sphere,CellTiter-Glo®,A549,Human,Lung,24 h,100,7.1
,experiment,INFO-0009321,Metal,Ag,Nanocomposix,32.7,35.6,,-50.2,16.8,Sphere,CCK-8,A549,Human,Lung,24 h,0,100
,experiment,INFO-0009321,Metal,Ag,Nanocomposix,32.7,35.6,,-50.2,16.8,Sphere,CCK-8,A549,Human,Lung,24 h,6.25,97.1
,experiment,INFO-0009321,Metal,Ag,Nanocomposix,32.7,35.6,,-50.2,16.8,Sphere,CCK-8,A549,Human,Lung,24 h,12.5,88.2
,experiment,INFO-0009321,Metal,Ag,Nanocomposix,32.7,35.6,,-50.2,16.8,Sphere,CCK-8,A549,Human,Lung,24 h,25,94.3
,experiment,INFO-0009321,Metal,Ag,Nanocomposix,32.7,35.6,,-50.2,16.8,Sphere,CCK-8,A549,Human,Lung,24 h,50,91.1
,experiment,INFO-0009321,Metal,Ag,Nanocomposix,32.7,35.6,,-50.2,16.8,Sphere,CCK-8,A549,Human,Lung,24 h,100,73.6
,experiment,INFO-0009321,Metal,Ag,Nanocomposix,32.7,35.6,,-50.2,16.8,Sphere,MTT,A549,Human,Lung,24 h,0,100
,experiment,INFO-0009321,Metal,Ag,Nanocomposix,32.7,35.6,,-50.2,16.8,Sphere,MTT,A549,Human,Lung,24 h,6.25,99.1
,experiment,INFO-0009321,Metal,Ag,Nanocomposix,32.7,35.6,,-50.2,16.8,Sphere,MTT,A549,Human,Lung,24 h,12.5,95.9
,experiment,INFO-0009321,Metal,Ag,Nanocomposix,32.7,35.6,,-50.2,16.8,Sphere,MTT,A549,Human,Lung,24 h,25,95.1
,experiment,INFO-0009321,Metal,Ag,Nanocomposix,32.7,35.6,,-50.2,16.8,Sphere,MTT,A549,Human,Lung,24 h,50,99.9
,experiment,INFO-0009321,Metal,Ag,Nanocomposix,32.7,35.6,,-50.2,16.8,Sphere,MTT,A549,Human,Lung,24 h,100,106.7
,experiment,INFO-0009311,Metal,Ag,Nanocomposix,9.4,17.1,,-51.8,56.7,Sphere,CellTiter-Glo®,A549,Human,Lung,24 h,0,100
,experiment,INFO-0009311,Metal,Ag,Nanocomposix,9.4,17.1,,-51.8,56.7,Sphere,CellTiter-Glo®,A549,Human,Lung,24 h,6.25,82.9
,experiment,INFO-0009311,Metal,Ag,Nanocomposix,9.4,17.1,,-51.8,56.7,Sphere,CellTiter-Glo®,A549,Human,Lung,24 h,12.5,70.7
,experiment,INFO-0009311,Metal,Ag,Nanocomposix,9.4,17.1,,-51.8,56.7,Sphere,CellTiter-Glo®,A549,Human,Lung,24 h,25,52.1
,experiment,INFO-0009311,Metal,Ag,Nanocomposix,9.4,17.1,,-51.8,56.7,Sphere,CellTiter-Glo®,A549,Human,Lung,24 h,50,28.9
,experiment,INFO-0009311,Metal,Ag,Nanocomposix,9.4,17.1,,-51.8,56.7,Sphere,CellTiter-Glo®,A549,Human,Lung,24 h,100,11.2
,experiment,INFO-0009311,Metal,Ag,Nanocomposix,9.4,17.1,,-51.8,56.7,Sphere,CCK-8,A549,Human,Lung,24 h,0,100
,experiment,INFO-0009311,Metal,Ag,Nanocomposix,9.4,17.1,,-51.8,56.7,Sphere,CCK-8,A549,Human,Lung,24 h,6.25,117.5
,experiment,INFO-0009311,Metal,Ag,Nanocomposix,9.4,17.1,,-51.8,56.7,Sphere,CCK-8,A549,Human,Lung,24 h,12.5,104.3
,experiment,INFO-0009311,Metal,Ag,Nanocomposix,9.4,17.1,,-51.8,56.7,Sphere,CCK-8,A549,Human,Lung,24 h,25,88.6
,experiment,INFO-0009311,Metal,Ag,Nanocomposix,9.4,17.1,,-51.8,56.7,Sphere,CCK-8,A549,Human,Lung,24 h,50,84.6
,experiment,INFO-0009311,Metal,Ag,Nanocomposix,9.4,17.1,,-51.8,56.7,Sphere,CCK-8,A549,Human,Lung,24 h,100,91.9
,experiment,INFO-0009311,Metal,Ag,Nanocomposix,9.4,17.1,,-51.8,56.7,Sphere,MTT,A549,Human,Lung,24 h,0,100
,experiment,INFO-0009311,Metal,Ag,Nanocomposix,9.4,17.1,,-51.8,56.7,Sphere,MTT,A549,Human,Lung,24 h,6.25,93.4
,experiment,INFO-0009311,Metal,Ag,Nanocomposix,9.4,17.1,,-51.8,56.7,Sphere,MTT,A549,Human,Lung,24 h,12.5,93.1
,experiment,INFO-0009311,Metal,Ag,Nanocomposix,9.4,17.1,,-51.8,56.7,Sphere,MTT,A549,Human,Lung,24 h,25,96
,experiment,INFO-0009311,Metal,Ag,Nanocomposix,9.4,17.1,,-51.8,56.7,Sphere,MTT,A549,Human,Lung,24 h,50,99.9
,experiment,INFO-0009311,Metal,Ag,Nanocomposix,9.4,17.1,,-51.8,56.7,Sphere,MTT,A549,Human,Lung,24 h,100,108.3
,experiment,INFO-0009301,Metal,Ag,Nanocomposix,9.8,47.3,,40.6,55.6,Sphere,CellTiter-Glo®,A549,Human,Lung,24 h,0,100
,experiment,INFO-0009301,Metal,Ag,Nanocomposix,9.8,47.3,,40.6,55.6,Sphere,CellTiter-Glo®,A549,Human,Lung,24 h,6.25,82.5
,experiment,INFO-0009301,Metal,Ag,Nanocomposix,9.8,47.3,,40.6,55.6,Sphere,CellTiter-Glo®,A549,Human,Lung,24 h,12.5,70.8
,experiment,INFO-0009301,Metal,Ag,Nanocomposix,9.8,47.3,,40.6,55.6,Sphere,CellTiter-Glo®,A549,Human,Lung,24 h,25,47.6
,experiment,INFO-0009301,Metal,Ag,Nanocomposix,9.8,47.3,,40.6,55.6,Sphere,CellTiter-Glo®,A549,Human,Lung,24 h,50,14.2
,experiment,INFO-0009301,Metal,Ag,Nanocomposix,9.8,47.3,,40.6,55.6,Sphere,CellTiter-Glo®,A549,Human,Lung,24 h,100,0
,experiment,INFO-0009301,Metal,Ag,Nanocomposix,9.8,47.3,,40.6,55.6,Sphere,CCK-8,A549,Human,Lung,24 h,0,100
,experiment,INFO-0009301,Metal,Ag,Nanocomposix,9.8,47.3,,40.6,55.6,Sphere,CCK-8,A549,Human,Lung,24 h,6.25,108
,experiment,INFO-0009301,Metal,Ag,Nanocomposix,9.8,47.3,,40.6,55.6,Sphere,CCK-8,A549,Human,Lung,24 h,12.5,96
,experiment,INFO-0009301,Metal,Ag,Nanocomposix,9.8,47.3,,40.6,55.6,Sphere,CCK-8,A549,Human,Lung,24 h,25,94.7
,experiment,INFO-0009301,Metal,Ag,Nanocomposix,9.8,47.3,,40.6,55.6,Sphere,CCK-8,A549,Human,Lung,24 h,50,29.2
,experiment,INFO-0009301,Metal,Ag,Nanocomposix,9.8,47.3,,40.6,55.6,Sphere,CCK-8,A549,Human,Lung,24 h,100,6.2
,experiment,INFO-0009301,Metal,Ag,Nanocomposix,9.8,47.3,,40.6,55.6,Sphere,MTT,A549,Human,Lung,24 h,0,100
,experiment,INFO-0009301,Metal,Ag,Nanocomposix,9.8,47.3,,40.6,55.6,Sphere,MTT,A549,Human,Lung,24 h,6.25,87.8
,experiment,INFO-0009301,Metal,Ag,Nanocomposix,9.8,47.3,,40.6,55.6,Sphere,MTT,A549,Human,Lung,24 h,12.5,84.6
,experiment,INFO-0009301,Metal,Ag,Nanocomposix,9.8,47.3,,40.6,55.6,Sphere,MTT,A549,Human,Lung,24 h,25,80.6
,experiment,INFO-0009301,Metal,Ag,Nanocomposix,9.8,47.3,,40.6,55.6,Sphere,MTT,A549,Human,Lung,24 h,50,66.1
,experiment,INFO-0009301,Metal,Ag,Nanocomposix,9.8,47.3,,40.6,55.6,Sphere,MTT,A549,Human,Lung,24 h,100,31.2
,experiment,INFO-0009291,Metal,Ag,Nanocomposix,9.5,18.7,,-24.3,56.8,Sphere,CellTiter-Glo®,A549,Human,Lung,24 h,0,100
,experiment,INFO-0009291,Metal,Ag,Nanocomposix,9.5,18.7,,-24.3,56.8,Sphere,CellTiter-Glo®,A549,Human,Lung,24 h,6.25,82.2
,experiment,INFO-0009291,Metal,Ag,Nanocomposix,9.5,18.7,,-24.3,56.8,Sphere,CellTiter-Glo®,A549,Human,Lung,24 h,12.5,73.1
,experiment,INFO-0009291,Metal,Ag,Nanocomposix,9.5,18.7,,-24.3,56.8,Sphere,CellTiter-Glo®,A549,Human,Lung,24 h,25,55.1
,experiment,INFO-0009291,Metal,Ag,Nanocomposix,9.5,18.7,,-24.3,56.8,Sphere,CellTiter-Glo®,A549,Human,Lung,24 h,50,36.5
,experiment,INFO-0009291,Metal,Ag,Nanocomposix,9.5,18.7,,-24.3,56.8,Sphere,CellTiter-Glo®,A549,Human,Lung,24 h,100,24.4
,experiment,INFO-0009291,Metal,Ag,Nanocomposix,9.5,18.7,,-24.3,56.8,Sphere,CCK-8,A549,Human,Lung,24 h,0,100
,experiment,INFO-0009291,Metal,Ag,Nanocomposix,9.5,18.7,,-24.3,56.8,Sphere,CCK-8,A549,Human,Lung,24 h,6.25,93.5
,experiment,INFO-0009291,Metal,Ag,Nanocomposix,9.5,18.7,,-24.3,56.8,Sphere,CCK-8,A549,Human,Lung,24 h,12.5,103.4
,experiment,INFO-0009291,Metal,Ag,Nanocomposix,9.5,18.7,,-24.3,56.8,Sphere,CCK-8,A549,Human,Lung,24 h,25,101.6
,experiment,INFO-0009291,Metal,Ag,Nanocomposix,9.5,18.7,,-24.3,56.8,Sphere,CCK-8,A549,Human,Lung,24 h,50,89.4
,experiment,INFO-0009291,Metal,Ag,Nanocomposix,9.5,18.7,,-24.3,56.8,Sphere,CCK-8,A549,Human,Lung,24 h,100,51.1
,experiment,INFO-0009291,Metal,Ag,Nanocomposix,9.5,18.7,,-24.3,56.8,Sphere,MTT,A549,Human,Lung,24 h,0,100
,experiment,INFO-0009291,Metal,Ag,Nanocomposix,9.5,18.7,,-24.3,56.8,Sphere,MTT,A549,Human,Lung,24 h,6.25,95.9
,experiment,INFO-0009291,Metal,Ag,Nanocomposix,9.5,18.7,,-24.3,56.8,Sphere,MTT,A549,Human,Lung,24 h,12.5,97.9
,experiment,INFO-0009291,Metal,Ag,Nanocomposix,9.5,18.7,,-24.3,56.8,Sphere,MTT,A549,Human,Lung,24 h,25,99.4
,experiment,INFO-0009291,Metal,Ag,Nanocomposix,9.5,18.7,,-24.3,56.8,Sphere,MTT,A549,Human,Lung,24 h,50,105.3
,experiment,INFO-0009291,Metal,Ag,Nanocomposix,9.5,18.7,,-24.3,56.8,Sphere,MTT,A549,Human,Lung,24 h,100,117.9
,experiment,INFO-0009281,Metal,Ag,Nanocomposix,5.3,13,,-23,104.2,Sphere,CellTiter-Glo®,A549,Human,Lung,24 h,0,100
,experiment,INFO-0009281,Metal,Ag,Nanocomposix,5.3,13,,-23,104.2,Sphere,CellTiter-Glo®,A549,Human,Lung,24 h,6.25,88.8
,experiment,INFO-0009281,Metal,Ag,Nanocomposix,5.3,13,,-23,104.2,Sphere,CellTiter-Glo®,A549,Human,Lung,24 h,12.5,80.5
,experiment,INFO-0009281,Metal,Ag,Nanocomposix,5.3,13,,-23,104.2,Sphere,CellTiter-Glo®,A549,Human,Lung,24 h,25,58.1
,experiment,INFO-0009281,Metal,Ag,Nanocomposix,5.3,13,,-23,104.2,Sphere,CellTiter-Glo®,A549,Human,Lung,24 h,50,28.9
,experiment,INFO-0009281,Metal,Ag,Nanocomposix,5.3,13,,-23,104.2,Sphere,CellTiter-Glo®,A549,Human,Lung,24 h,100,5.6
,experiment,INFO-0009281,Metal,Ag,Nanocomposix,5.3,13,,-23,104.2,Sphere,CCK-8,A549,Human,Lung,24 h,0,100
,experiment,INFO-0009281,Metal,Ag,Nanocomposix,5.3,13,,-23,104.2,Sphere,CCK-8,A549,Human,Lung,24 h,6.25,105.5
,experiment,INFO-0009281,Metal,Ag,Nanocomposix,5.3,13,,-23,104.2,Sphere,CCK-8,A549,Human,Lung,24 h,12.5,106.9
,experiment,INFO-0009281,Metal,Ag,Nanocomposix,5.3,13,,-23,104.2,Sphere,CCK-8,A549,Human,Lung,24 h,25,104
,experiment,INFO-0009281,Metal,Ag,Nanocomposix,5.3,13,,-23,104.2,Sphere,CCK-8,A549,Human,Lung,24 h,50,89.4
,experiment,INFO-0009281,Metal,Ag,Nanocomposix,5.3,13,,-23,104.2,Sphere,CCK-8,A549,Human,Lung,24 h,100,42.5
,experiment,INFO-0009281,Metal,Ag,Nanocomposix,5.3,13,,-23,104.2,Sphere,MTT,A549,Human,Lung,24 h,0,100
,experiment,INFO-0009281,Metal,Ag,Nanocomposix,5.3,13,,-23,104.2,Sphere,MTT,A549,Human,Lung,24 h,6.25,94.3
,experiment,INFO-0009281,Metal,Ag,Nanocomposix,5.3,13,,-23,104.2,Sphere,MTT,A549,Human,Lung,24 h,12.5,92.8
,experiment,INFO-0009281,Metal,Ag,Nanocomposix,5.3,13,,-23,104.2,Sphere,MTT,A549,Human,Lung,24 h,25,90.2
,experiment,INFO-0009281,Metal,Ag,Nanocomposix,5.3,13,,-23,104.2,Sphere,MTT,A549,Human,Lung,24 h,50,95.9
,experiment,INFO-0009281,Metal,Ag,Nanocomposix,5.3,13,,-23,104.2,Sphere,MTT,A549,Human,Lung,24 h,100,58
,experiment,INFO-0009271,Metal,Ag,Nanocomposix,5.7,9.5,,-26.5,94.1,Sphere,CellTiter-Glo®,A549,Human,Lung,24 h,0,100
,experiment,INFO-0009271,Metal,Ag,Nanocomposix,5.7,9.5,,-26.5,94.1,Sphere,CellTiter-Glo®,A549,Human,Lung,24 h,6.25,80.2
,experiment,INFO-0009271,Metal,Ag,Nanocomposix,5.7,9.5,,-26.5,94.1,Sphere,CellTiter-Glo®,A549,Human,Lung,24 h,12.5,74.4
,experiment,INFO-0009271,Metal,Ag,Nanocomposix,5.7,9.5,,-26.5,94.1,Sphere,CellTiter-Glo®,A549,Human,Lung,24 h,25,53.8
,experiment,INFO-0009271,Metal,Ag,Nanocomposix,5.7,9.5,,-26.5,94.1,Sphere,CellTiter-Glo®,A549,Human,Lung,24 h,50,28.4
,experiment,INFO-0009271,Metal,Ag,Nanocomposix,5.7,9.5,,-26.5,94.1,Sphere,CellTiter-Glo®,A549,Human,Lung,24 h,100,10
,experiment,INFO-0009271,Metal,Ag,Nanocomposix,5.7,9.5,,-26.5,94.1,Sphere,CCK-8,A549,Human,Lung,24 h,0,100
,experiment,INFO-0009271,Metal,Ag,Nanocomposix,5.7,9.5,,-26.5,94.1,Sphere,CCK-8,A549,Human,Lung,24 h,6.25,103.9
,experiment,INFO-0009271,Metal,Ag,Nanocomposix,5.7,9.5,,-26.5,94.1,Sphere,CCK-8,A549,Human,Lung,24 h,12.5,105.7
,experiment,INFO-0009271,Metal,Ag,Nanocomposix,5.7,9.5,,-26.5,94.1,Sphere,CCK-8,A549,Human,Lung,24 h,25,103
,experiment,INFO-0009271,Metal,Ag,Nanocomposix,5.7,9.5,,-26.5,94.1,Sphere,CCK-8,A549,Human,Lung,24 h,50,104.1
,experiment,INFO-0009271,Metal,Ag,Nanocomposix,5.7,9.5,,-26.5,94.1,Sphere,CCK-8,A549,Human,Lung,24 h,100,91.8
,experiment,INFO-0009271,Metal,Ag,Nanocomposix,5.7,9.5,,-26.5,94.1,Sphere,MTT,A549,Human,Lung,24 h,0,100
,experiment,INFO-0009271,Metal,Ag,Nanocomposix,5.7,9.5,,-26.5,94.1,Sphere,MTT,A549,Human,Lung,24 h,6.25,92.2
,experiment,INFO-0009271,Metal,Ag,Nanocomposix,5.7,9.5,,-26.5,94.1,Sphere,MTT,A549,Human,Lung,24 h,12.5,91.3
,experiment,INFO-0009271,Metal,Ag,Nanocomposix,5.7,9.5,,-26.5,94.1,Sphere,MTT,A549,Human,Lung,24 h,25,90.3
,experiment,INFO-0009271,Metal,Ag,Nanocomposix,5.7,9.5,,-26.5,94.1,Sphere,MTT,A549,Human,Lung,24 h,50,97.5
,experiment,INFO-0009271,Metal,Ag,Nanocomposix,5.7,9.5,,-26.5,94.1,Sphere,MTT,A549,Human,Lung,24 h,100,101.9
,experiment,INFO-0009261,Oxide,MnO,UNIST JNPark,14,26,,,,,CellTiter-Glo®,A549,Human,Lung,24 h,0,100
,experiment,INFO-0009261,Oxide,MnO,UNIST JNPark,14,26,,,,,CellTiter-Glo®,A549,Human,Lung,24 h,1.95,102.6
,experiment,INFO-0009261,Oxide,MnO,UNIST JNPark,14,26,,,,,CellTiter-Glo®,A549,Human,Lung,24 h,7.81,99.6
,experiment,INFO-0009261,Oxide,MnO,UNIST JNPark,14,26,,,,,CellTiter-Glo®,A549,Human,Lung,24 h,31.25,92.8
,experiment,INFO-0009261,Oxide,MnO,UNIST JNPark,14,26,,,,,CellTiter-Glo®,A549,Human,Lung,24 h,125,79
,experiment,INFO-0009261,Oxide,MnO,UNIST JNPark,14,26,,,,,CellTiter-Glo®,A549,Human,Lung,24 h,500,47.7
,experiment,INFO-0009261,Oxide,MnO,UNIST JNPark,14,26,,,,,CCK-8,A549,Human,Lung,24 h,0,100
,experiment,INFO-0009261,Oxide,MnO,UNIST JNPark,14,26,,,,,CCK-8,A549,Human,Lung,24 h,1.95,79.5
,experiment,INFO-0009261,Oxide,MnO,UNIST JNPark,14,26,,,,,CCK-8,A549,Human,Lung,24 h,7.81,63.2
,experiment,INFO-0009261,Oxide,MnO,UNIST JNPark,14,26,,,,,CCK-8,A549,Human,Lung,24 h,31.25,64.6
,experiment,INFO-0009261,Oxide,MnO,UNIST JNPark,14,26,,,,,CCK-8,A549,Human,Lung,24 h,125,52.6
,experiment,INFO-0009261,Oxide,MnO,UNIST JNPark,14,26,,,,,CCK-8,A549,Human,Lung,24 h,500,40.9
,experiment,INFO-0009261,Oxide,MnO,UNIST JNPark,14,26,,,,,MTT,A549,Human,Lung,24 h,0,100
,experiment,INFO-0009261,Oxide,MnO,UNIST JNPark,14,26,,,,,MTT,A549,Human,Lung,24 h,1.95,103.1
,experiment,INFO-0009261,Oxide,MnO,UNIST JNPark,14,26,,,,,MTT,A549,Human,Lung,24 h,7.81,99.4
,experiment,INFO-0009261,Oxide,MnO,UNIST JNPark,14,26,,,,,MTT,A549,Human,Lung,24 h,31.25,92.2
,experiment,INFO-0009261,Oxide,MnO,UNIST JNPark,14,26,,,,,MTT,A549,Human,Lung,24 h,125,89.8
,experiment,INFO-0009261,Oxide,MnO,UNIST JNPark,14,26,,,,,MTT,A549,Human,Lung,24 h,500,72.8
,experiment,INFO-0009251,Oxide,Fe3O4,UNIST JNPark,12,22,,,,,CellTiter-Glo®,A549,Human,Lung,24 h,0,100
,experiment,INFO-0009251,Oxide,Fe3O4,UNIST JNPark,12,22,,,,,CellTiter-Glo®,A549,Human,Lung,24 h,1.95,96.4
,experiment,INFO-0009251,Oxide,Fe3O4,UNIST JNPark,12,22,,,,,CellTiter-Glo®,A549,Human,Lung,24 h,7.81,87.4
,experiment,INFO-0009251,Oxide,Fe3O4,UNIST JNPark,12,22,,,,,CellTiter-Glo®,A549,Human,Lung,24 h,31.25,61.7
,experiment,INFO-0009251,Oxide,Fe3O4,UNIST JNPark,12,22,,,,,CellTiter-Glo®,A549,Human,Lung,24 h,125,26.9
,experiment,INFO-0009251,Oxide,Fe3O4,UNIST JNPark,12,22,,,,,CellTiter-Glo®,A549,Human,Lung,24 h,500,5.1
,experiment,INFO-0009251,Oxide,Fe3O4,UNIST JNPark,12,22,,,,,CCK-8,A549,Human,Lung,24 h,0,100
,experiment,INFO-0009251,Oxide,Fe3O4,UNIST JNPark,12,22,,,,,CCK-8,A549,Human,Lung,24 h,1.95,103.8
,experiment,INFO-0009251,Oxide,Fe3O4,UNIST JNPark,12,22,,,,,CCK-8,A549,Human,Lung,24 h,7.81,114.4
,experiment,INFO-0009251,Oxide,Fe3O4,UNIST JNPark,12,22,,,,,CCK-8,A549,Human,Lung,24 h,31.25,110.2
,experiment,INFO-0009251,Oxide,Fe3O4,UNIST JNPark,12,22,,,,,CCK-8,A549,Human,Lung,24 h,125,94.3
,experiment,INFO-0009251,Oxide,Fe3O4,UNIST JNPark,12,22,,,,,CCK-8,A549,Human,Lung,24 h,500,78.9
,experiment,INFO-0009251,Oxide,Fe3O4,UNIST JNPark,12,22,,,,,MTT,A549,Human,Lung,24 h,0,100
,experiment,INFO-0009251,Oxide,Fe3O4,UNIST JNPark,12,22,,,,,MTT,A549,Human,Lung,24 h,1.95,124.5
,experiment,INFO-0009251,Oxide,Fe3O4,UNIST JNPark,12,22,,,,,MTT,A549,Human,Lung,24 h,7.81,122.8
,experiment,INFO-0009251,Oxide,Fe3O4,UNIST JNPark,12,22,,,,,MTT,A549,Human,Lung,24 h,31.25,123
