Repository: dydtkddl/nanometaloxide

File: 00datacollection/01s2nano_data.csv (part 42 of 75)
Tags,Source,Info #,Material group,Material type,Manufacturer,Core (or Grain) size (nm),Hydrodynamic size (nm),Size distribution,Surface charge (mV),Surface Area (m^2/g),Shape,Assay method,Cell line (or type),Cell line species,IC origin,Exposure time,Dose (ug/ml),Toxicity value (%)
,experiment,INFO-0009251,Oxide,Fe3O4,UNIST JNPark,12,22,,,,,MTT,A549,Human,Lung,24 h,125,110.1
,experiment,INFO-0009251,Oxide,Fe3O4,UNIST JNPark,12,22,,,,,MTT,A549,Human,Lung,24 h,500,98.4
,experiment,INFO-0009241,Oxide,Fe3O4,UNIST JNPark,8.5,18,,,,,CellTiter-Glo®,A549,Human,Lung,24 h,0,100
,experiment,INFO-0009241,Oxide,Fe3O4,UNIST JNPark,8.5,18,,,,,CellTiter-Glo®,A549,Human,Lung,24 h,1.95,94.8
,experiment,INFO-0009241,Oxide,Fe3O4,UNIST JNPark,8.5,18,,,,,CellTiter-Glo®,A549,Human,Lung,24 h,7.81,85.3
,experiment,INFO-0009241,Oxide,Fe3O4,UNIST JNPark,8.5,18,,,,,CellTiter-Glo®,A549,Human,Lung,24 h,31.25,60.7
,experiment,INFO-0009241,Oxide,Fe3O4,UNIST JNPark,8.5,18,,,,,CellTiter-Glo®,A549,Human,Lung,24 h,125,27.8
,experiment,INFO-0009241,Oxide,Fe3O4,UNIST JNPark,8.5,18,,,,,CellTiter-Glo®,A549,Human,Lung,24 h,500,5.7
,experiment,INFO-0009241,Oxide,Fe3O4,UNIST JNPark,8.5,18,,,,,CCK-8,A549,Human,Lung,24 h,0,100
,experiment,INFO-0009241,Oxide,Fe3O4,UNIST JNPark,8.5,18,,,,,CCK-8,A549,Human,Lung,24 h,1.95,104
,experiment,INFO-0009241,Oxide,Fe3O4,UNIST JNPark,8.5,18,,,,,CCK-8,A549,Human,Lung,24 h,7.81,102.8
,experiment,INFO-0009241,Oxide,Fe3O4,UNIST JNPark,8.5,18,,,,,CCK-8,A549,Human,Lung,24 h,31.25,92.5
,experiment,INFO-0009241,Oxide,Fe3O4,UNIST JNPark,8.5,18,,,,,CCK-8,A549,Human,Lung,24 h,125,105
,experiment,INFO-0009241,Oxide,Fe3O4,UNIST JNPark,8.5,18,,,,,CCK-8,A549,Human,Lung,24 h,500,91.4
,experiment,INFO-0009241,Oxide,Fe3O4,UNIST JNPark,8.5,18,,,,,MTT,A549,Human,Lung,24 h,0,100
,experiment,INFO-0009241,Oxide,Fe3O4,UNIST JNPark,8.5,18,,,,,MTT,A549,Human,Lung,24 h,1.95,123.2
,experiment,INFO-0009241,Oxide,Fe3O4,UNIST JNPark,8.5,18,,,,,MTT,A549,Human,Lung,24 h,7.81,126.8
,experiment,INFO-0009241,Oxide,Fe3O4,UNIST JNPark,8.5,18,,,,,MTT,A549,Human,Lung,24 h,31.25,122.2
,experiment,INFO-0009241,Oxide,Fe3O4,UNIST JNPark,8.5,18,,,,,MTT,A549,Human,Lung,24 h,125,113.5
,experiment,INFO-0009241,Oxide,Fe3O4,UNIST JNPark,8.5,18,,,,,MTT,A549,Human,Lung,24 h,500,91.7
,experiment,INFO-0009231,Oxide,Fe3O4,UNIST JNPark,3,12,,,,,CellTiter-Glo®,A549,Human,Lung,24 h,0,100
,experiment,INFO-0009231,Oxide,Fe3O4,UNIST JNPark,3,12,,,,,CellTiter-Glo®,A549,Human,Lung,24 h,1.95,94.2
,experiment,INFO-0009231,Oxide,Fe3O4,UNIST JNPark,3,12,,,,,CellTiter-Glo®,A549,Human,Lung,24 h,7.81,85.2
,experiment,INFO-0009231,Oxide,Fe3O4,UNIST JNPark,3,12,,,,,CellTiter-Glo®,A549,Human,Lung,24 h,31.25,60.9
,experiment,INFO-0009231,Oxide,Fe3O4,UNIST JNPark,3,12,,,,,CellTiter-Glo®,A549,Human,Lung,24 h,125,29.4
,experiment,INFO-0009231,Oxide,Fe3O4,UNIST JNPark,3,12,,,,,CellTiter-Glo®,A549,Human,Lung,24 h,500,6.9
,experiment,INFO-0009231,Oxide,Fe3O4,UNIST JNPark,3,12,,,,,CCK-8,A549,Human,Lung,24 h,0,100
,experiment,INFO-0009231,Oxide,Fe3O4,UNIST JNPark,3,12,,,,,CCK-8,A549,Human,Lung,24 h,1.95,101.8
,experiment,INFO-0009231,Oxide,Fe3O4,UNIST JNPark,3,12,,,,,CCK-8,A549,Human,Lung,24 h,7.81,105.8
,experiment,INFO-0009231,Oxide,Fe3O4,UNIST JNPark,3,12,,,,,CCK-8,A549,Human,Lung,24 h,31.25,102.4
,experiment,INFO-0009231,Oxide,Fe3O4,UNIST JNPark,3,12,,,,,CCK-8,A549,Human,Lung,24 h,125,107.5
,experiment,INFO-0009231,Oxide,Fe3O4,UNIST JNPark,3,12,,,,,CCK-8,A549,Human,Lung,24 h,500,90.1
,experiment,INFO-0009231,Oxide,Fe3O4,UNIST JNPark,3,12,,,,,MTT,A549,Human,Lung,24 h,0,100
,experiment,INFO-0009231,Oxide,Fe3O4,UNIST JNPark,3,12,,,,,MTT,A549,Human,Lung,24 h,1.95,93.5
,experiment,INFO-0009231,Oxide,Fe3O4,UNIST JNPark,3,12,,,,,MTT,A549,Human,Lung,24 h,7.81,88.5
,experiment,INFO-0009231,Oxide,Fe3O4,UNIST JNPark,3,12,,,,,MTT,A549,Human,Lung,24 h,31.25,86.5
,experiment,INFO-0009231,Oxide,Fe3O4,UNIST JNPark,3,12,,,,,MTT,A549,Human,Lung,24 h,125,76.7
,experiment,INFO-0009231,Oxide,Fe3O4,UNIST JNPark,3,12,,,,,MTT,A549,Human,Lung,24 h,500,76.2
,experiment,INFO-0009221,QD,QD,UNIST JNPark,6,21.42,,-2.93,,,CellTiter-Glo®,A549,Human,Lung,24 h,0,100
,experiment,INFO-0009221,QD,QD,UNIST JNPark,6,21.42,,-2.93,,,CellTiter-Glo®,A549,Human,Lung,24 h,31.3,79.1
,experiment,INFO-0009221,QD,QD,UNIST JNPark,6,21.42,,-2.93,,,CellTiter-Glo®,A549,Human,Lung,24 h,62.5,69.8
,experiment,INFO-0009221,QD,QD,UNIST JNPark,6,21.42,,-2.93,,,CellTiter-Glo®,A549,Human,Lung,24 h,125,53
,experiment,INFO-0009221,QD,QD,UNIST JNPark,6,21.42,,-2.93,,,CellTiter-Glo®,A549,Human,Lung,24 h,250,36.5
,experiment,INFO-0009221,QD,QD,UNIST JNPark,6,21.42,,-2.93,,,CellTiter-Glo®,A549,Human,Lung,24 h,500,20.3
,experiment,INFO-0009221,QD,QD,UNIST JNPark,6,21.42,,-2.93,,,CCK-8,A549,Human,Lung,24 h,0,100
,experiment,INFO-0009221,QD,QD,UNIST JNPark,6,21.42,,-2.93,,,CCK-8,A549,Human,Lung,24 h,31.3,89.5
,experiment,INFO-0009221,QD,QD,UNIST JNPark,6,21.42,,-2.93,,,CCK-8,A549,Human,Lung,24 h,62.5,96.6
,experiment,INFO-0009221,QD,QD,UNIST JNPark,6,21.42,,-2.93,,,CCK-8,A549,Human,Lung,24 h,125,119
,experiment,INFO-0009221,QD,QD,UNIST JNPark,6,21.42,,-2.93,,,CCK-8,A549,Human,Lung,24 h,250,127.8
,experiment,INFO-0009221,QD,QD,UNIST JNPark,6,21.42,,-2.93,,,CCK-8,A549,Human,Lung,24 h,500,121.1
,experiment,INFO-0009221,QD,QD,UNIST JNPark,6,21.42,,-2.93,,,MTT,A549,Human,Lung,24 h,0,100
,experiment,INFO-0009221,QD,QD,UNIST JNPark,6,21.42,,-2.93,,,MTT,A549,Human,Lung,24 h,31.3,98.4
,experiment,INFO-0009221,QD,QD,UNIST JNPark,6,21.42,,-2.93,,,MTT,A549,Human,Lung,24 h,62.5,94.9
,experiment,INFO-0009221,QD,QD,UNIST JNPark,6,21.42,,-2.93,,,MTT,A549,Human,Lung,24 h,125,97
,experiment,INFO-0009221,QD,QD,UNIST JNPark,6,21.42,,-2.93,,,MTT,A549,Human,Lung,24 h,250,94.8
,experiment,INFO-0009221,QD,QD,UNIST JNPark,6,21.42,,-2.93,,,MTT,A549,Human,Lung,24 h,500,90.1
,experiment,INFO-0009221,QD,QD,UNIST JNPark,6,21.42,,-2.93,,,CellTiter-Glo®,A549,Human,Lung,24 h,0,100
,experiment,INFO-0009221,QD,QD,UNIST JNPark,6,21.42,,-2.93,,,CellTiter-Glo®,A549,Human,Lung,24 h,6.25,89.8
,experiment,INFO-0009221,QD,QD,UNIST JNPark,6,21.42,,-2.93,,,CellTiter-Glo®,A549,Human,Lung,24 h,12.5,84.5
,experiment,INFO-0009221,QD,QD,UNIST JNPark,6,21.42,,-2.93,,,CellTiter-Glo®,A549,Human,Lung,24 h,25,80.3
,experiment,INFO-0009221,QD,QD,UNIST JNPark,6,21.42,,-2.93,,,CellTiter-Glo®,A549,Human,Lung,24 h,50,71.3
,experiment,INFO-0009221,QD,QD,UNIST JNPark,6,21.42,,-2.93,,,CellTiter-Glo®,A549,Human,Lung,24 h,100,57.9
,experiment,INFO-0009221,QD,QD,UNIST JNPark,6,21.42,,-2.93,,,CCK-8,A549,Human,Lung,24 h,0,100
,experiment,INFO-0009221,QD,QD,UNIST JNPark,6,21.42,,-2.93,,,CCK-8,A549,Human,Lung,24 h,6.25,119.3
,experiment,INFO-0009221,QD,QD,UNIST JNPark,6,21.42,,-2.93,,,CCK-8,A549,Human,Lung,24 h,12.5,118
,experiment,INFO-0009221,QD,QD,UNIST JNPark,6,21.42,,-2.93,,,CCK-8,A549,Human,Lung,24 h,25,134.6
,experiment,INFO-0009221,QD,QD,UNIST JNPark,6,21.42,,-2.93,,,CCK-8,A549,Human,Lung,24 h,50,102.5
,experiment,INFO-0009221,QD,QD,UNIST JNPark,6,21.42,,-2.93,,,CCK-8,A549,Human,Lung,24 h,100,92.4
,experiment,INFO-0009221,QD,QD,UNIST JNPark,6,21.42,,-2.93,,,MTT,A549,Human,Lung,24 h,0,100
,experiment,INFO-0009221,QD,QD,UNIST JNPark,6,21.42,,-2.93,,,MTT,A549,Human,Lung,24 h,6.25,98.7
,experiment,INFO-0009221,QD,QD,UNIST JNPark,6,21.42,,-2.93,,,MTT,A549,Human,Lung,24 h,12.5,99.2
,experiment,INFO-0009221,QD,QD,UNIST JNPark,6,21.42,,-2.93,,,MTT,A549,Human,Lung,24 h,25,98.9
,experiment,INFO-0009221,QD,QD,UNIST JNPark,6,21.42,,-2.93,,,MTT,A549,Human,Lung,24 h,50,96.9
,experiment,INFO-0009221,QD,QD,UNIST JNPark,6,21.42,,-2.93,,,MTT,A549,Human,Lung,24 h,100,94.6
,experiment,INFO-0009211,QD,QD,UNIST JNPark,5,21.37,,-6.11,,,CellTiter-Glo®,A549,Human,Lung,24 h,0,100
,experiment,INFO-0009211,QD,QD,UNIST JNPark,5,21.37,,-6.11,,,CellTiter-Glo®,A549,Human,Lung,24 h,31.3,80
,experiment,INFO-0009211,QD,QD,UNIST JNPark,5,21.37,,-6.11,,,CellTiter-Glo®,A549,Human,Lung,24 h,62.5,65.5
,experiment,INFO-0009211,QD,QD,UNIST JNPark,5,21.37,,-6.11,,,CellTiter-Glo®,A549,Human,Lung,24 h,125,43.5
,experiment,INFO-0009211,QD,QD,UNIST JNPark,5,21.37,,-6.11,,,CellTiter-Glo®,A549,Human,Lung,24 h,250,16.8
,experiment,INFO-0009211,QD,QD,UNIST JNPark,5,21.37,,-6.11,,,CellTiter-Glo®,A549,Human,Lung,24 h,500,0.8
,experiment,INFO-0009211,QD,QD,UNIST JNPark,5,21.37,,-6.11,,,CCK-8,A549,Human,Lung,24 h,0,100
,experiment,INFO-0009211,QD,QD,UNIST JNPark,5,21.37,,-6.11,,,CCK-8,A549,Human,Lung,24 h,31.3,104.4
,experiment,INFO-0009211,QD,QD,UNIST JNPark,5,21.37,,-6.11,,,CCK-8,A549,Human,Lung,24 h,62.5,90.8
,experiment,INFO-0009211,QD,QD,UNIST JNPark,5,21.37,,-6.11,,,CCK-8,A549,Human,Lung,24 h,125,107.8
,experiment,INFO-0009211,QD,QD,UNIST JNPark,5,21.37,,-6.11,,,CCK-8,A549,Human,Lung,24 h,250,76
,experiment,INFO-0009211,QD,QD,UNIST JNPark,5,21.37,,-6.11,,,CCK-8,A549,Human,Lung,24 h,500,2.7
,experiment,INFO-0009211,QD,QD,UNIST JNPark,5,21.37,,-6.11,,,MTT,A549,Human,Lung,24 h,0,100
,experiment,INFO-0009211,QD,QD,UNIST JNPark,5,21.37,,-6.11,,,MTT,A549,Human,Lung,24 h,31.3,96
,experiment,INFO-0009211,QD,QD,UNIST JNPark,5,21.37,,-6.11,,,MTT,A549,Human,Lung,24 h,62.5,95.3
,experiment,INFO-0009211,QD,QD,UNIST JNPark,5,21.37,,-6.11,,,MTT,A549,Human,Lung,24 h,125,93.5
,experiment,INFO-0009211,QD,QD,UNIST JNPark,5,21.37,,-6.11,,,MTT,A549,Human,Lung,24 h,250,76.3
,experiment,INFO-0009211,QD,QD,UNIST JNPark,5,21.37,,-6.11,,,MTT,A549,Human,Lung,24 h,500,3.2
,experiment,INFO-0009211,QD,QD,UNIST JNPark,5,21.37,,-6.11,,,CellTiter-Glo®,A549,Human,Lung,24 h,0,100
,experiment,INFO-0009211,QD,QD,UNIST JNPark,5,21.37,,-6.11,,,CellTiter-Glo®,A549,Human,Lung,24 h,6.25,90.6
,experiment,INFO-0009211,QD,QD,UNIST JNPark,5,21.37,,-6.11,,,CellTiter-Glo®,A549,Human,Lung,24 h,12.5,88.8
,experiment,INFO-0009211,QD,QD,UNIST JNPark,5,21.37,,-6.11,,,CellTiter-Glo®,A549,Human,Lung,24 h,25,82.1
,experiment,INFO-0009211,QD,QD,UNIST JNPark,5,21.37,,-6.11,,,CellTiter-Glo®,A549,Human,Lung,24 h,50,66.8
,experiment,INFO-0009211,QD,QD,UNIST JNPark,5,21.37,,-6.11,,,CellTiter-Glo®,A549,Human,Lung,24 h,100,51.4
,experiment,INFO-0009211,QD,QD,UNIST JNPark,5,21.37,,-6.11,,,CCK-8,A549,Human,Lung,24 h,0,100
,experiment,INFO-0009211,QD,QD,UNIST JNPark,5,21.37,,-6.11,,,CCK-8,A549,Human,Lung,24 h,6.25,132.2
,experiment,INFO-0009211,QD,QD,UNIST JNPark,5,21.37,,-6.11,,,CCK-8,A549,Human,Lung,24 h,12.5,143.6
,experiment,INFO-0009211,QD,QD,UNIST JNPark,5,21.37,,-6.11,,,CCK-8,A549,Human,Lung,24 h,25,145.6
,experiment,INFO-0009211,QD,QD,UNIST JNPark,5,21.37,,-6.11,,,CCK-8,A549,Human,Lung,24 h,50,148
,experiment,INFO-0009211,QD,QD,UNIST JNPark,5,21.37,,-6.11,,,CCK-8,A549,Human,Lung,24 h,100,140.8
,experiment,INFO-0009211,QD,QD,UNIST JNPark,5,21.37,,-6.11,,,MTT,A549,Human,Lung,24 h,0,100
,experiment,INFO-0009211,QD,QD,UNIST JNPark,5,21.37,,-6.11,,,MTT,A549,Human,Lung,24 h,6.25,99.9
,experiment,INFO-0009211,QD,QD,UNIST JNPark,5,21.37,,-6.11,,,MTT,A549,Human,Lung,24 h,12.5,101.4
,experiment,INFO-0009211,QD,QD,UNIST JNPark,5,21.37,,-6.11,,,MTT,A549,Human,Lung,24 h,25,101.9
,experiment,INFO-0009211,QD,QD,UNIST JNPark,5,21.37,,-6.11,,,MTT,A549,Human,Lung,24 h,50,95.6
,experiment,INFO-0009211,QD,QD,UNIST JNPark,5,21.37,,-6.11,,,MTT,A549,Human,Lung,24 h,100,97.7
,experiment,INFO-0009201,Oxide,MnO,UNIST JNPark,4,12,,-14,,,CellTiter-Glo®,A549,Human,Lung,24 h,0,100
,experiment,INFO-0009201,Oxide,MnO,UNIST JNPark,4,12,,-14,,,CellTiter-Glo®,A549,Human,Lung,24 h,31.3,100.5
,experiment,INFO-0009201,Oxide,MnO,UNIST JNPark,4,12,,-14,,,CellTiter-Glo®,A549,Human,Lung,24 h,62.5,101.7
,experiment,INFO-0009201,Oxide,MnO,UNIST JNPark,4,12,,-14,,,CellTiter-Glo®,A549,Human,Lung,24 h,125,96.1
,experiment,INFO-0009201,Oxide,MnO,UNIST JNPark,4,12,,-14,,,CellTiter-Glo®,A549,Human,Lung,24 h,250,85.4
,experiment,INFO-0009201,Oxide,MnO,UNIST JNPark,4,12,,-14,,,CellTiter-Glo®,A549,Human,Lung,24 h,500,69.1
,experiment,INFO-0009201,Oxide,MnO,UNIST JNPark,4,12,,-14,,,CCK-8,A549,Human,Lung,24 h,0,100
,experiment,INFO-0009201,Oxide,MnO,UNIST JNPark,4,12,,-14,,,CCK-8,A549,Human,Lung,24 h,31.3,75.4
,experiment,INFO-0009201,Oxide,MnO,UNIST JNPark,4,12,,-14,,,CCK-8,A549,Human,Lung,24 h,62.5,72.7
,experiment,INFO-0009201,Oxide,MnO,UNIST JNPark,4,12,,-14,,,CCK-8,A549,Human,Lung,24 h,125,70
,experiment,INFO-0009201,Oxide,MnO,UNIST JNPark,4,12,,-14,,,CCK-8,A549,Human,Lung,24 h,250,71.5
,experiment,INFO-0009201,Oxide,MnO,UNIST JNPark,4,12,,-14,,,CCK-8,A549,Human,Lung,24 h,500,65.6
,experiment,INFO-0009201,Oxide,MnO,UNIST JNPark,4,12,,-14,,,MTT,A549,Human,Lung,24 h,0,100
,experiment,INFO-0009201,Oxide,MnO,UNIST JNPark,4,12,,-14,,,MTT,A549,Human,Lung,24 h,31.3,94.8
,experiment,INFO-0009201,Oxide,MnO,UNIST JNPark,4,12,,-14,,,MTT,A549,Human,Lung,24 h,62.5,93.4
,experiment,INFO-0009201,Oxide,MnO,UNIST JNPark,4,12,,-14,,,MTT,A549,Human,Lung,24 h,125,94.9
,experiment,INFO-0009201,Oxide,MnO,UNIST JNPark,4,12,,-14,,,MTT,A549,Human,Lung,24 h,250,92.9
,experiment,INFO-0009201,Oxide,MnO,UNIST JNPark,4,12,,-14,,,MTT,A549,Human,Lung,24 h,500,84.2
,experiment,INFO-0009201,Oxide,MnO,UNIST JNPark,4,12,,-14,,,CellTiter-Glo®,A549,Human,Lung,24 h,0,100
,experiment,INFO-0009201,Oxide,MnO,UNIST JNPark,4,12,,-14,,,CellTiter-Glo®,A549,Human,Lung,24 h,6.25,101.5
,experiment,INFO-0009201,Oxide,MnO,UNIST JNPark,4,12,,-14,,,CellTiter-Glo®,A549,Human,Lung,24 h,12.5,101.7
,experiment,INFO-0009201,Oxide,MnO,UNIST JNPark,4,12,,-14,,,CellTiter-Glo®,A549,Human,Lung,24 h,25,97.9
,experiment,INFO-0009201,Oxide,MnO,UNIST JNPark,4,12,,-14,,,CellTiter-Glo®,A549,Human,Lung,24 h,50,98.7
,experiment,INFO-0009201,Oxide,MnO,UNIST JNPark,4,12,,-14,,,CellTiter-Glo®,A549,Human,Lung,24 h,100,94.3
,experiment,INFO-0009201,Oxide,MnO,UNIST JNPark,4,12,,-14,,,CCK-8,A549,Human,Lung,24 h,0,100
,experiment,INFO-0009201,Oxide,MnO,UNIST JNPark,4,12,,-14,,,CCK-8,A549,Human,Lung,24 h,6.25,73.9
,experiment,INFO-0009201,Oxide,MnO,UNIST JNPark,4,12,,-14,,,CCK-8,A549,Human,Lung,24 h,12.5,70
,experiment,INFO-0009201,Oxide,MnO,UNIST JNPark,4,12,,-14,,,CCK-8,A549,Human,Lung,24 h,25,70.3
,experiment,INFO-0009201,Oxide,MnO,UNIST JNPark,4,12,,-14,,,CCK-8,A549,Human,Lung,24 h,50,71.5
,experiment,INFO-0009201,Oxide,MnO,UNIST JNPark,4,12,,-14,,,CCK-8,A549,Human,Lung,24 h,100,64.4
,experiment,INFO-0009201,Oxide,MnO,UNIST JNPark,4,12,,-14,,,MTT,A549,Human,Lung,24 h,0,100
,experiment,INFO-0009201,Oxide,MnO,UNIST JNPark,4,12,,-14,,,MTT,A549,Human,Lung,24 h,6.25,97.2
,experiment,INFO-0009201,Oxide,MnO,UNIST JNPark,4,12,,-14,,,MTT,A549,Human,Lung,24 h,12.5,97.6
,experiment,INFO-0009201,Oxide,MnO,UNIST JNPark,4,12,,-14,,,MTT,A549,Human,Lung,24 h,25,97.7
,experiment,INFO-0009201,Oxide,MnO,UNIST JNPark,4,12,,-14,,,MTT,A549,Human,Lung,24 h,50,99.1
,experiment,INFO-0009201,Oxide,MnO,UNIST JNPark,4,12,,-14,,,MTT,A549,Human,Lung,24 h,100,94.6
,experiment,INFO-0009171,Oxide,Fe3O4,UNIST JNPark,12,20,,-3,,,CellTiter-Glo®,A549,Human,Lung,24 h,0,100
,experiment,INFO-0009171,Oxide,Fe3O4,UNIST JNPark,12,20,,-3,,,CellTiter-Glo®,A549,Human,Lung,24 h,6.25,85.2
,experiment,INFO-0009171,Oxide,Fe3O4,UNIST JNPark,12,20,,-3,,,CellTiter-Glo®,A549,Human,Lung,24 h,12.5,76.4
,experiment,INFO-0009171,Oxide,Fe3O4,UNIST JNPark,12,20,,-3,,,CellTiter-Glo®,A549,Human,Lung,24 h,25,63.9
,experiment,INFO-0009171,Oxide,Fe3O4,UNIST JNPark,12,20,,-3,,,CellTiter-Glo®,A549,Human,Lung,24 h,50,49.1
,experiment,INFO-0009171,Oxide,Fe3O4,UNIST JNPark,12,20,,-3,,,CellTiter-Glo®,A549,Human,Lung,24 h,100,30.9
,experiment,INFO-0009171,Oxide,Fe3O4,UNIST JNPark,12,20,,-3,,,CCK-8,A549,Human,Lung,24 h,0,100
,experiment,INFO-0009171,Oxide,Fe3O4,UNIST JNPark,12,20,,-3,,,CCK-8,A549,Human,Lung,24 h,6.25,107.9
,experiment,INFO-0009171,Oxide,Fe3O4,UNIST JNPark,12,20,,-3,,,CCK-8,A549,Human,Lung,24 h,12.5,114.7
,experiment,INFO-0009171,Oxide,Fe3O4,UNIST JNPark,12,20,,-3,,,CCK-8,A549,Human,Lung,24 h,25,112.1
,experiment,INFO-0009171,Oxide,Fe3O4,UNIST JNPark,12,20,,-3,,,CCK-8,A549,Human,Lung,24 h,50,107.5
,experiment,INFO-0009171,Oxide,Fe3O4,UNIST JNPark,12,20,,-3,,,CCK-8,A549,Human,Lung,24 h,100,96.4
,experiment,INFO-0009171,Oxide,Fe3O4,UNIST JNPark,12,20,,-3,,,MTT,A549,Human,Lung,24 h,0,100
,experiment,INFO-0009171,Oxide,Fe3O4,UNIST JNPark,12,20,,-3,,,MTT,A549,Human,Lung,24 h,6.25,102.8
,experiment,INFO-0009171,Oxide,Fe3O4,UNIST JNPark,12,20,,-3,,,MTT,A549,Human,Lung,24 h,12.5,97.7
,experiment,INFO-0009171,Oxide,Fe3O4,UNIST JNPark,12,20,,-3,,,MTT,A549,Human,Lung,24 h,25,97.5
,experiment,INFO-0009171,Oxide,Fe3O4,UNIST JNPark,12,20,,-3,,,MTT,A549,Human,Lung,24 h,50,95.8
,experiment,INFO-0009171,Oxide,Fe3O4,UNIST JNPark,12,20,,-3,,,MTT,A549,Human,Lung,24 h,100,90.9
,article,23597443,Oxide,TiO2,Sigma Aldrich,25,504.5,,-10.7,210,,Neutral Red,SH-SY5Y,Human,Bone,24 h,0,100
,article,23597443,Oxide,TiO2,Sigma Aldrich,25,504.5,,-10.7,210,,Neutral Red,SH-SY5Y,Human,Bone,24 h,20,90
,article,23597443,Oxide,TiO2,Sigma Aldrich,25,504.5,,-10.7,210,,Neutral Red,SH-SY5Y,Human,Bone,24 h,40,122.2222
,article,23597443,Oxide,TiO2,Sigma Aldrich,25,504.5,,-10.7,210,,Neutral Red,SH-SY5Y,Human,Bone,24 h,60,111.1111
,article,23597443,Oxide,TiO2,Sigma Aldrich,25,504.5,,-10.7,210,,Neutral Red,SH-SY5Y,Human,Bone,24 h,80,127.7778
,article,23597443,Oxide,TiO2,Sigma Aldrich,25,504.5,,-10.7,210,,Neutral Red,SH-SY5Y,Human,Bone,24 h,100,142.2222
,article,23597443,Oxide,TiO2,Sigma Aldrich,25,504.5,,-10.7,210,,Neutral Red,SH-SY5Y,Human,Bone,24 h,120,115.5556
,article,23597443,Oxide,TiO2,Sigma Aldrich,25,504.5,,-10.7,210,,Neutral Red,SH-SY5Y,Human,Bone,24 h,150,151.1111
,article,23597443,Oxide,TiO2,Sigma Aldrich,25,504.5,,-10.7,210,,Neutral Red,SH-SY5Y,Human,Bone,6 h,0,100
,article,23597443,Oxide,TiO2,Sigma Aldrich,25,504.5,,-10.7,210,,Neutral Red,SH-SY5Y,Human,Bone,6 h,20,116.6667
,article,23597443,Oxide,TiO2,Sigma Aldrich,25,504.5,,-10.7,210,,Neutral Red,SH-SY5Y,Human,Bone,6 h,40,110
,article,23597443,Oxide,TiO2,Sigma Aldrich,25,504.5,,-10.7,210,,Neutral Red,SH-SY5Y,Human,Bone,6 h,60,104.4444
,article,23597443,Oxide,TiO2,Sigma Aldrich,25,504.5,,-10.7,210,,Neutral Red,SH-SY5Y,Human,Bone,6 h,80,111.1111
,article,23597443,Oxide,TiO2,Sigma Aldrich,25,504.5,,-10.7,210,,Neutral Red,SH-SY5Y,Human,Bone,6 h,100,122.2222
,article,23597443,Oxide,TiO2,Sigma Aldrich,25,504.5,,-10.7,210,,Neutral Red,SH-SY5Y,Human,Bone,6 h,120,121.1111
,article,23597443,Oxide,TiO2,Sigma Aldrich,25,504.5,,-10.7,210,,Neutral Red,SH-SY5Y,Human,Bone,6 h,150,121.1111
,article,23597443,Oxide,TiO2,Sigma Aldrich,25,504.5,,-10.7,210,,Neutral Red,SH-SY5Y,Human,Bone,3 h,0,100
,article,23597443,Oxide,TiO2,Sigma Aldrich,25,504.5,,-10.7,210,,Neutral Red,SH-SY5Y,Human,Bone,3 h,20,110
,article,23597443,Oxide,TiO2,Sigma Aldrich,25,504.5,,-10.7,210,,Neutral Red,SH-SY5Y,Human,Bone,3 h,40,120
,article,23597443,Oxide,TiO2,Sigma Aldrich,25,504.5,,-10.7,210,,Neutral Red,SH-SY5Y,Human,Bone,3 h,60,115.5556
,article,23597443,Oxide,TiO2,Sigma Aldrich,25,504.5,,-10.7,210,,Neutral Red,SH-SY5Y,Human,Bone,3 h,80,114.4444
,article,23597443,Oxide,TiO2,Sigma Aldrich,25,504.5,,-10.7,210,,Neutral Red,SH-SY5Y,Human,Bone,3 h,100,122.2222
,article,23597443,Oxide,TiO2,Sigma Aldrich,25,504.5,,-10.7,210,,Neutral Red,SH-SY5Y,Human,Bone,3 h,120,121.1111
,article,23597443,Oxide,TiO2,Sigma Aldrich,25,504.5,,-10.7,210,,Neutral Red,SH-SY5Y,Human,Bone,3 h,150,116.6667
,article,23597443,Oxide,TiO2,Sigma Aldrich,25,504.5,,-10.7,210,,MTT,SH-SY5Y,Human,Bone,24 h,0,100
,article,23597443,Oxide,TiO2,Sigma Aldrich,25,504.5,,-10.7,210,,MTT,SH-SY5Y,Human,Bone,24 h,20,82.2599
,article,23597443,Oxide,TiO2,Sigma Aldrich,25,504.5,,-10.7,210,,MTT,SH-SY5Y,Human,Bone,24 h,40,76.7232
,article,23597443,Oxide,TiO2,Sigma Aldrich,25,504.5,,-10.7,210,,MTT,SH-SY5Y,Human,Bone,24 h,60,83.8418
,article,23597443,Oxide,TiO2,Sigma Aldrich,25,504.5,,-10.7,210,,MTT,SH-SY5Y,Human,Bone,24 h,80,85.4237
,article,23597443,Oxide,TiO2,Sigma Aldrich,25,504.5,,-10.7,210,,MTT,SH-SY5Y,Human,Bone,24 h,100,93.3333
,article,23597443,Oxide,TiO2,Sigma Aldrich,25,504.5,,-10.7,210,,MTT,SH-SY5Y,Human,Bone,24 h,120,90.1695
,article,23597443,Oxide,TiO2,Sigma Aldrich,25,504.5,,-10.7,210,,MTT,SH-SY5Y,Human,Bone,24 h,150,98.8701
,article,23597443,Oxide,TiO2,Sigma Aldrich,25,504.5,,-10.7,210,,MTT,SH-SY5Y,Human,Bone,6 h,0,100
,article,23597443,Oxide,TiO2,Sigma Aldrich,25,504.5,,-10.7,210,,MTT,SH-SY5Y,Human,Bone,6 h,20,90.1695
,article,23597443,Oxide,TiO2,Sigma Aldrich,25,504.5,,-10.7,210,,MTT,SH-SY5Y,Human,Bone,6 h,40,103.6158
,article,23597443,Oxide,TiO2,Sigma Aldrich,25,504.5,,-10.7,210,,MTT,SH-SY5Y,Human,Bone,6 h,60,88.5876
,article,23597443,Oxide,TiO2,Sigma Aldrich,25,504.5,,-10.7,210,,MTT,SH-SY5Y,Human,Bone,6 h,80,96.4972
,article,23597443,Oxide,TiO2,Sigma Aldrich,25,504.5,,-10.7,210,,MTT,SH-SY5Y,Human,Bone,6 h,100,115.4802
,article,23597443,Oxide,TiO2,Sigma Aldrich,25,504.5,,-10.7,210,,MTT,SH-SY5Y,Human,Bone,6 h,120,95.7062
,article,23597443,Oxide,TiO2,Sigma Aldrich,25,504.5,,-10.7,210,,MTT,SH-SY5Y,Human,Bone,6 h,150,118.6441
,article,23597443,Oxide,TiO2,Sigma Aldrich,25,504.5,,-10.7,210,,MTT,SH-SY5Y,Human,Bone,3 h,0,100
,article,23597443,Oxide,TiO2,Sigma Aldrich,25,504.5,,-10.7,210,,MTT,SH-SY5Y,Human,Bone,3 h,20,90.9605
,article,23597443,Oxide,TiO2,Sigma Aldrich,25,504.5,,-10.7,210,,MTT,SH-SY5Y,Human,Bone,3 h,40,94.1243
,article,23597443,Oxide,TiO2,Sigma Aldrich,25,504.5,,-10.7,210,,MTT,SH-SY5Y,Human,Bone,3 h,60,104.4068
,article,23597443,Oxide,TiO2,Sigma Aldrich,25,504.5,,-10.7,210,,MTT,SH-SY5Y,Human,Bone,3 h,80,87.0056
,article,23597443,Oxide,TiO2,Sigma Aldrich,25,504.5,,-10.7,210,,MTT,SH-SY5Y,Human,Bone,3 h,100,82.2599
,article,23597443,Oxide,TiO2,Sigma Aldrich,25,504.5,,-10.7,210,,MTT,SH-SY5Y,Human,Bone,3 h,120,106.7797
,article,23597443,Oxide,TiO2,Sigma Aldrich,25,504.5,,-10.7,210,,MTT,SH-SY5Y,Human,Bone,3 h,150,94.1243
,experiment,INFO-0009171,Oxide,Fe3O4,UNIST JNPark,12,20,,-3,,,xCellLigence (Real-Time cell analyzer),A549,Human,Lung,72 h,0,100
,experiment,INFO-0009171,Oxide,Fe3O4,UNIST JNPark,12,20,,-3,,,xCellLigence (Real-Time cell analyzer),A549,Human,Lung,72 h,1.56,94.6
,experiment,INFO-0009171,Oxide,Fe3O4,UNIST JNPark,12,20,,-3,,,xCellLigence (Real-Time cell analyzer),A549,Human,Lung,72 h,3.13,67.2
,experiment,INFO-0009171,Oxide,Fe3O4,UNIST JNPark,12,20,,-3,,,xCellLigence (Real-Time cell analyzer),A549,Human,Lung,72 h,6.25,37.6
,experiment,INFO-0009171,Oxide,Fe3O4,UNIST JNPark,12,20,,-3,,,xCellLigence (Real-Time cell analyzer),A549,Human,Lung,72 h,12.5,20.4
,experiment,INFO-0009171,Oxide,Fe3O4,UNIST JNPark,12,20,,-3,,,xCellLigence (Real-Time cell analyzer),A549,Human,Lung,72 h,25,60.9
,experiment,INFO-0009171,Oxide,Fe3O4,UNIST JNPark,12,20,,-3,,,xCellLigence (Real-Time cell analyzer),A549,Human,Lung,72 h,50,39.5
,experiment,INFO-0009171,Oxide,Fe3O4,UNIST JNPark,12,20,,-3,,,xCellLigence (Real-Time cell analyzer),A549,Human,Lung,72 h,100,0.1
,experiment,INFO-0009171,Oxide,Fe3O4,UNIST JNPark,12,20,,-3,,,xCellLigence (Real-Time cell analyzer),A549,Human,Lung,48 h,0,100
,experiment,INFO-0009171,Oxide,Fe3O4,UNIST JNPark,12,20,,-3,,,xCellLigence (Real-Time cell analyzer),A549,Human,Lung,48 h,1.56,90.3
,experiment,INFO-0009171,Oxide,Fe3O4,UNIST JNPark,12,20,,-3,,,xCellLigence (Real-Time cell analyzer),A549,Human,Lung,48 h,3.13,74.7
,experiment,INFO-0009171,Oxide,Fe3O4,UNIST JNPark,12,20,,-3,,,xCellLigence (Real-Time cell analyzer),A549,Human,Lung,48 h,6.25,73.6
,experiment,INFO-0009171,Oxide,Fe3O4,UNIST JNPark,12,20,,-3,,,xCellLigence (Real-Time cell analyzer),A549,Human,Lung,48 h,12.5,73.3
,experiment,INFO-0009171,Oxide,Fe3O4,UNIST JNPark,12,20,,-3,,,xCellLigence (Real-Time cell analyzer),A549,Human,Lung,48 h,25,75.5
,experiment,INFO-0009171,Oxide,Fe3O4,UNIST JNPark,12,20,,-3,,,xCellLigence (Real-Time cell analyzer),A549,Human,Lung,48 h,50,73
,experiment,INFO-0009171,Oxide,Fe3O4,UNIST JNPark,12,20,,-3,,,xCellLigence (Real-Time cell analyzer),A549,Human,Lung,48 h,100,24.9
,experiment,INFO-0009151,QD,QD,UNIST JNPark,5,17,,-4.59,,,xCellLigence (Real-Time cell analyzer),A549,Human,Lung,24 h,0,100
,experiment,INFO-0009151,QD,QD,UNIST JNPark,5,17,,-4.59,,,xCellLigence (Real-Time cell analyzer),A549,Human,Lung,24 h,6.25,104.8
,experiment,INFO-0009151,QD,QD,UNIST JNPark,5,17,,-4.59,,,xCellLigence (Real-Time cell analyzer),A549,Human,Lung,24 h,12.5,104.3
,experiment,INFO-0009151,QD,QD,UNIST JNPark,5,17,,-4.59,,,xCellLigence (Real-Time cell analyzer),A549,Human,Lung,24 h,25,70
,experiment,INFO-0009151,QD,QD,UNIST JNPark,5,17,,-4.59,,,xCellLigence (Real-Time cell analyzer),A549,Human,Lung,24 h,50,2.3
,experiment,INFO-0009151,QD,QD,UNIST JNPark,5,17,,-4.59,,,xCellLigence (Real-Time cell analyzer),A549,Human,Lung,24 h,100,3.7
,experiment,INFO-0009151,QD,QD,UNIST JNPark,5,17,,-4.59,,,xCellLigence (Real-Time cell analyzer),A549,Human,Lung,72 h,0,100
,experiment,INFO-0009151,QD,QD,UNIST JNPark,5,17,,-4.59,,,xCellLigence (Real-Time cell analyzer),A549,Human,Lung,72 h,7.8,130.1
,experiment,INFO-0009151,QD,QD,UNIST JNPark,5,17,,-4.59,,,xCellLigence (Real-Time cell analyzer),A549,Human,Lung,72 h,15.6,45.1
,experiment,INFO-0009151,QD,QD,UNIST JNPark,5,17,,-4.59,,,xCellLigence (Real-Time cell analyzer),A549,Human,Lung,72 h,31.3,20.8
,experiment,INFO-0009151,QD,QD,UNIST JNPark,5,17,,-4.59,,,xCellLigence (Real-Time cell analyzer),A549,Human,Lung,72 h,62.5,16.7
,experiment,INFO-0009151,QD,QD,UNIST JNPark,5,17,,-4.59,,,xCellLigence (Real-Time cell analyzer),A549,Human,Lung,72 h,125,19.5
,experiment,INFO-0009151,QD,QD,UNIST JNPark,5,17,,-4.59,,,xCellLigence (Real-Time cell analyzer),A549,Human,Lung,72 h,250,24.3
,experiment,INFO-0009151,QD,QD,UNIST JNPark,5,17,,-4.59,,,xCellLigence (Real-Time cell analyzer),A549,Human,Lung,72 h,500,25.6
,experiment,INFO-0009151,QD,QD,UNIST JNPark,5,17,,-4.59,,,xCellLigence (Real-Time cell analyzer),A549,Human,Lung,48 h,0,100
,experiment,INFO-0009151,QD,QD,UNIST JNPark,5,17,,-4.59,,,xCellLigence (Real-Time cell analyzer),A549,Human,Lung,48 h,7.8,114.8
,experiment,INFO-0009151,QD,QD,UNIST JNPark,5,17,,-4.59,,,xCellLigence (Real-Time cell analyzer),A549,Human,Lung,48 h,15.6,43.1
,experiment,INFO-0009151,QD,QD,UNIST JNPark,5,17,,-4.59,,,xCellLigence (Real-Time cell analyzer),A549,Human,Lung,48 h,31.3,22.8
,experiment,INFO-0009151,QD,QD,UNIST JNPark,5,17,,-4.59,,,xCellLigence (Real-Time cell analyzer),A549,Human,Lung,48 h,62.5,18.5
,experiment,INFO-0009151,QD,QD,UNIST JNPark,5,17,,-4.59,,,xCellLigence (Real-Time cell analyzer),A549,Human,Lung,48 h,125,21.5
,experiment,INFO-0009151,QD,QD,UNIST JNPark,5,17,,-4.59,,,xCellLigence (Real-Time cell analyzer),A549,Human,Lung,48 h,250,26.6
,experiment,INFO-0009151,QD,QD,UNIST JNPark,5,17,,-4.59,,,xCellLigence (Real-Time cell analyzer),A549,Human,Lung,48 h,500,28
,experiment,INFO-0009191,Metal,Ag,Nanocomposix,9.6,13.3,,-39.4,55.1,Sphere,,,,,,,
,experiment,INFO-0009191,Metal,Ag,Nanocomposix,9.6,13.3,,-39.4,55.1,Sphere,CellTiter-Glo®,A549,Human,Lung,24 h,0,100
,experiment,INFO-0009191,Metal,Ag,Nanocomposix,9.6,13.3,,-39.4,55.1,Sphere,CellTiter-Glo®,A549,Human,Lung,24 h,6.25,77.7
,experiment,INFO-0009191,Metal,Ag,Nanocomposix,9.6,13.3,,-39.4,55.1,Sphere,CellTiter-Glo®,A549,Human,Lung,24 h,12.5,68.8
,experiment,INFO-0009191,Metal,Ag,Nanocomposix,9.6,13.3,,-39.4,55.1,Sphere,CellTiter-Glo®,A549,Human,Lung,24 h,25,59.5
,experiment,INFO-0009191,Metal,Ag,Nanocomposix,9.6,13.3,,-39.4,55.1,Sphere,CellTiter-Glo®,A549,Human,Lung,24 h,50,43.3
,experiment,INFO-0009191,Metal,Ag,Nanocomposix,9.6,13.3,,-39.4,55.1,Sphere,CellTiter-Glo®,A549,Human,Lung,24 h,100,27.5
,experiment,INFO-0009191,Metal,Ag,Nanocomposix,9.6,13.3,,-39.4,55.1,Sphere,CCK-8,A549,Human,Lung,24 h,0,100
,experiment,INFO-0009191,Metal,Ag,Nanocomposix,9.6,13.3,,-39.4,55.1,Sphere,CCK-8,A549,Human,Lung,24 h,6.25,104.9
,experiment,INFO-0009191,Metal,Ag,Nanocomposix,9.6,13.3,,-39.4,55.1,Sphere,CCK-8,A549,Human,Lung,24 h,12.5,97.2
,experiment,INFO-0009191,Metal,Ag,Nanocomposix,9.6,13.3,,-39.4,55.1,Sphere,CCK-8,A549,Human,Lung,24 h,25,90.5
,experiment,INFO-0009191,Metal,Ag,Nanocomposix,9.6,13.3,,-39.4,55.1,Sphere,CCK-8,A549,Human,Lung,24 h,50,77.7
,experiment,INFO-0009191,Metal,Ag,Nanocomposix,9.6,13.3,,-39.4,55.1,Sphere,CCK-8,A549,Human,Lung,24 h,100,45.7
,experiment,INFO-0009191,Metal,Ag,Nanocomposix,9.6,13.3,,-39.4,55.1,Sphere,MTT,A549,Human,Lung,24 h,0,100
,experiment,INFO-0009191,Metal,Ag,Nanocomposix,9.6,13.3,,-39.4,55.1,Sphere,MTT,A549,Human,Lung,24 h,6.25,100.6
,experiment,INFO-0009191,Metal,Ag,Nanocomposix,9.6,13.3,,-39.4,55.1,Sphere,MTT,A549,Human,Lung,24 h,12.5,99.1
,experiment,INFO-0009191,Metal,Ag,Nanocomposix,9.6,13.3,,-39.4,55.1,Sphere,MTT,A549,Human,Lung,24 h,25,101.6
,experiment,INFO-0009191,Metal,Ag,Nanocomposix,9.6,13.3,,-39.4,55.1,Sphere,MTT,A549,Human,Lung,24 h,50,111.8
,experiment,INFO-0009191,Metal,Ag,Nanocomposix,9.6,13.3,,-39.4,55.1,Sphere,MTT,A549,Human,Lung,24 h,100,103.5
,experiment,INFO-0009171,Oxide,Fe3O4,UNIST JNPark,12,20,,-3,,,xCellLigence (Real-Time cell analyzer),A549,Human,Lung,24 h,0,100
,experiment,INFO-0009171,Oxide,Fe3O4,UNIST JNPark,12,20,,-3,,,xCellLigence (Real-Time cell analyzer),A549,Human,Lung,24 h,1.56,77.8
,experiment,INFO-0009171,Oxide,Fe3O4,UNIST JNPark,12,20,,-3,,,xCellLigence (Real-Time cell analyzer),A549,Human,Lung,24 h,3.13,63
,experiment,INFO-0009171,Oxide,Fe3O4,UNIST JNPark,12,20,,-3,,,xCellLigence (Real-Time cell analyzer),A549,Human,Lung,24 h,6.25,78.5
,experiment,INFO-0009171,Oxide,Fe3O4,UNIST JNPark,12,20,,-3,,,xCellLigence (Real-Time cell analyzer),A549,Human,Lung,24 h,12.5,84
,experiment,INFO-0009171,Oxide,Fe3O4,UNIST JNPark,12,20,,-3,,,xCellLigence (Real-Time cell analyzer),A549,Human,Lung,24 h,25,87.5
,experiment,INFO-0009171,Oxide,Fe3O4,UNIST JNPark,12,20,,-3,,,xCellLigence (Real-Time cell analyzer),A549,Human,Lung,24 h,50,78.9
,experiment,INFO-0009171,Oxide,Fe3O4,UNIST JNPark,12,20,,-3,,,xCellLigence (Real-Time cell analyzer),A549,Human,Lung,24 h,100,54.5
,experiment,INFO-0009151,QD,QD,UNIST JNPark,5,17,,-4.59,,,xCellLigence (Real-Time cell analyzer),A549,Human,Lung,24 h,0,100
,experiment,INFO-0009151,QD,QD,UNIST JNPark,5,17,,-4.59,,,xCellLigence (Real-Time cell analyzer),A549,Human,Lung,24 h,7.8,107.5
,experiment,INFO-0009151,QD,QD,UNIST JNPark,5,17,,-4.59,,,xCellLigence (Real-Time cell analyzer),A549,Human,Lung,24 h,15.6,58.1
,experiment,INFO-0009151,QD,QD,UNIST JNPark,5,17,,-4.59,,,xCellLigence (Real-Time cell analyzer),A549,Human,Lung,24 h,31.3,31.4
,experiment,INFO-0009151,QD,QD,UNIST JNPark,5,17,,-4.59,,,xCellLigence (Real-Time cell analyzer),A549,Human,Lung,24 h,62.5,26.4
,experiment,INFO-0009151,QD,QD,UNIST JNPark,5,17,,-4.59,,,xCellLigence (Real-Time cell analyzer),A549,Human,Lung,24 h,125,30.7
,experiment,INFO-0009151,QD,QD,UNIST JNPark,5,17,,-4.59,,,xCellLigence (Real-Time cell analyzer),A549,Human,Lung,24 h,250,37.6
,experiment,INFO-0009151,QD,QD,UNIST JNPark,5,17,,-4.59,,,xCellLigence (Real-Time cell analyzer),A549,Human,Lung,24 h,500,40
,experiment,INFO-0009171,Oxide,Fe3O4,UNIST JNPark,12,20,,-3,,,CellTiter-Glo®,A549,Human,Lung,24 h,0,100
,experiment,INFO-0009171,Oxide,Fe3O4,UNIST JNPark,12,20,,-3,,,CellTiter-Glo®,A549,Human,Lung,24 h,0.05,94.9
,experiment,INFO-0009171,Oxide,Fe3O4,UNIST JNPark,12,20,,-3,,,CellTiter-Glo®,A549,Human,Lung,24 h,0.5,99.2
,experiment,INFO-0009171,Oxide,Fe3O4,UNIST JNPark,12,20,,-3,,,CellTiter-Glo®,A549,Human,Lung,24 h,5,165.8
,experiment,INFO-0009171,Oxide,Fe3O4,UNIST JNPark,12,20,,-3,,,CellTiter-Glo®,A549,Human,Lung,24 h,50,350.9
,experiment,INFO-0009171,Oxide,Fe3O4,UNIST JNPark,12,20,,-3,,,CellTiter-Glo®,A549,Human,Lung,24 h,500,72.1
,experiment,INFO-0009171,Oxide,Fe3O4,UNIST JNPark,12,20,,-3,,,CellTiter-Glo®,A549,Human,Lung,24 h,0,100
,experiment,INFO-0009171,Oxide,Fe3O4,UNIST JNPark,12,20,,-3,,,CellTiter-Glo®,A549,Human,Lung,24 h,0.05,103.4
,experiment,INFO-0009171,Oxide,Fe3O4,UNIST JNPark,12,20,,-3,,,CellTiter-Glo®,A549,Human,Lung,24 h,0.5,101
,experiment,INFO-0009171,Oxide,Fe3O4,UNIST JNPark,12,20,,-3,,,CellTiter-Glo®,A549,Human,Lung,24 h,5,91.6
,experiment,INFO-0009171,Oxide,Fe3O4,UNIST JNPark,12,20,,-3,,,CellTiter-Glo®,A549,Human,Lung,24 h,50,46.6
,experiment,INFO-0009171,Oxide,Fe3O4,UNIST JNPark,12,20,,-3,,,CellTiter-Glo®,A549,Human,Lung,24 h,500,3.6
,experiment,INFO-0009171,Oxide,Fe3O4,UNIST JNPark,12,20,,-3,,,CCK-8,A549,Human,Lung,24 h,0,100
,experiment,INFO-0009171,Oxide,Fe3O4,UNIST JNPark,12,20,,-3,,,CCK-8,A549,Human,Lung,24 h,0.05,96.1
,experiment,INFO-0009171,Oxide,Fe3O4,UNIST JNPark,12,20,,-3,,,CCK-8,A549,Human,Lung,24 h,0.5,95.1
,experiment,INFO-0009171,Oxide,Fe3O4,UNIST JNPark,12,20,,-3,,,CCK-8,A549,Human,Lung,24 h,5,99.1
,experiment,INFO-0009171,Oxide,Fe3O4,UNIST JNPark,12,20,,-3,,,CCK-8,A549,Human,Lung,24 h,50,98.4
,experiment,INFO-0009171,Oxide,Fe3O4,UNIST JNPark,12,20,,-3,,,CCK-8,A549,Human,Lung,24 h,500,94.5
,experiment,INFO-0009171,Oxide,Fe3O4,UNIST JNPark,12,20,,-3,,,MTT,A549,Human,Lung,24 h,0,100
,experiment,INFO-0009171,Oxide,Fe3O4,UNIST JNPark,12,20,,-3,,,MTT,A549,Human,Lung,24 h,0.05,99.3
,experiment,INFO-0009171,Oxide,Fe3O4,UNIST JNPark,12,20,,-3,,,MTT,A549,Human,Lung,24 h,0.5,93.4
,experiment,INFO-0009171,Oxide,Fe3O4,UNIST JNPark,12,20,,-3,,,MTT,A549,Human,Lung,24 h,5,98.7
,experiment,INFO-0009171,Oxide,Fe3O4,UNIST JNPark,12,20,,-3,,,MTT,A549,Human,Lung,24 h,50,94.2
,experiment,INFO-0009171,Oxide,Fe3O4,UNIST JNPark,12,20,,-3,,,MTT,A549,Human,Lung,24 h,500,91.9
,experiment,INFO-0009161,QD,QD,UNIST JNPark,6,21,,-2.53,,,CellTiter-Glo®,A549,Human,Lung,24 h,0,100
,experiment,INFO-0009161,QD,QD,UNIST JNPark,6,21,,-2.53,,,CellTiter-Glo®,A549,Human,Lung,24 h,0.05,99.8
,experiment,INFO-0009161,QD,QD,UNIST JNPark,6,21,,-2.53,,,CellTiter-Glo®,A549,Human,Lung,24 h,0.5,97.7
,experiment,INFO-0009161,QD,QD,UNIST JNPark,6,21,,-2.53,,,CellTiter-Glo®,A549,Human,Lung,24 h,5,87.5
,experiment,INFO-0009161,QD,QD,UNIST JNPark,6,21,,-2.53,,,CellTiter-Glo®,A549,Human,Lung,24 h,50,23
,experiment,INFO-0009161,QD,QD,UNIST JNPark,6,21,,-2.53,,,CellTiter-Glo®,A549,Human,Lung,24 h,500,1.4
,experiment,INFO-0009161,QD,QD,UNIST JNPark,6,21,,-2.53,,,CCK-8,A549,Human,Lung,24 h,0,100
,experiment,INFO-0009161,QD,QD,UNIST JNPark,6,21,,-2.53,,,CCK-8,A549,Human,Lung,24 h,0.05,96.9
,experiment,INFO-0009161,QD,QD,UNIST JNPark,6,21,,-2.53,,,CCK-8,A549,Human,Lung,24 h,0.5,101
,experiment,INFO-0009161,QD,QD,UNIST JNPark,6,21,,-2.53,,,CCK-8,A549,Human,Lung,24 h,5,100.8
,experiment,INFO-0009161,QD,QD,UNIST JNPark,6,21,,-2.53,,,CCK-8,A549,Human,Lung,24 h,50,93
,experiment,INFO-0009161,QD,QD,UNIST JNPark,6,21,,-2.53,,,CCK-8,A549,Human,Lung,24 h,500,12.4
,experiment,INFO-0009161,QD,QD,UNIST JNPark,6,21,,-2.53,,,MTT,A549,Human,Lung,24 h,0,100
,experiment,INFO-0009161,QD,QD,UNIST JNPark,6,21,,-2.53,,,MTT,A549,Human,Lung,24 h,0.05,99.5
,experiment,INFO-0009161,QD,QD,UNIST JNPark,6,21,,-2.53,,,MTT,A549,Human,Lung,24 h,0.5,102.5
,experiment,INFO-0009161,QD,QD,UNIST JNPark,6,21,,-2.53,,,MTT,A549,Human,Lung,24 h,5,103.4
,experiment,INFO-0009161,QD,QD,UNIST JNPark,6,21,,-2.53,,,MTT,A549,Human,Lung,24 h,50,94
,experiment,INFO-0009161,QD,QD,UNIST JNPark,6,21,,-2.53,,,MTT,A549,Human,Lung,24 h,500,43.9
,experiment,INFO-0009151,QD,QD,UNIST JNPark,5,17,,-4.59,,,CellTiter-Glo®,A549,Human,Lung,24 h,0,100
,experiment,INFO-0009151,QD,QD,UNIST JNPark,5,17,,-4.59,,,CellTiter-Glo®,A549,Human,Lung,24 h,0.05,98.3
,experiment,INFO-0009151,QD,QD,UNIST JNPark,5,17,,-4.59,,,CellTiter-Glo®,A549,Human,Lung,24 h,0.5,96.9
,experiment,INFO-0009151,QD,QD,UNIST JNPark,5,17,,-4.59,,,CellTiter-Glo®,A549,Human,Lung,24 h,5,85.4
,experiment,INFO-0009151,QD,QD,UNIST JNPark,5,17,,-4.59,,,CellTiter-Glo®,A549,Human,Lung,24 h,50,14.2
,experiment,INFO-0009151,QD,QD,UNIST JNPark,5,17,,-4.59,,,CellTiter-Glo®,A549,Human,Lung,24 h,500,0.7
,experiment,INFO-0009151,QD,QD,UNIST JNPark,5,17,,-4.59,,,CCK-8,A549,Human,Liver,24 h,0,100
,experiment,INFO-0009151,QD,QD,UNIST JNPark,5,17,,-4.59,,,CCK-8,A549,Human,Liver,24 h,0.05,103.7
,experiment,INFO-0009151,QD,QD,UNIST JNPark,5,17,,-4.59,,,CCK-8,A549,Human,Liver,24 h,0.5,102.8
,experiment,INFO-0009151,QD,QD,UNIST JNPark,5,17,,-4.59,,,CCK-8,A549,Human,Liver,24 h,5,102.1
,experiment,INFO-0009151,QD,QD,UNIST JNPark,5,17,,-4.59,,,CCK-8,A549,Human,Liver,24 h,50,16.4
,experiment,INFO-0009151,QD,QD,UNIST JNPark,5,17,,-4.59,,,CCK-8,A549,Human,Liver,24 h,500,1.2
,experiment,INFO-0009151,QD,QD,UNIST JNPark,5,17,,-4.59,,,MTT,A549,Human,Lung,24 h,0,100
,experiment,INFO-0009151,QD,QD,UNIST JNPark,5,17,,-4.59,,,MTT,A549,Human,Lung,24 h,0.05,93.4
,experiment,INFO-0009151,QD,QD,UNIST JNPark,5,17,,-4.59,,,MTT,A549,Human,Lung,24 h,0.5,96.5
,experiment,INFO-0009151,QD,QD,UNIST JNPark,5,17,,-4.59,,,MTT,A549,Human,Lung,24 h,5,97.8
,experiment,INFO-0009151,QD,QD,UNIST JNPark,5,17,,-4.59,,,MTT,A549,Human,Lung,24 h,50,42.3
,experiment,INFO-0009151,QD,QD,UNIST JNPark,5,17,,-4.59,,,MTT,A549,Human,Lung,24 h,500,2.3
,experiment,INFO-0004948,Oxide,Fe3O4,UNIST JNPark,,57.8,,-6.6,,,CellTiter-Glo®,A549,Human,Lung,24 h,0,100
,experiment,INFO-0004948,Oxide,Fe3O4,UNIST JNPark,,57.8,,-6.6,,,CellTiter-Glo®,A549,Human,Lung,24 h,0.05,100
,experiment,INFO-0004948,Oxide,Fe3O4,UNIST JNPark,,57.8,,-6.6,,,CellTiter-Glo®,A549,Human,Lung,24 h,0.5,98.7
,experiment,INFO-0004948,Oxide,Fe3O4,UNIST JNPark,,57.8,,-6.6,,,CellTiter-Glo®,A549,Human,Lung,24 h,5,81.3
,experiment,INFO-0004948,Oxide,Fe3O4,UNIST JNPark,,57.8,,-6.6,,,CellTiter-Glo®,A549,Human,Lung,24 h,50,31.9
,experiment,INFO-0004948,Oxide,Fe3O4,UNIST JNPark,,57.8,,-6.6,,,CellTiter-Glo®,A549,Human,Lung,24 h,500,1.6
,experiment,INFO-0004948,Oxide,Fe3O4,UNIST JNPark,,57.8,,-6.6,,,CCK-8,A549,Human,Lung,24 h,0,100
,experiment,INFO-0004948,Oxide,Fe3O4,UNIST JNPark,,57.8,,-6.6,,,CCK-8,A549,Human,Lung,24 h,0.05,118.9
,experiment,INFO-0004948,Oxide,Fe3O4,UNIST JNPark,,57.8,,-6.6,,,CCK-8,A549,Human,Lung,24 h,0.5,123.9
,experiment,INFO-0004948,Oxide,Fe3O4,UNIST JNPark,,57.8,,-6.6,,,CCK-8,A549,Human,Lung,24 h,5,111.5
,experiment,INFO-0004948,Oxide,Fe3O4,UNIST JNPark,,57.8,,-6.6,,,CCK-8,A549,Human,Lung,24 h,50,118.9
,experiment,INFO-0004948,Oxide,Fe3O4,UNIST JNPark,,57.8,,-6.6,,,CCK-8,A549,Human,Lung,24 h,500,95.6
,experiment,INFO-0004944,Oxide,Fe3O4,UNIST JNPark,,104.3,,-6,,,CellTiter-Glo®,A549,Human,Lung,24 h,0,100
,experiment,INFO-0004944,Oxide,Fe3O4,UNIST JNPark,,104.3,,-6,,,CellTiter-Glo®,A549,Human,Lung,24 h,0.05,100.3
,experiment,INFO-0004944,Oxide,Fe3O4,UNIST JNPark,,104.3,,-6,,,CellTiter-Glo®,A549,Human,Lung,24 h,0.5,100.7
,experiment,INFO-0004944,Oxide,Fe3O4,UNIST JNPark,,104.3,,-6,,,CellTiter-Glo®,A549,Human,Lung,24 h,5,93.2
,experiment,INFO-0004944,Oxide,Fe3O4,UNIST JNPark,,104.3,,-6,,,CellTiter-Glo®,A549,Human,Lung,24 h,50,50.6
,experiment,INFO-0004944,Oxide,Fe3O4,UNIST JNPark,,104.3,,-6,,,CellTiter-Glo®,A549,Human,Lung,24 h,500,4.5
,experiment,INFO-0004944,Oxide,Fe3O4,UNIST JNPark,,104.3,,-6,,,CCK-8,A549,Human,Lung,24 h,0,100
,experiment,INFO-0004944,Oxide,Fe3O4,UNIST JNPark,,104.3,,-6,,,CCK-8,A549,Human,Lung,24 h,0.05,118
,experiment,INFO-0004944,Oxide,Fe3O4,UNIST JNPark,,104.3,,-6,,,CCK-8,A549,Human,Lung,24 h,0.5,120.3
,experiment,INFO-0004944,Oxide,Fe3O4,UNIST JNPark,,104.3,,-6,,,CCK-8,A549,Human,Lung,24 h,5,114
,experiment,INFO-0004944,Oxide,Fe3O4,UNIST JNPark,,104.3,,-6,,,CCK-8,A549,Human,Lung,24 h,50,117.4
,experiment,INFO-0004944,Oxide,Fe3O4,UNIST JNPark,,104.3,,-6,,,CCK-8,A549,Human,Lung,24 h,500,105.9
,experiment,INFO-0004940,Oxide,Fe3O4,UNIST JNPark,,16.9,,-3.8,,,CellTiter-Glo®,A549,Human,Lung,24 h,0,100
,experiment,INFO-0004940,Oxide,Fe3O4,UNIST JNPark,,16.9,,-3.8,,,CellTiter-Glo®,A549,Human,Lung,24 h,0.05,99.7
,experiment,INFO-0004940,Oxide,Fe3O4,UNIST JNPark,,16.9,,-3.8,,,CellTiter-Glo®,A549,Human,Lung,24 h,0.5,103
,experiment,INFO-0004940,Oxide,Fe3O4,UNIST JNPark,,16.9,,-3.8,,,CellTiter-Glo®,A549,Human,Lung,24 h,5,92.6
,experiment,INFO-0004940,Oxide,Fe3O4,UNIST JNPark,,16.9,,-3.8,,,CellTiter-Glo®,A549,Human,Lung,24 h,50,55.7
,experiment,INFO-0004940,Oxide,Fe3O4,UNIST JNPark,,16.9,,-3.8,,,CellTiter-Glo®,A549,Human,Lung,24 h,500,9.3
,experiment,INFO-0004940,Oxide,Fe3O4,UNIST JNPark,,16.9,,-3.8,,,CCK-8,A549,Human,Lung,24 h,0,100
,experiment,INFO-0004940,Oxide,Fe3O4,UNIST JNPark,,16.9,,-3.8,,,CCK-8,A549,Human,Lung,24 h,0.05,102.3
,experiment,INFO-0004940,Oxide,Fe3O4,UNIST JNPark,,16.9,,-3.8,,,CCK-8,A549,Human,Lung,24 h,0.5,99.5
,experiment,INFO-0004940,Oxide,Fe3O4,UNIST JNPark,,16.9,,-3.8,,,CCK-8,A549,Human,Lung,24 h,5,93.5
,experiment,INFO-0004940,Oxide,Fe3O4,UNIST JNPark,,16.9,,-3.8,,,CCK-8,A549,Human,Lung,24 h,50,97
,experiment,INFO-0004940,Oxide,Fe3O4,UNIST JNPark,,16.9,,-3.8,,,CCK-8,A549,Human,Lung,24 h,500,75.2
