Repository: dydtkddl/nanometaloxide

File: 00datacollection/01s2nano_data.csv (part 43 of 75)
Tags,Source,Info #,Material group,Material type,Manufacturer,Core (or Grain) size (nm),Hydrodynamic size (nm),Size distribution,Surface charge (mV),Surface Area (m^2/g),Shape,Assay method,Cell line (or type),Cell line species,IC origin,Exposure time,Dose (ug/ml),Toxicity value (%)
,experiment,INFO-0004936,QD,QD,UNIST JNPark,,30,,-4.9,,,CellTiter-Glo®,A549,Human,Lung,24 h,0,100
,experiment,INFO-0004936,QD,QD,UNIST JNPark,,30,,-4.9,,,CellTiter-Glo®,A549,Human,Lung,24 h,0.05,101.4
,experiment,INFO-0004936,QD,QD,UNIST JNPark,,30,,-4.9,,,CellTiter-Glo®,A549,Human,Lung,24 h,0.5,99.2
,experiment,INFO-0004936,QD,QD,UNIST JNPark,,30,,-4.9,,,CellTiter-Glo®,A549,Human,Lung,24 h,5,99.8
,experiment,INFO-0004936,QD,QD,UNIST JNPark,,30,,-4.9,,,CellTiter-Glo®,A549,Human,Lung,24 h,50,98.8
,experiment,INFO-0004936,QD,QD,UNIST JNPark,,30,,-4.9,,,CellTiter-Glo®,A549,Human,Lung,24 h,500,75.4
,experiment,INFO-0004936,QD,QD,UNIST JNPark,,30,,-4.9,,,CCK-8,A549,Human,Lung,24 h,0,100
,experiment,INFO-0004936,QD,QD,UNIST JNPark,,30,,-4.9,,,CCK-8,A549,Human,Lung,24 h,0.05,107.1
,experiment,INFO-0004936,QD,QD,UNIST JNPark,,30,,-4.9,,,CCK-8,A549,Human,Lung,24 h,0.5,103.5
,experiment,INFO-0004936,QD,QD,UNIST JNPark,,30,,-4.9,,,CCK-8,A549,Human,Lung,24 h,5,104.1
,experiment,INFO-0004936,QD,QD,UNIST JNPark,,30,,-4.9,,,CCK-8,A549,Human,Lung,24 h,50,107.8
,experiment,INFO-0004936,QD,QD,UNIST JNPark,,30,,-4.9,,,CCK-8,A549,Human,Lung,24 h,500,102
,experiment,INFO-0004936,QD,QD,UNIST JNPark,,30,,-4.9,,,CellTiter-Glo®,A549,Human,Lung,24 h,0,100
,experiment,INFO-0004936,QD,QD,UNIST JNPark,,30,,-4.9,,,CellTiter-Glo®,A549,Human,Lung,24 h,0.05,102.8
,experiment,INFO-0004936,QD,QD,UNIST JNPark,,30,,-4.9,,,CellTiter-Glo®,A549,Human,Lung,24 h,0.5,101.9
,experiment,INFO-0004936,QD,QD,UNIST JNPark,,30,,-4.9,,,CellTiter-Glo®,A549,Human,Lung,24 h,5,100.3
,experiment,INFO-0004936,QD,QD,UNIST JNPark,,30,,-4.9,,,CellTiter-Glo®,A549,Human,Lung,24 h,50,98
,experiment,INFO-0004936,QD,QD,UNIST JNPark,,30,,-4.9,,,CellTiter-Glo®,A549,Human,Lung,24 h,500,76.7
,experiment,INFO-0004936,QD,QD,UNIST JNPark,,30,,-4.9,,,CCK-8,A549,Human,Lung,24 h,0,100
,experiment,INFO-0004936,QD,QD,UNIST JNPark,,30,,-4.9,,,CCK-8,A549,Human,Lung,24 h,0.05,95.1
,experiment,INFO-0004936,QD,QD,UNIST JNPark,,30,,-4.9,,,CCK-8,A549,Human,Lung,24 h,0.5,103.7
,experiment,INFO-0004936,QD,QD,UNIST JNPark,,30,,-4.9,,,CCK-8,A549,Human,Lung,24 h,5,107.7
,experiment,INFO-0004936,QD,QD,UNIST JNPark,,30,,-4.9,,,CCK-8,A549,Human,Lung,24 h,50,100.2
,experiment,INFO-0004936,QD,QD,UNIST JNPark,,30,,-4.9,,,CCK-8,A549,Human,Lung,24 h,500,103
,experiment,INFO-0004932,QD,QD,UNIST JNPark,,86.6,,-3.9,,,CellTiter-Glo®,A549,Human,Lung,24 h,0,100
,experiment,INFO-0004932,QD,QD,UNIST JNPark,,86.6,,-3.9,,,CellTiter-Glo®,A549,Human,Lung,24 h,0.05,98.8
,experiment,INFO-0004932,QD,QD,UNIST JNPark,,86.6,,-3.9,,,CellTiter-Glo®,A549,Human,Lung,24 h,0.5,97.5
,experiment,INFO-0004932,QD,QD,UNIST JNPark,,86.6,,-3.9,,,CellTiter-Glo®,A549,Human,Lung,24 h,5,95.5
,experiment,INFO-0004932,QD,QD,UNIST JNPark,,86.6,,-3.9,,,CellTiter-Glo®,A549,Human,Lung,24 h,50,72.3
,experiment,INFO-0004932,QD,QD,UNIST JNPark,,86.6,,-3.9,,,CellTiter-Glo®,A549,Human,Lung,24 h,500,22.7
,experiment,INFO-0004932,QD,QD,UNIST JNPark,,86.6,,-3.9,,,RealTime-Glo MT Cell Viability Assay,A549,Human,Lung,24 h,0,100
,experiment,INFO-0004932,QD,QD,UNIST JNPark,,86.6,,-3.9,,,RealTime-Glo MT Cell Viability Assay,A549,Human,Lung,24 h,0.05,98.1
,experiment,INFO-0004932,QD,QD,UNIST JNPark,,86.6,,-3.9,,,RealTime-Glo MT Cell Viability Assay,A549,Human,Lung,24 h,0.5,99
,experiment,INFO-0004932,QD,QD,UNIST JNPark,,86.6,,-3.9,,,RealTime-Glo MT Cell Viability Assay,A549,Human,Lung,24 h,5,95.9
,experiment,INFO-0004932,QD,QD,UNIST JNPark,,86.6,,-3.9,,,RealTime-Glo MT Cell Viability Assay,A549,Human,Lung,24 h,50,52.5
,experiment,INFO-0004932,QD,QD,UNIST JNPark,,86.6,,-3.9,,,RealTime-Glo MT Cell Viability Assay,A549,Human,Lung,24 h,500,2.1
,experiment,INFO-0004932,QD,QD,UNIST JNPark,,86.6,,-3.9,,,CellTiter-Glo®,A549,Human,Lung,24 h,0,100
,experiment,INFO-0004932,QD,QD,UNIST JNPark,,86.6,,-3.9,,,CellTiter-Glo®,A549,Human,Lung,24 h,0.05,93.6
,experiment,INFO-0004932,QD,QD,UNIST JNPark,,86.6,,-3.9,,,CellTiter-Glo®,A549,Human,Lung,24 h,0.5,93.5
,experiment,INFO-0004932,QD,QD,UNIST JNPark,,86.6,,-3.9,,,CellTiter-Glo®,A549,Human,Lung,24 h,5,91.1
,experiment,INFO-0004932,QD,QD,UNIST JNPark,,86.6,,-3.9,,,CellTiter-Glo®,A549,Human,Lung,24 h,50,66.8
,experiment,INFO-0004932,QD,QD,UNIST JNPark,,86.6,,-3.9,,,CellTiter-Glo®,A549,Human,Lung,24 h,500,19.6
,experiment,INFO-0004932,QD,QD,UNIST JNPark,,86.6,,-3.9,,,CCK-8,A549,Human,Lung,24 h,0,100
,experiment,INFO-0004932,QD,QD,UNIST JNPark,,86.6,,-3.9,,,CCK-8,A549,Human,Lung,24 h,0.05,103.5
,experiment,INFO-0004932,QD,QD,UNIST JNPark,,86.6,,-3.9,,,CCK-8,A549,Human,Lung,24 h,0.5,106
,experiment,INFO-0004932,QD,QD,UNIST JNPark,,86.6,,-3.9,,,CCK-8,A549,Human,Lung,24 h,5,97.4
,experiment,INFO-0004932,QD,QD,UNIST JNPark,,86.6,,-3.9,,,CCK-8,A549,Human,Lung,24 h,50,110.2
,experiment,INFO-0004932,QD,QD,UNIST JNPark,,86.6,,-3.9,,,CCK-8,A549,Human,Lung,24 h,500,112.9
,article,17125965,Carbon,SWCNT,Carbon Nanotechnologies Inc.,1,,,,,,MTT,A549,Human,Lung,24 h,0,99.8986
,article,17125965,Carbon,SWCNT,Carbon Nanotechnologies Inc.,1,,,,,,MTT,A549,Human,Lung,24 h,1.5625,112.6743
,article,17125965,Carbon,SWCNT,Carbon Nanotechnologies Inc.,1,,,,,,MTT,A549,Human,Lung,24 h,3.125,113.7389
,article,17125965,Carbon,SWCNT,Carbon Nanotechnologies Inc.,1,,,,,,MTT,A549,Human,Lung,24 h,6.25,113.2066
,article,17125965,Carbon,SWCNT,Carbon Nanotechnologies Inc.,1,,,,,,MTT,A549,Human,Lung,24 h,12.5,113.7389
,article,17125965,Carbon,SWCNT,Carbon Nanotechnologies Inc.,1,,,,,,MTT,A549,Human,Lung,24 h,25,111.7871
,article,17125965,Carbon,SWCNT,Carbon Nanotechnologies Inc.,1,,,,,,MTT,A549,Human,Lung,24 h,50,120.4816
,article,17125965,Carbon,SWCNT,Carbon Nanotechnologies Inc.,1,,,,,,MTT,A549,Human,Lung,24 h,100,117.82
,article,17125965,Carbon,SWCNT,Carbon Nanotechnologies Inc.,1,,,,,,MTT,A549,Human,Lung,24 h,200,106.6413
,article,17125965,Carbon,SWCNT,Carbon Nanotechnologies Inc.,1,,,,,,MTT,A549,Human,Lung,24 h,400,98.834
,article,17125965,Carbon,SWCNT,Carbon Nanotechnologies Inc.,1,,,,,,MTT,A549,Human,Lung,24 h,800,113.7389
,experiment,INFO-0004932,QD,QD,UNIST JNPark,,86.6,,-3.9,,,CellTiter-Glo®,A549,Human,Lung,24 h,0,100
,experiment,INFO-0004932,QD,QD,UNIST JNPark,,86.6,,-3.9,,,CellTiter-Glo®,A549,Human,Lung,24 h,0.05,98.5
,experiment,INFO-0004932,QD,QD,UNIST JNPark,,86.6,,-3.9,,,CellTiter-Glo®,A549,Human,Lung,24 h,0.5,98.1
,experiment,INFO-0004932,QD,QD,UNIST JNPark,,86.6,,-3.9,,,CellTiter-Glo®,A549,Human,Lung,24 h,5,96.5
,experiment,INFO-0004932,QD,QD,UNIST JNPark,,86.6,,-3.9,,,CellTiter-Glo®,A549,Human,Lung,24 h,50,74.1
,experiment,INFO-0004932,QD,QD,UNIST JNPark,,86.6,,-3.9,,,CellTiter-Glo®,A549,Human,Lung,24 h,500,22.5
,experiment,INFO-0004932,QD,QD,UNIST JNPark,,86.6,,-3.9,,,CCK-8,A549,Human,Lung,24 h,0,100
,experiment,INFO-0004932,QD,QD,UNIST JNPark,,86.6,,-3.9,,,CCK-8,A549,Human,Lung,24 h,0.05,102.1
,experiment,INFO-0004932,QD,QD,UNIST JNPark,,86.6,,-3.9,,,CCK-8,A549,Human,Lung,24 h,0.5,102.8
,experiment,INFO-0004932,QD,QD,UNIST JNPark,,86.6,,-3.9,,,CCK-8,A549,Human,Lung,24 h,5,102.5
,experiment,INFO-0004932,QD,QD,UNIST JNPark,,86.6,,-3.9,,,CCK-8,A549,Human,Lung,24 h,50,106.1
,experiment,INFO-0004932,QD,QD,UNIST JNPark,,86.6,,-3.9,,,CCK-8,A549,Human,Lung,24 h,500,105.3
,experiment,INFO-0004928,QD,QD,UNIST JNPark,,113.4,,-3.6,,,CellTiter-Glo®,A549,Human,Lung,24 h,0,100
,experiment,INFO-0004928,QD,QD,UNIST JNPark,,113.4,,-3.6,,,CellTiter-Glo®,A549,Human,Lung,24 h,0.05,99.5
,experiment,INFO-0004928,QD,QD,UNIST JNPark,,113.4,,-3.6,,,CellTiter-Glo®,A549,Human,Lung,24 h,0.5,98.3
,experiment,INFO-0004928,QD,QD,UNIST JNPark,,113.4,,-3.6,,,CellTiter-Glo®,A549,Human,Lung,24 h,5,94.8
,experiment,INFO-0004928,QD,QD,UNIST JNPark,,113.4,,-3.6,,,CellTiter-Glo®,A549,Human,Lung,24 h,50,75.3
,experiment,INFO-0004928,QD,QD,UNIST JNPark,,113.4,,-3.6,,,CellTiter-Glo®,A549,Human,Lung,24 h,500,19
,experiment,INFO-0004928,QD,QD,UNIST JNPark,,113.4,,-3.6,,,RealTime-Glo MT Cell Viability Assay,A549,Human,Lung,24 h,0,100
,experiment,INFO-0004928,QD,QD,UNIST JNPark,,113.4,,-3.6,,,RealTime-Glo MT Cell Viability Assay,A549,Human,Lung,24 h,0.05,100.2
,experiment,INFO-0004928,QD,QD,UNIST JNPark,,113.4,,-3.6,,,RealTime-Glo MT Cell Viability Assay,A549,Human,Lung,24 h,0.5,104.9
,experiment,INFO-0004928,QD,QD,UNIST JNPark,,113.4,,-3.6,,,RealTime-Glo MT Cell Viability Assay,A549,Human,Lung,24 h,5,96.2
,experiment,INFO-0004928,QD,QD,UNIST JNPark,,113.4,,-3.6,,,RealTime-Glo MT Cell Viability Assay,A549,Human,Lung,24 h,50,65.8
,experiment,INFO-0004928,QD,QD,UNIST JNPark,,113.4,,-3.6,,,RealTime-Glo MT Cell Viability Assay,A549,Human,Lung,24 h,500,5.1
,experiment,INFO-0004928,QD,QD,UNIST JNPark,,113.4,,-3.6,,,CellTiter-Glo®,A549,Human,Lung,24 h,0,100
,experiment,INFO-0004928,QD,QD,UNIST JNPark,,113.4,,-3.6,,,CellTiter-Glo®,A549,Human,Lung,24 h,0.05,101
,experiment,INFO-0004928,QD,QD,UNIST JNPark,,113.4,,-3.6,,,CellTiter-Glo®,A549,Human,Lung,24 h,0.5,98.7
,experiment,INFO-0004928,QD,QD,UNIST JNPark,,113.4,,-3.6,,,CellTiter-Glo®,A549,Human,Lung,24 h,5,96.3
,experiment,INFO-0004928,QD,QD,UNIST JNPark,,113.4,,-3.6,,,CellTiter-Glo®,A549,Human,Lung,24 h,50,77.9
,experiment,INFO-0004928,QD,QD,UNIST JNPark,,113.4,,-3.6,,,CellTiter-Glo®,A549,Human,Lung,24 h,500,21.1
,experiment,INFO-0004928,QD,QD,UNIST JNPark,,113.4,,-3.6,,,CCK-8,A549,Human,Lung,24 h,0,100
,experiment,INFO-0004928,QD,QD,UNIST JNPark,,113.4,,-3.6,,,CCK-8,A549,Human,Lung,24 h,0.05,105.9
,experiment,INFO-0004928,QD,QD,UNIST JNPark,,113.4,,-3.6,,,CCK-8,A549,Human,Lung,24 h,0.5,104.1
,experiment,INFO-0004928,QD,QD,UNIST JNPark,,113.4,,-3.6,,,CCK-8,A549,Human,Lung,24 h,5,106.1
,experiment,INFO-0004928,QD,QD,UNIST JNPark,,113.4,,-3.6,,,CCK-8,A549,Human,Lung,24 h,50,106.6
,experiment,INFO-0004928,QD,QD,UNIST JNPark,,113.4,,-3.6,,,CCK-8,A549,Human,Lung,24 h,500,90.2
,experiment,INFO-0004928,QD,QD,UNIST JNPark,,113.4,,-3.6,,,CellTiter-Glo®,A549,Human,Lung,24 h,0,100
,experiment,INFO-0004928,QD,QD,UNIST JNPark,,113.4,,-3.6,,,CellTiter-Glo®,A549,Human,Lung,24 h,0.05,103.8
,experiment,INFO-0004928,QD,QD,UNIST JNPark,,113.4,,-3.6,,,CellTiter-Glo®,A549,Human,Lung,24 h,0.5,103.2
,experiment,INFO-0004928,QD,QD,UNIST JNPark,,113.4,,-3.6,,,CellTiter-Glo®,A549,Human,Lung,24 h,5,103.6
,experiment,INFO-0004928,QD,QD,UNIST JNPark,,113.4,,-3.6,,,CellTiter-Glo®,A549,Human,Lung,24 h,50,84.7
,experiment,INFO-0004928,QD,QD,UNIST JNPark,,113.4,,-3.6,,,CellTiter-Glo®,A549,Human,Lung,24 h,500,26.8
,experiment,INFO-0004928,QD,QD,UNIST JNPark,,113.4,,-3.6,,,CCK-8,A549,Human,Lung,24 h,0,100
,experiment,INFO-0004928,QD,QD,UNIST JNPark,,113.4,,-3.6,,,CCK-8,A549,Human,Lung,24 h,0.05,105
,experiment,INFO-0004928,QD,QD,UNIST JNPark,,113.4,,-3.6,,,CCK-8,A549,Human,Lung,24 h,0.5,104.8
,experiment,INFO-0004928,QD,QD,UNIST JNPark,,113.4,,-3.6,,,CCK-8,A549,Human,Lung,24 h,5,109
,experiment,INFO-0004928,QD,QD,UNIST JNPark,,113.4,,-3.6,,,CCK-8,A549,Human,Lung,24 h,50,114
,experiment,INFO-0004928,QD,QD,UNIST JNPark,,113.4,,-3.6,,,CCK-8,A549,Human,Lung,24 h,500,108
,article,17125965,Carbon,SWCNT,Carbon Nanotechnologies Inc.,1,,,,,,MTT,A549,Human,Lung,24 h,0,99.8986
,article,17125965,Carbon,SWCNT,Carbon Nanotechnologies Inc.,1,,,,,,MTT,A549,Human,Lung,24 h,1.5625,100.4309
,article,17125965,Carbon,SWCNT,Carbon Nanotechnologies Inc.,1,,,,,,MTT,A549,Human,Lung,24 h,3.125,94.2205
,article,17125965,Carbon,SWCNT,Carbon Nanotechnologies Inc.,1,,,,,,MTT,A549,Human,Lung,24 h,6.25,93.1559
,article,17125965,Carbon,SWCNT,Carbon Nanotechnologies Inc.,1,,,,,,MTT,A549,Human,Lung,24 h,12.5,94.7529
,article,17125965,Carbon,SWCNT,Carbon Nanotechnologies Inc.,1,,,,,,MTT,A549,Human,Lung,24 h,25,88.5425
,article,17125965,Carbon,SWCNT,Carbon Nanotechnologies Inc.,1,,,,,,MTT,A549,Human,Lung,24 h,50,90.6717
,article,17125965,Carbon,SWCNT,Carbon Nanotechnologies Inc.,1,,,,,,MTT,A549,Human,Lung,24 h,100,82.8644
,article,17125965,Carbon,SWCNT,Carbon Nanotechnologies Inc.,1,,,,,,MTT,A549,Human,Lung,24 h,200,90.1394
,article,17125965,Carbon,SWCNT,Carbon Nanotechnologies Inc.,1,,,,,,MTT,A549,Human,Lung,24 h,400,59.7972
,article,17125965,Carbon,SWCNT,Carbon Nanotechnologies Inc.,1,,,,,,MTT,A549,Human,Lung,24 h,800,21.6477
,article,17125965,Carbon,SWCNT,Carbon Nanotechnologies Inc.,1,,,,,,Coomassie Blue,A549,Human,Lung,24 h,0,100.2262
,article,17125965,Carbon,SWCNT,Carbon Nanotechnologies Inc.,1,,,,,,Coomassie Blue,A549,Human,Lung,24 h,1.5625,111.4701
,article,17125965,Carbon,SWCNT,Carbon Nanotechnologies Inc.,1,,,,,,Coomassie Blue,A549,Human,Lung,24 h,3.125,108.3683
,article,17125965,Carbon,SWCNT,Carbon Nanotechnologies Inc.,1,,,,,,Coomassie Blue,A549,Human,Lung,24 h,6.25,101.7771
,article,17125965,Carbon,SWCNT,Carbon Nanotechnologies Inc.,1,,,,,,Coomassie Blue,A549,Human,Lung,24 h,12.5,100.42
,article,17125965,Carbon,SWCNT,Carbon Nanotechnologies Inc.,1,,,,,,Coomassie Blue,A549,Human,Lung,24 h,25,101.7771
,article,17125965,Carbon,SWCNT,Carbon Nanotechnologies Inc.,1,,,,,,Coomassie Blue,A549,Human,Lung,24 h,50,104.4911
,article,17125965,Carbon,SWCNT,Carbon Nanotechnologies Inc.,1,,,,,,Coomassie Blue,A549,Human,Lung,24 h,100,111.4701
,article,17125965,Carbon,SWCNT,Carbon Nanotechnologies Inc.,1,,,,,,Coomassie Blue,A549,Human,Lung,24 h,200,102.9402
,article,17125965,Carbon,SWCNT,Carbon Nanotechnologies Inc.,1,,,,,,Coomassie Blue,A549,Human,Lung,24 h,400,78.3199
,article,17125965,Carbon,SWCNT,Carbon Nanotechnologies Inc.,1,,,,,,Coomassie Blue,A549,Human,Lung,24 h,800,48.0775
,article,17125965,Carbon,SWCNT,Carbon Nanotechnologies Inc.,1,,,,,,Coomassie Blue,A549,Human,Lung,24 h,0,100.2262
,article,17125965,Carbon,SWCNT,Carbon Nanotechnologies Inc.,1,,,,,,Coomassie Blue,A549,Human,Lung,24 h,1.5625,101.3893
,article,17125965,Carbon,SWCNT,Carbon Nanotechnologies Inc.,1,,,,,,Coomassie Blue,A549,Human,Lung,24 h,3.125,98.4814
,article,17125965,Carbon,SWCNT,Carbon Nanotechnologies Inc.,1,,,,,,Coomassie Blue,A549,Human,Lung,24 h,6.25,98.8691
,article,17125965,Carbon,SWCNT,Carbon Nanotechnologies Inc.,1,,,,,,Coomassie Blue,A549,Human,Lung,24 h,12.5,96.349
,article,17125965,Carbon,SWCNT,Carbon Nanotechnologies Inc.,1,,,,,,Coomassie Blue,A549,Human,Lung,24 h,25,90.9208
,article,17125965,Carbon,SWCNT,Carbon Nanotechnologies Inc.,1,,,,,,Coomassie Blue,A549,Human,Lung,24 h,50,93.441
,article,17125965,Carbon,SWCNT,Carbon Nanotechnologies Inc.,1,,,,,,Coomassie Blue,A549,Human,Lung,24 h,100,88.7884
,article,17125965,Carbon,SWCNT,Carbon Nanotechnologies Inc.,1,,,,,,Coomassie Blue,A549,Human,Lung,24 h,200,82.391
,article,17125965,Carbon,SWCNT,Carbon Nanotechnologies Inc.,1,,,,,,Coomassie Blue,A549,Human,Lung,24 h,400,70.7593
,article,17125965,Carbon,SWCNT,Carbon Nanotechnologies Inc.,1,,,,,,Coomassie Blue,A549,Human,Lung,24 h,800,66.1066
,article,17125965,Carbon,SWCNT,Carbon Nanotechnologies Inc.,1,,,,,,Alamar blue,A549,Human,Lung,24 h,0,99.87
,article,17125965,Carbon,SWCNT,Carbon Nanotechnologies Inc.,1,,,,,,Alamar blue,A549,Human,Lung,24 h,1.5625,95.9688
,article,17125965,Carbon,SWCNT,Carbon Nanotechnologies Inc.,1,,,,,,Alamar blue,A549,Human,Lung,24 h,3.125,92.2237
,article,17125965,Carbon,SWCNT,Carbon Nanotechnologies Inc.,1,,,,,,Alamar blue,A549,Human,Lung,24 h,6.25,89.5709
,article,17125965,Carbon,SWCNT,Carbon Nanotechnologies Inc.,1,,,,,,Alamar blue,A549,Human,Lung,24 h,12.5,85.5137
,article,17125965,Carbon,SWCNT,Carbon Nanotechnologies Inc.,1,,,,,,Alamar blue,A549,Human,Lung,24 h,25,83.6411
,article,17125965,Carbon,SWCNT,Carbon Nanotechnologies Inc.,1,,,,,,Alamar blue,A549,Human,Lung,24 h,50,84.5774
,article,17125965,Carbon,SWCNT,Carbon Nanotechnologies Inc.,1,,,,,,Alamar blue,A549,Human,Lung,24 h,100,82.2367
,article,17125965,Carbon,SWCNT,Carbon Nanotechnologies Inc.,1,,,,,,Alamar blue,A549,Human,Lung,24 h,200,87.6983
,article,17125965,Carbon,SWCNT,Carbon Nanotechnologies Inc.,1,,,,,,Alamar blue,A549,Human,Lung,24 h,400,52.7438
,article,17125965,Carbon,SWCNT,Carbon Nanotechnologies Inc.,1,,,,,,Alamar blue,A549,Human,Lung,24 h,800,13.7321
,article,17125965,Carbon,SWCNT,Carbon Nanotechnologies Inc.,1,,,,,,Alamar blue,A549,Human,Lung,24 h,0,100.1821
,article,17125965,Carbon,SWCNT,Carbon Nanotechnologies Inc.,1,,,,,,Alamar blue,A549,Human,Lung,24 h,1.5625,97.2172
,article,17125965,Carbon,SWCNT,Carbon Nanotechnologies Inc.,1,,,,,,Alamar blue,A549,Human,Lung,24 h,3.125,94.0962
,article,17125965,Carbon,SWCNT,Carbon Nanotechnologies Inc.,1,,,,,,Alamar blue,A549,Human,Lung,24 h,6.25,90.5072
,article,17125965,Carbon,SWCNT,Carbon Nanotechnologies Inc.,1,,,,,,Alamar blue,A549,Human,Lung,24 h,12.5,89.7269
,article,17125965,Carbon,SWCNT,Carbon Nanotechnologies Inc.,1,,,,,,Alamar blue,A549,Human,Lung,24 h,25,86.9181
,article,17125965,Carbon,SWCNT,Carbon Nanotechnologies Inc.,1,,,,,,Alamar blue,A549,Human,Lung,24 h,50,84.5774
,article,17125965,Carbon,SWCNT,Carbon Nanotechnologies Inc.,1,,,,,,Alamar blue,A549,Human,Lung,24 h,100,86.9181
,article,17125965,Carbon,SWCNT,Carbon Nanotechnologies Inc.,1,,,,,,Alamar blue,A549,Human,Lung,24 h,200,82.2367
,article,17125965,Carbon,SWCNT,Carbon Nanotechnologies Inc.,1,,,,,,Alamar blue,A549,Human,Lung,24 h,400,77.3992
,article,17125965,Carbon,SWCNT,Carbon Nanotechnologies Inc.,1,,,,,,Alamar blue,A549,Human,Lung,24 h,800,98.7776
,article,17141434,Carbon,SWCNT,"Nanostructured & Amorphous Materials Inc., Los Alamos, USA",,,,,400,,WST,NR8383,Rat,Lung,24 h,10,100.4604
,article,17141434,Carbon,SWCNT,"Nanostructured & Amorphous Materials Inc., Los Alamos, USA",,,,,400,,WST,NR8383,Rat,Lung,24 h,100,84.9105
,article,17141434,Carbon,SWCNT,"Nanostructured & Amorphous Materials Inc., Los Alamos, USA",,,,,400,,MTT,NR8383,Rat,Lung,24 h,10,69.1489
,article,17141434,Carbon,SWCNT,"Nanostructured & Amorphous Materials Inc., Los Alamos, USA",,,,,400,,MTT,NR8383,Rat,Lung,24 h,100,69.9088
,article,17141434,Carbon,SWCNT,"Nanostructured & Amorphous Materials Inc., Los Alamos, USA",,,,,400,,WST,NR8383,Rat,Lung,24 h,5,99.8465
,article,17141434,Carbon,SWCNT,"Nanostructured & Amorphous Materials Inc., Los Alamos, USA",,,,,400,,WST,NR8383,Rat,Lung,24 h,10,80
,article,17141434,Carbon,SWCNT,"Nanostructured & Amorphous Materials Inc., Los Alamos, USA",,,,,400,,WST,NR8383,Rat,Lung,24 h,50,50.5371
,article,17141434,Carbon,SWCNT,"Nanostructured & Amorphous Materials Inc., Los Alamos, USA",,,,,400,,WST,NR8383,Rat,Lung,24 h,100,17.5959
,article,17141434,Carbon,SWCNT,"Nanostructured & Amorphous Materials Inc., Los Alamos, USA",,,,,400,,MTT,NR8383,Rat,Lung,24 h,5,80.5471
,article,17141434,Carbon,SWCNT,"Nanostructured & Amorphous Materials Inc., Los Alamos, USA",,,,,400,,MTT,NR8383,Rat,Lung,24 h,10,49.0881
,article,17141434,Carbon,SWCNT,"Nanostructured & Amorphous Materials Inc., Los Alamos, USA",,,,,400,,MTT,NR8383,Rat,Lung,24 h,50,38.2979
,article,17141434,Carbon,SWCNT,"Nanostructured & Amorphous Materials Inc., Los Alamos, USA",,,,,400,,MTT,NR8383,Rat,Rattus norvegicus,24 h,100,21.2766
,article,14514433,Carbon,SWCNT,NASA-JSC,,,,,,,Alamar blue,HaCaT,Human,Skin,18 h,0,100
,article,14514433,Carbon,SWCNT,NASA-JSC,,,,,,,Alamar blue,HaCaT,Human,Skin,18 h,0.06,88.156
,article,14514433,Carbon,SWCNT,NASA-JSC,,,,,,,Alamar blue,HaCaT,Human,Skin,18 h,0.12,75.246
,article,14514433,Carbon,SWCNT,NASA-JSC,,,,,,,Alamar blue,HaCaT,Human,Skin,18 h,0.24,62.336
,article,17125965,Carbon,SWCNT,Carbon Nanotechnologies Inc.,1,,,,,,MTT,A549,Human,Lung,24 h,0,100
,article,17125965,Carbon,SWCNT,Carbon Nanotechnologies Inc.,1,,,,,,MTT,A549,Human,Lung,24 h,1.5625,90.629
,article,17125965,Carbon,SWCNT,Carbon Nanotechnologies Inc.,1,,,,,,MTT,A549,Human,Lung,24 h,3.125,83.357
,article,17125965,Carbon,SWCNT,Carbon Nanotechnologies Inc.,1,,,,,,MTT,A549,Human,Lung,24 h,6.25,78.322
,article,17125965,Carbon,SWCNT,Carbon Nanotechnologies Inc.,1,,,,,,MTT,A549,Human,Lung,24 h,12.5,70.769
,article,17125965,Carbon,SWCNT,Carbon Nanotechnologies Inc.,1,,,,,,MTT,A549,Human,Lung,24 h,25,69.091
,article,17125965,Carbon,SWCNT,Carbon Nanotechnologies Inc.,1,,,,,,MTT,A549,Human,Lung,24 h,50,66.014
,article,17125965,Carbon,SWCNT,Carbon Nanotechnologies Inc.,1,,,,,,MTT,A549,Human,Lung,24 h,100,64.336
,article,17125965,Carbon,SWCNT,Carbon Nanotechnologies Inc.,1,,,,,,MTT,A549,Human,Lung,24 h,200,66.014
,article,17125965,Carbon,SWCNT,Carbon Nanotechnologies Inc.,1,,,,,,MTT,A549,Human,Lung,24 h,400,66.014
,article,17125965,Carbon,SWCNT,Carbon Nanotechnologies Inc.,1,,,,,,MTT,A549,Human,Lung,24 h,800,55.385
,article,17125965,Carbon,SWCNT,Carbon Nanotechnologies Inc.,1,,,,,,MTT,A549,Human,Lung,24 h,0,100
,article,17125965,Carbon,SWCNT,Carbon Nanotechnologies Inc.,1,,,,,,MTT,A549,Human,Lung,24 h,1.5625,93.986
,article,17125965,Carbon,SWCNT,Carbon Nanotechnologies Inc.,1,,,,,,MTT,A549,Human,Lung,24 h,3.125,91.189
,article,17125965,Carbon,SWCNT,Carbon Nanotechnologies Inc.,1,,,,,,MTT,A549,Human,Lung,24 h,6.25,89.231
,article,17125965,Carbon,SWCNT,Carbon Nanotechnologies Inc.,1,,,,,,MTT,A549,Human,Lung,24 h,12.5,85.035
,article,17125965,Carbon,SWCNT,Carbon Nanotechnologies Inc.,1,,,,,,MTT,A549,Human,Lung,24 h,25,81.958
,article,17125965,Carbon,SWCNT,Carbon Nanotechnologies Inc.,1,,,,,,MTT,A549,Human,Lung,24 h,50,79.72
,article,17125965,Carbon,SWCNT,Carbon Nanotechnologies Inc.,1,,,,,,MTT,A549,Human,Lung,24 h,100,78.042
,article,17125965,Carbon,SWCNT,Carbon Nanotechnologies Inc.,1,,,,,,MTT,A549,Human,Lung,24 h,200,77.762
,article,17125965,Carbon,SWCNT,Carbon Nanotechnologies Inc.,1,,,,,,MTT,A549,Human,Lung,24 h,400,74.965
,article,17125965,Carbon,SWCNT,Carbon Nanotechnologies Inc.,1,,,,,,MTT,A549,Human,Lung,24 h,800,67.133
,article,17125965,Carbon,SWCNT,Carbon Nanotechnologies Inc.,1,,,,,,Coomassie Blue,A549,Human,Lung,24 h,0,100
,article,17125965,Carbon,SWCNT,Carbon Nanotechnologies Inc.,1,,,,,,Coomassie Blue,A549,Human,Lung,24 h,1.5625,97.68
,article,17125965,Carbon,SWCNT,Carbon Nanotechnologies Inc.,1,,,,,,Coomassie Blue,A549,Human,Lung,24 h,3.125,93.702
,article,17125965,Carbon,SWCNT,Carbon Nanotechnologies Inc.,1,,,,,,Coomassie Blue,A549,Human,Lung,24 h,6.25,88.84
,article,17125965,Carbon,SWCNT,Carbon Nanotechnologies Inc.,1,,,,,,Coomassie Blue,A549,Human,Lung,24 h,12.5,85.083
,article,17125965,Carbon,SWCNT,Carbon Nanotechnologies Inc.,1,,,,,,Coomassie Blue,A549,Human,Lung,24 h,25,84.641
,article,17125965,Carbon,SWCNT,Carbon Nanotechnologies Inc.,1,,,,,,Coomassie Blue,A549,Human,Lung,24 h,50,85.304
,article,17125965,Carbon,SWCNT,Carbon Nanotechnologies Inc.,1,,,,,,Coomassie Blue,A549,Human,Lung,24 h,100,81.547
,article,17125965,Carbon,SWCNT,Carbon Nanotechnologies Inc.,1,,,,,,Coomassie Blue,A549,Human,Lung,24 h,200,81.989
,article,17125965,Carbon,SWCNT,Carbon Nanotechnologies Inc.,1,,,,,,Coomassie Blue,A549,Human,Lung,24 h,400,74.696
,article,17125965,Carbon,SWCNT,Carbon Nanotechnologies Inc.,1,,,,,,Coomassie Blue,A549,Human,Lung,24 h,800,61.215
,article,17125965,Carbon,SWCNT,Carbon Nanotechnologies Inc.,1,,,,,,Coomassie Blue,A549,Human,Lung,24 h,0,100
,article,17125965,Carbon,SWCNT,Carbon Nanotechnologies Inc.,1,,,,,,Coomassie Blue,A549,Human,Lung,24 h,1.5625,95.691
,article,17125965,Carbon,SWCNT,Carbon Nanotechnologies Inc.,1,,,,,,Coomassie Blue,A549,Human,Lung,24 h,3.125,96.796
,article,17125965,Carbon,SWCNT,Carbon Nanotechnologies Inc.,1,,,,,,Coomassie Blue,A549,Human,Lung,24 h,6.25,92.376
,article,17125965,Carbon,SWCNT,Carbon Nanotechnologies Inc.,1,,,,,,Coomassie Blue,A549,Human,Lung,24 h,12.5,89.503
,article,17125965,Carbon,SWCNT,Carbon Nanotechnologies Inc.,1,,,,,,Coomassie Blue,A549,Human,Lung,24 h,25,87.956
,article,17125965,Carbon,SWCNT,Carbon Nanotechnologies Inc.,1,,,,,,Coomassie Blue,A549,Human,Lung,24 h,50,83.315
,article,17125965,Carbon,SWCNT,Carbon Nanotechnologies Inc.,1,,,,,,Coomassie Blue,A549,Human,Lung,24 h,100,87.293
,article,17125965,Carbon,SWCNT,Carbon Nanotechnologies Inc.,1,,,,,,Coomassie Blue,A549,Human,Lung,24 h,200,84.42
,article,17125965,Carbon,SWCNT,Carbon Nanotechnologies Inc.,1,,,,,,Coomassie Blue,A549,Human,Lung,24 h,400,75.58
,article,17125965,Carbon,SWCNT,Carbon Nanotechnologies Inc.,1,,,,,,Coomassie Blue,A549,Human,Lung,24 h,800,68.95
,article,17125965,Carbon,SWCNT,Carbon Nanotechnologies Inc.,1,,,,,,Alamar blue,A549,Human,Lung,24 h,0,100
,article,17125965,Carbon,SWCNT,Carbon Nanotechnologies Inc.,1,,,,,,Alamar blue,A549,Human,Lung,24 h,1.5625,94.774
,article,17125965,Carbon,SWCNT,Carbon Nanotechnologies Inc.,1,,,,,,Alamar blue,A549,Human,Lung,24 h,3.125,94.067
,article,17125965,Carbon,SWCNT,Carbon Nanotechnologies Inc.,1,,,,,,Alamar blue,A549,Human,Lung,24 h,6.25,88.88
,article,17125965,Carbon,SWCNT,Carbon Nanotechnologies Inc.,1,,,,,,Alamar blue,A549,Human,Lung,24 h,12.5,79.921
,article,17125965,Carbon,SWCNT,Carbon Nanotechnologies Inc.,1,,,,,,Alamar blue,A549,Human,Lung,24 h,25,82.043
,article,17125965,Carbon,SWCNT,Carbon Nanotechnologies Inc.,1,,,,,,Alamar blue,A549,Human,Lung,24 h,50,82.279
,article,17125965,Carbon,SWCNT,Carbon Nanotechnologies Inc.,1,,,,,,Alamar blue,A549,Human,Lung,24 h,100,82.515
,article,17125965,Carbon,SWCNT,Carbon Nanotechnologies Inc.,1,,,,,,Alamar blue,A549,Human,Lung,24 h,200,80.393
,article,17125965,Carbon,SWCNT,Carbon Nanotechnologies Inc.,1,,,,,,Alamar blue,A549,Human,Lung,24 h,400,57.76
,article,17125965,Carbon,SWCNT,Carbon Nanotechnologies Inc.,1,,,,,,Alamar blue,A549,Human,Lung,24 h,800,48.802
,article,17125965,Carbon,SWCNT,Carbon Nanotechnologies Inc.,1,,,,,,Alamar blue,A549,Human,Lung,24 h,0,100
,article,17125965,Carbon,SWCNT,Carbon Nanotechnologies Inc.,1,,,,,,Alamar blue,A549,Human,Lung,24 h,1.5625,100.432
,article,17125965,Carbon,SWCNT,Carbon Nanotechnologies Inc.,1,,,,,,Alamar blue,A549,Human,Lung,24 h,3.125,100.432
,article,17125965,Carbon,SWCNT,Carbon Nanotechnologies Inc.,1,,,,,,Alamar blue,A549,Human,Lung,24 h,6.25,96.896
,article,17125965,Carbon,SWCNT,Carbon Nanotechnologies Inc.,1,,,,,,Alamar blue,A549,Human,Lung,24 h,12.5,96.424
,article,17125965,Carbon,SWCNT,Carbon Nanotechnologies Inc.,1,,,,,,Alamar blue,A549,Human,Lung,24 h,25,95.481
,article,17125965,Carbon,SWCNT,Carbon Nanotechnologies Inc.,1,,,,,,Alamar blue,A549,Human,Lung,24 h,50,94.067
,article,17125965,Carbon,SWCNT,Carbon Nanotechnologies Inc.,1,,,,,,Alamar blue,A549,Human,Lung,24 h,100,91.002
,article,17125965,Carbon,SWCNT,Carbon Nanotechnologies Inc.,1,,,,,,Alamar blue,A549,Human,Lung,24 h,200,81.572
,article,17125965,Carbon,SWCNT,Carbon Nanotechnologies Inc.,1,,,,,,Alamar blue,A549,Human,Lung,24 h,400,66.719
,article,17125965,Carbon,SWCNT,Carbon Nanotechnologies Inc.,1,,,,,,Alamar blue,A549,Human,Lung,24 h,800,47.387
,experiment,INFO-0008512,Carbon,Polystyrene,Polysciences,66.57,132.9,,-12.8,,,CellTiter-Glo®,A549,Human,Lung,24 h,0,100
,experiment,INFO-0008512,Carbon,Polystyrene,Polysciences,66.57,132.9,,-12.8,,,CellTiter-Glo®,A549,Human,Lung,24 h,31.3,74.8
,experiment,INFO-0008512,Carbon,Polystyrene,Polysciences,66.57,132.9,,-12.8,,,CellTiter-Glo®,A549,Human,Lung,24 h,62.5,60.1
,experiment,INFO-0008512,Carbon,Polystyrene,Polysciences,66.57,132.9,,-12.8,,,CellTiter-Glo®,A549,Human,Lung,24 h,125,44.4
,experiment,INFO-0008512,Carbon,Polystyrene,Polysciences,66.57,132.9,,-12.8,,,CellTiter-Glo®,A549,Human,Lung,24 h,250,27.3
,experiment,INFO-0008512,Carbon,Polystyrene,Polysciences,66.57,132.9,,-12.8,,,CellTiter-Glo®,A549,Human,Lung,24 h,500,13.8
,experiment,INFO-0008512,Carbon,Polystyrene,Polysciences,66.57,132.9,,-12.8,,,CCK-8,A549,Human,Lung,24 h,0,100
,experiment,INFO-0008512,Carbon,Polystyrene,Polysciences,66.57,132.9,,-12.8,,,CCK-8,A549,Human,Lung,24 h,31.3,103.5
,experiment,INFO-0008512,Carbon,Polystyrene,Polysciences,66.57,132.9,,-12.8,,,CCK-8,A549,Human,Lung,24 h,62.5,108.8
,experiment,INFO-0008512,Carbon,Polystyrene,Polysciences,66.57,132.9,,-12.8,,,CCK-8,A549,Human,Lung,24 h,125,110.4
,experiment,INFO-0008512,Carbon,Polystyrene,Polysciences,66.57,132.9,,-12.8,,,CCK-8,A549,Human,Lung,24 h,250,115.1
,experiment,INFO-0008512,Carbon,Polystyrene,Polysciences,66.57,132.9,,-12.8,,,CCK-8,A549,Human,Lung,24 h,500,113.2
,experiment,INFO-0008512,Carbon,Polystyrene,Polysciences,57.9,135,,-11.5,,,CellTiter-Glo®,A549,Human,Lung,24 h,0,100
,experiment,INFO-0008512,Carbon,Polystyrene,Polysciences,57.9,135,,-11.5,,,CellTiter-Glo®,A549,Human,Lung,24 h,31.3,72.7
,experiment,INFO-0008512,Carbon,Polystyrene,Polysciences,57.9,135,,-11.5,,,CellTiter-Glo®,A549,Human,Lung,24 h,62.5,59.4
,experiment,INFO-0008512,Carbon,Polystyrene,Polysciences,57.9,135,,-11.5,,,CellTiter-Glo®,A549,Human,Lung,24 h,125,43.7
,experiment,INFO-0008512,Carbon,Polystyrene,Polysciences,57.9,135,,-11.5,,,CellTiter-Glo®,A549,Human,Lung,24 h,250,27.3
,experiment,INFO-0008512,Carbon,Polystyrene,Polysciences,57.9,135,,-11.5,,,CellTiter-Glo®,A549,Human,Lung,24 h,500,13.7
,experiment,INFO-0008512,Carbon,Polystyrene,Polysciences,57.9,135,,-11.5,,,CCK-8,A549,Human,Lung,24 h,0,100
,experiment,INFO-0008512,Carbon,Polystyrene,Polysciences,57.9,135,,-11.5,,,CCK-8,A549,Human,Lung,24 h,31.3,104.9
,experiment,INFO-0008512,Carbon,Polystyrene,Polysciences,57.9,135,,-11.5,,,CCK-8,A549,Human,Lung,24 h,62.5,103.3
,experiment,INFO-0008512,Carbon,Polystyrene,Polysciences,57.9,135,,-11.5,,,CCK-8,A549,Human,Lung,24 h,125,107.1
,experiment,INFO-0008512,Carbon,Polystyrene,Polysciences,57.9,135,,-11.5,,,CCK-8,A549,Human,Lung,24 h,250,112.9
,experiment,INFO-0008512,Carbon,Polystyrene,Polysciences,57.9,135,,-11.5,,,CCK-8,A549,Human,Lung,24 h,500,110.7
,experiment,INFO-0008512,Carbon,Polystyrene,Polysciences,66.57,132.9,,-12.8,,,CellTiter-Glo®,A549,Human,Lung,24 h,0,100
,experiment,INFO-0008512,Carbon,Polystyrene,Polysciences,66.57,132.9,,-12.8,,,CellTiter-Glo®,A549,Human,Lung,24 h,31.3,73.9
,experiment,INFO-0008512,Carbon,Polystyrene,Polysciences,66.57,132.9,,-12.8,,,CellTiter-Glo®,A549,Human,Lung,24 h,62.5,60.1
,experiment,INFO-0008512,Carbon,Polystyrene,Polysciences,66.57,132.9,,-12.8,,,CellTiter-Glo®,A549,Human,Lung,24 h,125,42.1
,experiment,INFO-0008512,Carbon,Polystyrene,Polysciences,66.57,132.9,,-12.8,,,CellTiter-Glo®,A549,Human,Lung,24 h,250,24.8
,experiment,INFO-0008512,Carbon,Polystyrene,Polysciences,66.57,132.9,,-12.8,,,CellTiter-Glo®,A549,Human,Lung,24 h,500,7
,experiment,INFO-0008512,Carbon,Polystyrene,Polysciences,66.57,132.9,,-12.8,,,CCK-8,A549,Human,Lung,24 h,0,100
,experiment,INFO-0008512,Carbon,Polystyrene,Polysciences,66.57,132.9,,-12.8,,,CCK-8,A549,Human,Lung,24 h,31.3,97.1
,experiment,INFO-0008512,Carbon,Polystyrene,Polysciences,66.57,132.9,,-12.8,,,CCK-8,A549,Human,Lung,24 h,62.5,101.9
,experiment,INFO-0008512,Carbon,Polystyrene,Polysciences,66.57,132.9,,-12.8,,,CCK-8,A549,Human,Lung,24 h,125,105.9
,experiment,INFO-0008512,Carbon,Polystyrene,Polysciences,66.57,132.9,,-12.8,,,CCK-8,A549,Human,Lung,24 h,250,103.2
,experiment,INFO-0008512,Carbon,Polystyrene,Polysciences,66.57,132.9,,-12.8,,,CCK-8,A549,Human,Lung,24 h,500,87.2
,experiment,INFO-0008512,Carbon,Polystyrene,Polysciences,57.9,135,,-11.5,,,CellTiter-Glo®,A549,Human,Lung,24 h,0,100
,experiment,INFO-0008512,Carbon,Polystyrene,Polysciences,57.9,135,,-11.5,,,CellTiter-Glo®,A549,Human,Lung,24 h,31.3,73.3
,experiment,INFO-0008512,Carbon,Polystyrene,Polysciences,57.9,135,,-11.5,,,CellTiter-Glo®,A549,Human,Lung,24 h,62.5,58.9
,experiment,INFO-0008512,Carbon,Polystyrene,Polysciences,57.9,135,,-11.5,,,CellTiter-Glo®,A549,Human,Lung,24 h,125,40.9
,experiment,INFO-0008512,Carbon,Polystyrene,Polysciences,57.9,135,,-11.5,,,CellTiter-Glo®,A549,Human,Lung,24 h,250,24.5
,experiment,INFO-0008512,Carbon,Polystyrene,Polysciences,57.9,135,,-11.5,,,CellTiter-Glo®,A549,Human,Lung,24 h,500,7.7
,experiment,INFO-0008512,Carbon,Polystyrene,Polysciences,57.9,135,,-11.5,,,CCK-8,A549,Human,Lung,24 h,0,100
,experiment,INFO-0008512,Carbon,Polystyrene,Polysciences,57.9,135,,-11.5,,,CCK-8,A549,Human,Lung,24 h,31.3,98.8
,experiment,INFO-0008512,Carbon,Polystyrene,Polysciences,57.9,135,,-11.5,,,CCK-8,A549,Human,Lung,24 h,62.5,94.3
,experiment,INFO-0008512,Carbon,Polystyrene,Polysciences,57.9,135,,-11.5,,,CCK-8,A549,Human,Lung,24 h,125,100.7
,experiment,INFO-0008512,Carbon,Polystyrene,Polysciences,57.9,135,,-11.5,,,CCK-8,A549,Human,Lung,24 h,250,100.2
,experiment,INFO-0008512,Carbon,Polystyrene,Polysciences,57.9,135,,-11.5,,,CCK-8,A549,Human,Lung,24 h,500,89.9
,experiment,INFO-0008512,Carbon,Polystyrene,Polysciences,66.57,132.9,,-12.8,,,CellTiter-Glo®,A549,Human,Lung,24 h,0,100
,experiment,INFO-0008512,Carbon,Polystyrene,Polysciences,66.57,132.9,,-12.8,,,CellTiter-Glo®,A549,Human,Lung,24 h,6.25,80.3
,experiment,INFO-0008512,Carbon,Polystyrene,Polysciences,66.57,132.9,,-12.8,,,CellTiter-Glo®,A549,Human,Lung,24 h,12.5,70.7
,experiment,INFO-0008512,Carbon,Polystyrene,Polysciences,66.57,132.9,,-12.8,,,CellTiter-Glo®,A549,Human,Lung,24 h,25,51.1
,experiment,INFO-0008512,Carbon,Polystyrene,Polysciences,66.57,132.9,,-12.8,,,CellTiter-Glo®,A549,Human,Lung,24 h,50,31
,experiment,INFO-0008512,Carbon,Polystyrene,Polysciences,66.57,132.9,,-12.8,,,CellTiter-Glo®,A549,Human,Lung,24 h,100,15.8
,experiment,INFO-0008512,Carbon,Polystyrene,Polysciences,66.57,132.9,,-12.8,,,CCK-8,A549,Human,Lung,24 h,0,100
,experiment,INFO-0008512,Carbon,Polystyrene,Polysciences,66.57,132.9,,-12.8,,,CCK-8,A549,Human,Lung,24 h,6.25,104.4
,experiment,INFO-0008512,Carbon,Polystyrene,Polysciences,66.57,132.9,,-12.8,,,CCK-8,A549,Human,Lung,24 h,12.5,96.1
,experiment,INFO-0008512,Carbon,Polystyrene,Polysciences,66.57,132.9,,-12.8,,,CCK-8,A549,Human,Lung,24 h,25,82.4
,experiment,INFO-0008512,Carbon,Polystyrene,Polysciences,66.57,132.9,,-12.8,,,CCK-8,A549,Human,Lung,24 h,50,72.9
,experiment,INFO-0008512,Carbon,Polystyrene,Polysciences,66.57,132.9,,-12.8,,,CCK-8,A549,Human,Lung,24 h,100,47.1
,experiment,INFO-0008512,Carbon,Polystyrene,Polysciences,57.9,135,,-11.5,,,CellTiter-Glo®,A549,Human,Lung,24 h,0,100
,experiment,INFO-0008512,Carbon,Polystyrene,Polysciences,57.9,135,,-11.5,,,CellTiter-Glo®,A549,Human,Lung,24 h,6.25,79.6
,experiment,INFO-0008512,Carbon,Polystyrene,Polysciences,57.9,135,,-11.5,,,CellTiter-Glo®,A549,Human,Lung,24 h,12.5,71.5
,experiment,INFO-0008512,Carbon,Polystyrene,Polysciences,57.9,135,,-11.5,,,CellTiter-Glo®,A549,Human,Lung,24 h,25,50.4
,experiment,INFO-0008512,Carbon,Polystyrene,Polysciences,57.9,135,,-11.5,,,CellTiter-Glo®,A549,Human,Lung,24 h,50,30
,experiment,INFO-0008512,Carbon,Polystyrene,Polysciences,57.9,135,,-11.5,,,CellTiter-Glo®,A549,Human,Lung,24 h,100,16.9
,experiment,INFO-0008512,Carbon,Polystyrene,Polysciences,57.9,135,,-11.5,,,CCK-8,A549,Human,Lung,24 h,0,100
,experiment,INFO-0008512,Carbon,Polystyrene,Polysciences,57.9,135,,-11.5,,,CCK-8,A549,Human,Lung,24 h,6.25,98.5
,experiment,INFO-0008512,Carbon,Polystyrene,Polysciences,57.9,135,,-11.5,,,CCK-8,A549,Human,Lung,24 h,12.5,97.7
,experiment,INFO-0008512,Carbon,Polystyrene,Polysciences,57.9,135,,-11.5,,,CCK-8,A549,Human,Lung,24 h,25,84.3
,experiment,INFO-0008512,Carbon,Polystyrene,Polysciences,57.9,135,,-11.5,,,CCK-8,A549,Human,Lung,24 h,50,70.7
,experiment,INFO-0008512,Carbon,Polystyrene,Polysciences,57.9,135,,-11.5,,,CCK-8,A549,Human,Lung,24 h,100,40
,experiment,INFO-0008512,Carbon,Polystyrene,Polysciences,66.57,132.9,,-12.8,,,CellTiter-Glo®,A549,Human,Lung,24 h,0,100
,experiment,INFO-0008512,Carbon,Polystyrene,Polysciences,66.57,132.9,,-12.8,,,CellTiter-Glo®,A549,Human,Lung,24 h,6.25,63
,experiment,INFO-0008512,Carbon,Polystyrene,Polysciences,66.57,132.9,,-12.8,,,CellTiter-Glo®,A549,Human,Lung,24 h,12.5,53.7
,experiment,INFO-0008512,Carbon,Polystyrene,Polysciences,66.57,132.9,,-12.8,,,CellTiter-Glo®,A549,Human,Lung,24 h,25,45.3
,experiment,INFO-0008512,Carbon,Polystyrene,Polysciences,66.57,132.9,,-12.8,,,CellTiter-Glo®,A549,Human,Lung,24 h,50,28.6
,experiment,INFO-0008512,Carbon,Polystyrene,Polysciences,66.57,132.9,,-12.8,,,CellTiter-Glo®,A549,Human,Lung,24 h,100,16.8
,experiment,INFO-0008512,Carbon,Polystyrene,Polysciences,66.57,132.9,,-12.8,,,CCK-8,A549,Human,Lung,24 h,0,100
,experiment,INFO-0008512,Carbon,Polystyrene,Polysciences,66.57,132.9,,-12.8,,,CCK-8,A549,Human,Lung,24 h,6.25,100
,experiment,INFO-0008512,Carbon,Polystyrene,Polysciences,66.57,132.9,,-12.8,,,CCK-8,A549,Human,Lung,24 h,12.5,102.8
,experiment,INFO-0008512,Carbon,Polystyrene,Polysciences,66.57,132.9,,-12.8,,,CCK-8,A549,Human,Lung,24 h,25,101.6
,experiment,INFO-0008512,Carbon,Polystyrene,Polysciences,66.57,132.9,,-12.8,,,CCK-8,A549,Human,Lung,24 h,50,110.6
,experiment,INFO-0008512,Carbon,Polystyrene,Polysciences,66.57,132.9,,-12.8,,,CCK-8,A549,Human,Lung,24 h,100,113.7
,experiment,INFO-0008512,Carbon,Polystyrene,Polysciences,57.9,135,,-11.5,,,CellTiter-Glo®,A549,Human,Lung,24 h,0,100
,experiment,INFO-0008512,Carbon,Polystyrene,Polysciences,57.9,135,,-11.5,,,CellTiter-Glo®,A549,Human,Lung,24 h,6.25,64.7
,experiment,INFO-0008512,Carbon,Polystyrene,Polysciences,57.9,135,,-11.5,,,CellTiter-Glo®,A549,Human,Lung,24 h,12.5,55
,experiment,INFO-0008512,Carbon,Polystyrene,Polysciences,57.9,135,,-11.5,,,CellTiter-Glo®,A549,Human,Lung,24 h,25,46.3
,experiment,INFO-0008512,Carbon,Polystyrene,Polysciences,57.9,135,,-11.5,,,CellTiter-Glo®,A549,Human,Lung,24 h,50,30.6
,experiment,INFO-0008512,Carbon,Polystyrene,Polysciences,57.9,135,,-11.5,,,CellTiter-Glo®,A549,Human,Lung,24 h,100,17.9
,experiment,INFO-0008512,Carbon,Polystyrene,Polysciences,57.9,135,,-11.5,,,CCK-8,A549,Human,Lung,24 h,0,100
,experiment,INFO-0008512,Carbon,Polystyrene,Polysciences,57.9,135,,-11.5,,,CCK-8,A549,Human,Lung,24 h,6.25,102.4
,experiment,INFO-0008512,Carbon,Polystyrene,Polysciences,57.9,135,,-11.5,,,CCK-8,A549,Human,Lung,24 h,12.5,104.2
,experiment,INFO-0008512,Carbon,Polystyrene,Polysciences,57.9,135,,-11.5,,,CCK-8,A549,Human,Lung,24 h,25,105.7
,experiment,INFO-0008512,Carbon,Polystyrene,Polysciences,57.9,135,,-11.5,,,CCK-8,A549,Human,Lung,24 h,50,112.2
,experiment,INFO-0008512,Carbon,Polystyrene,Polysciences,57.9,135,,-11.5,,,CCK-8,A549,Human,Lung,24 h,100,115
,experiment,INFO-0008512,Carbon,Polystyrene,Polysciences,66.57,132.9,,-12.8,,,CellTiter-Glo®,A549,Human,Lung,24 h,0,100
,experiment,INFO-0008512,Carbon,Polystyrene,Polysciences,66.57,132.9,,-12.8,,,CellTiter-Glo®,A549,Human,Lung,24 h,6.25,99.5
,experiment,INFO-0008512,Carbon,Polystyrene,Polysciences,66.57,132.9,,-12.8,,,CellTiter-Glo®,A549,Human,Lung,24 h,12.5,100.5
,experiment,INFO-0008512,Carbon,Polystyrene,Polysciences,66.57,132.9,,-12.8,,,CellTiter-Glo®,A549,Human,Lung,24 h,25,97.8
,experiment,INFO-0008512,Carbon,Polystyrene,Polysciences,66.57,132.9,,-12.8,,,CellTiter-Glo®,A549,Human,Lung,24 h,50,96.4
,experiment,INFO-0008512,Carbon,Polystyrene,Polysciences,66.57,132.9,,-12.8,,,CellTiter-Glo®,A549,Human,Lung,24 h,100,91.9
,experiment,INFO-0008512,Carbon,Polystyrene,Polysciences,66.57,132.9,,-12.8,,,CCK-8,A549,Human,Lung,24 h,0,100
,experiment,INFO-0008512,Carbon,Polystyrene,Polysciences,66.57,132.9,,-12.8,,,CCK-8,A549,Human,Lung,24 h,6.25,98.2
,experiment,INFO-0008512,Carbon,Polystyrene,Polysciences,66.57,132.9,,-12.8,,,CCK-8,A549,Human,Lung,24 h,12.5,101.4
,experiment,INFO-0008512,Carbon,Polystyrene,Polysciences,66.57,132.9,,-12.8,,,CCK-8,A549,Human,Lung,24 h,25,101.6
,experiment,INFO-0008512,Carbon,Polystyrene,Polysciences,66.57,132.9,,-12.8,,,CCK-8,A549,Human,Lung,24 h,50,102.9
,experiment,INFO-0008512,Carbon,Polystyrene,Polysciences,66.57,132.9,,-12.8,,,CCK-8,A549,Human,Lung,24 h,100,99.8
,experiment,INFO-0008512,Carbon,Polystyrene,Polysciences,57.9,135,,-11.5,,,CellTiter-Glo®,A549,Human,Lung,24 h,0,100
,experiment,INFO-0008512,Carbon,Polystyrene,Polysciences,57.9,135,,-11.5,,,CellTiter-Glo®,A549,Human,Lung,24 h,6.25,99
,experiment,INFO-0008512,Carbon,Polystyrene,Polysciences,57.9,135,,-11.5,,,CellTiter-Glo®,A549,Human,Lung,24 h,12.5,99.9
,experiment,INFO-0008512,Carbon,Polystyrene,Polysciences,57.9,135,,-11.5,,,CellTiter-Glo®,A549,Human,Lung,24 h,25,96.8
,experiment,INFO-0008512,Carbon,Polystyrene,Polysciences,57.9,135,,-11.5,,,CellTiter-Glo®,A549,Human,Lung,24 h,50,98.6
,experiment,INFO-0008512,Carbon,Polystyrene,Polysciences,57.9,135,,-11.5,,,CellTiter-Glo®,A549,Human,Lung,24 h,100,93.7
,experiment,INFO-0008512,Carbon,Polystyrene,Polysciences,57.9,135,,-11.5,,,CCK-8,A549,Human,Lung,24 h,0,100
,experiment,INFO-0008512,Carbon,Polystyrene,Polysciences,57.9,135,,-11.5,,,CCK-8,A549,Human,Lung,24 h,6.25,104
,experiment,INFO-0008512,Carbon,Polystyrene,Polysciences,57.9,135,,-11.5,,,CCK-8,A549,Human,Lung,24 h,12.5,106.3
