Repository: dydtkddl/nanometaloxide

File: 00datacollection/01s2nano_data.csv (part 44 of 75)
Tags,Source,Info #,Material group,Material type,Manufacturer,Core (or Grain) size (nm),Hydrodynamic size (nm),Size distribution,Surface charge (mV),Surface Area (m^2/g),Shape,Assay method,Cell line (or type),Cell line species,IC origin,Exposure time,Dose (ug/ml),Toxicity value (%)
,experiment,INFO-0008512,Carbon,Polystyrene,Polysciences,57.9,135,,-11.5,,,CCK-8,A549,Human,Lung,24 h,25,105
,experiment,INFO-0008512,Carbon,Polystyrene,Polysciences,57.9,135,,-11.5,,,CCK-8,A549,Human,Lung,24 h,50,107.1
,experiment,INFO-0008512,Carbon,Polystyrene,Polysciences,57.9,135,,-11.5,,,CCK-8,A549,Human,Lung,24 h,100,100.5
,experiment,INFO-0008512,Carbon,Polystyrene,Polysciences,66.57,132.9,,-12.8,,,CellTiter-Glo®,A549,Human,Lung,24 h,0,100
,experiment,INFO-0008512,Carbon,Polystyrene,Polysciences,66.57,132.9,,-12.8,,,CellTiter-Glo®,A549,Human,Lung,24 h,6.25,100.1
,experiment,INFO-0008512,Carbon,Polystyrene,Polysciences,66.57,132.9,,-12.8,,,CellTiter-Glo®,A549,Human,Lung,24 h,12.5,99.6
,experiment,INFO-0008512,Carbon,Polystyrene,Polysciences,66.57,132.9,,-12.8,,,CellTiter-Glo®,A549,Human,Lung,24 h,25,98.7
,experiment,INFO-0008512,Carbon,Polystyrene,Polysciences,66.57,132.9,,-12.8,,,CellTiter-Glo®,A549,Human,Lung,24 h,50,96.9
,experiment,INFO-0008512,Carbon,Polystyrene,Polysciences,66.57,132.9,,-12.8,,,CellTiter-Glo®,A549,Human,Lung,24 h,100,93.4
,experiment,INFO-0008512,Carbon,Polystyrene,Polysciences,66.57,132.9,,-12.8,,,CCK-8,A549,Human,Lung,24 h,0,100
,experiment,INFO-0008512,Carbon,Polystyrene,Polysciences,66.57,132.9,,-12.8,,,CCK-8,A549,Human,Lung,24 h,6.25,102.4
,experiment,INFO-0008512,Carbon,Polystyrene,Polysciences,66.57,132.9,,-12.8,,,CCK-8,A549,Human,Lung,24 h,12.5,96.7
,experiment,INFO-0008512,Carbon,Polystyrene,Polysciences,66.57,132.9,,-12.8,,,CCK-8,A549,Human,Lung,24 h,25,102.8
,experiment,INFO-0008512,Carbon,Polystyrene,Polysciences,66.57,132.9,,-12.8,,,CCK-8,A549,Human,Lung,24 h,50,103.9
,experiment,INFO-0008512,Carbon,Polystyrene,Polysciences,66.57,132.9,,-12.8,,,CCK-8,A549,Human,Lung,24 h,100,105.8
,experiment,INFO-0008512,Carbon,Polystyrene,Polysciences,57.9,135,,-11.5,,,CellTiter-Glo®,A549,Human,Lung,24 h,0,100
,experiment,INFO-0008512,Carbon,Polystyrene,Polysciences,57.9,135,,-11.5,,,CellTiter-Glo®,A549,Human,Lung,24 h,6.25,99.9
,experiment,INFO-0008512,Carbon,Polystyrene,Polysciences,57.9,135,,-11.5,,,CellTiter-Glo®,A549,Human,Lung,24 h,12.5,99.4
,experiment,INFO-0008512,Carbon,Polystyrene,Polysciences,57.9,135,,-11.5,,,CellTiter-Glo®,A549,Human,Lung,24 h,25,99.3
,experiment,INFO-0008512,Carbon,Polystyrene,Polysciences,57.9,135,,-11.5,,,CellTiter-Glo®,A549,Human,Lung,24 h,50,96.2
,experiment,INFO-0008512,Carbon,Polystyrene,Polysciences,57.9,135,,-11.5,,,CellTiter-Glo®,A549,Human,Lung,24 h,100,94.1
,experiment,INFO-0008512,Carbon,Polystyrene,Polysciences,57.9,135,,-11.5,,,CCK-8,A549,Human,Lung,24 h,0,100
,experiment,INFO-0008512,Carbon,Polystyrene,Polysciences,57.9,135,,-11.5,,,CCK-8,A549,Human,Lung,24 h,6.25,102.1
,experiment,INFO-0008512,Carbon,Polystyrene,Polysciences,57.9,135,,-11.5,,,CCK-8,A549,Human,Lung,24 h,12.5,102.4
,experiment,INFO-0008512,Carbon,Polystyrene,Polysciences,57.9,135,,-11.5,,,CCK-8,A549,Human,Lung,24 h,25,103.4
,experiment,INFO-0008512,Carbon,Polystyrene,Polysciences,57.9,135,,-11.5,,,CCK-8,A549,Human,Lung,24 h,50,105.3
,experiment,INFO-0008512,Carbon,Polystyrene,Polysciences,57.9,135,,-11.5,,,CCK-8,A549,Human,Lung,24 h,100,104.8
,article,23856233,Oxide,TiO2,Sigma Aldrich,,650,,,130,Spindle,NRU,SK-MES-1,Human,Lung,48 h,,
,article,23856233,Oxide,TiO2,Sigma Aldrich,,650,,,130,Spindle,NRU,SK-MES-1,Human,Lung,24 h,,
,article,23856233,Oxide,TiO2,Sigma Aldrich,,700,,,130,Spindle,NRU,CHO-K1,Hamster,Ovary,48 h,,
,article,23856233,Oxide,TiO2,Sigma Aldrich,,700,,,130,Spindle,NRU,CHO-K1,Hamster,Ovary,24 h,,
,article,23856233,Oxide,TiO2,Sigma Aldrich,,700,,,130,Spindle,RTCA(Real-time cell analysis),CHO-K1,Hamster,Ovary,48 h,,
,article,23856233,Oxide,TiO2,Sigma Aldrich,,650,,,130,Spindle,RTCA(Real-time cell analysis),SK-MES-1,Human,Lung,48 h,,
,article,23856233,Oxide,TiO2,Sigma Aldrich,,650,,,130,Spindle,NRU,A549,Human,Lung,48 h,,
,article,23856233,Oxide,TiO2,Sigma Aldrich,,650,,,130,Spindle,NRU,A549,Human,Lung,24 h,,
,article,23856233,Oxide,TiO2,Sigma Aldrich,,650,,,130,Spindle,RTCA(Real-time cell analysis),A549,Human,Lung,48 h,,
,article,23856233,Oxide,TiO2,Sigma Aldrich,,700,,,130,Spindle,RTCA(Real-time cell analysis),CHO-K1,Hamster,Ovary,48 h,,
,article,23856233,Oxide,TiO2,Sigma Aldrich,,650,,,130,Spindle,RTCA(Real-time cell analysis),A549,Human,Lung,48 h,,
,article,23856233,Oxide,TiO2,Sigma Aldrich,,650,,,130,Spindle,RTCA(Real-time cell analysis),SK-MES-1,Human,Lung,48 h,,
,article,22985735,Oxide,SiO2,NanoAmor,33.5,120,,-47.6,576.23,,MTT,Met-5A,Human,Mesothelium,24 h,0.01,91.5663
,article,22985735,Oxide,SiO2,NanoAmor,33.5,120,,-47.6,576.23,,MTT,Met-5A,Human,Mesothelium,24 h,0.1,115.6627
,article,22985735,Oxide,SiO2,NanoAmor,33.5,120,,-47.6,576.23,,MTT,Met-5A,Human,Mesothelium,24 h,1,101.4056
,article,22985735,Oxide,SiO2,NanoAmor,33.5,120,,-47.6,576.23,,MTT,Met-5A,Human,Mesothelium,24 h,10,85.9438
,article,22985735,Oxide,SiO2,NanoAmor,33.5,120,,-47.6,576.23,,MTT,Met-5A,Human,Mesothelium,24 h,25,94.9799
,article,22985735,Oxide,SiO2,NanoAmor,33.5,120,,-47.6,576.23,,MTT,Met-5A,Human,Mesothelium,24 h,50,61.245
,article,22985735,Oxide,SiO2,NanoAmor,33.5,120,,-47.6,576.23,,MTT,Met-5A,Human,Mesothelium,24 h,75,53.6145
,article,22985735,Oxide,SiO2,NanoAmor,33.5,120,,-47.6,576.23,,MTT,Met-5A,Human,Mesothelium,24 h,100,67.8715
,article,22985735,Oxide,SiO2,NanoAmor,33.5,120,,-47.6,576.23,,MTT,A549,Human,Lung,24 h,0.01,107.4297
,article,22985735,Oxide,SiO2,NanoAmor,33.5,120,,-47.6,576.23,,MTT,A549,Human,Lung,24 h,0.1,107.6305
,article,22985735,Oxide,SiO2,NanoAmor,33.5,120,,-47.6,576.23,,MTT,A549,Human,Lung,24 h,1,113.253
,article,22985735,Oxide,SiO2,NanoAmor,33.5,120,,-47.6,576.23,,MTT,A549,Human,Lung,24 h,10,109.4377
,article,22985735,Oxide,SiO2,NanoAmor,33.5,120,,-47.6,576.23,,MTT,A549,Human,Lung,24 h,25,105.2209
,article,22985735,Oxide,SiO2,NanoAmor,33.5,120,,-47.6,576.23,,MTT,A549,Human,Lung,24 h,50,96.3855
,article,22985735,Oxide,SiO2,NanoAmor,33.5,120,,-47.6,576.23,,MTT,A549,Human,Lung,24 h,75,91.3655
,article,22985735,Oxide,SiO2,NanoAmor,33.5,120,,-47.6,576.23,,MTT,A549,Human,Lung,24 h,100,91.9679
,article,21723938,Oxide,SiO2,Self-synthesized,43,287.42,,,,,,,,,,,
,article,20481456,Carbon,Graphene,Self-synthesized,,,,-35.59,,,MTT,PC-12,Rattus norvegicus,,24 h,0,100
,article,20481456,Carbon,Graphene,Self-synthesized,,,,-35.59,,,MTT,PC-12,Rattus norvegicus,,24 h,0.01,98.013
,article,20481456,Carbon,Graphene,Self-synthesized,,,,-35.59,,,MTT,PC-12,Rattus norvegicus,,24 h,0.1,82.649
,article,20481456,Carbon,Graphene,Self-synthesized,,,,-35.59,,,MTT,PC-12,Rattus norvegicus,,24 h,1,48.742
,article,20481456,Carbon,Graphene,Self-synthesized,,,,-35.59,,,MTT,PC-12,Rattus norvegicus,,24 h,10,39.47
,article,20481456,Carbon,Graphene,Self-synthesized,,,,-35.59,,,MTT,PC-12,Rattus norvegicus,,24 h,100,24.636
,article,20481456,Carbon,Graphene,Self-synthesized,,,,-35.59,,,MTT,PC-12,Rattus norvegicus,Rat,24 h,0,100
,article,20481456,Carbon,Graphene,Self-synthesized,,,,-35.59,,,MTT,PC-12,Rattus norvegicus,Rat,24 h,0.01,101.987
,article,20481456,Carbon,Graphene,Self-synthesized,,,,-35.59,,,MTT,PC-12,Rattus norvegicus,Rat,24 h,0.1,68.079
,article,20481456,Carbon,Graphene,Self-synthesized,,,,-35.59,,,MTT,PC-12,Rattus norvegicus,Rat,24 h,1,55.364
,article,20481456,Carbon,Graphene,Self-synthesized,,,,-35.59,,,MTT,PC-12,Rattus norvegicus,Rat,24 h,10,53.775
,article,20481456,Carbon,Graphene,Self-synthesized,,,,-35.59,,,MTT,PC-12,Rattus norvegicus,Rat,24 h,100,44.503
,article,17141434,Carbon,SWCNT,"Nanostructured & Amorphous Materials Inc., Los Alamos, USA",,,,,400,,WST,NR8383,Rat,Rattus norvegicus,24 h,5,116.491
,article,17141434,Carbon,SWCNT,"Nanostructured & Amorphous Materials Inc., Los Alamos, USA",,,,,400,,WST,NR8383,Rat,Rattus norvegicus,24 h,10,138.246
,article,17141434,Carbon,SWCNT,"Nanostructured & Amorphous Materials Inc., Los Alamos, USA",,,,,400,,WST,NR8383,Rat,Rattus norvegicus,24 h,50,123.509
,article,17141434,Carbon,SWCNT,"Nanostructured & Amorphous Materials Inc., Los Alamos, USA",,,,,400,,WST,NR8383,Rat,Rattus norvegicus,24 h,100,91.228
,article,17141434,Carbon,SWCNT,"Nanostructured & Amorphous Materials Inc., Los Alamos, USA",,,,,400,,WST,NR8383,Rat,Rattus norvegicus,24 h,5,111.228
,article,17141434,Carbon,SWCNT,"Nanostructured & Amorphous Materials Inc., Los Alamos, USA",,,,,400,,WST,NR8383,Rat,Rattus norvegicus,24 h,10,109.825
,article,17141434,Carbon,SWCNT,"Nanostructured & Amorphous Materials Inc., Los Alamos, USA",,,,,400,,WST,NR8383,Rat,Rattus norvegicus,24 h,50,105.965
,article,17141434,Carbon,SWCNT,"Nanostructured & Amorphous Materials Inc., Los Alamos, USA",,,,,400,,WST,NR8383,Rat,Rattus norvegicus,24 h,100,104.211
,article,17141434,Carbon,SWCNT,"Nanostructured & Amorphous Materials Inc., Los Alamos, USA",,,,,400,,WST,NR8383,Rat,Rattus norvegicus,24 h,5,106.316
,article,17141434,Carbon,SWCNT,"Nanostructured & Amorphous Materials Inc., Los Alamos, USA",,,,,400,,WST,NR8383,Rat,Rattus norvegicus,24 h,10,106.316
,article,17141434,Carbon,SWCNT,"Nanostructured & Amorphous Materials Inc., Los Alamos, USA",,,,,400,,WST,NR8383,Rat,Rattus norvegicus,24 h,50,104.211
,article,17141434,Carbon,SWCNT,"Nanostructured & Amorphous Materials Inc., Los Alamos, USA",,,,,400,,WST,NR8383,Rat,Rattus norvegicus,24 h,100,95.088
,article,17141434,Carbon,SWCNT,"Nanostructured & Amorphous Materials Inc., Los Alamos, USA",,,,,400,,WST,NR8383,Rat,Rattus norvegicus,24 h,5,103.509
,article,17141434,Carbon,SWCNT,"Nanostructured & Amorphous Materials Inc., Los Alamos, USA",,,,,400,,WST,NR8383,Rat,Rattus norvegicus,24 h,10,100
,article,17141434,Carbon,SWCNT,"Nanostructured & Amorphous Materials Inc., Los Alamos, USA",,,,,400,,WST,NR8383,Rat,Rattus norvegicus,24 h,50,88.421
,article,17141434,Carbon,SWCNT,"Nanostructured & Amorphous Materials Inc., Los Alamos, USA",,,,,400,,WST,NR8383,Rat,Rattus norvegicus,24 h,100,75.439
,article,17141434,Carbon,SWCNT,"Nanostructured & Amorphous Materials Inc., Los Alamos, USA",,,,,400,,MTT,NR8383,Rat,Rattus norvegicus,24 h,50,37.846
,article,17141434,Carbon,SWCNT,"Nanostructured & Amorphous Materials Inc., Los Alamos, USA",,,,,400,,MTT,NR8383,Rat,Rattus norvegicus,24 h,5,94.615
,article,17141434,Carbon,SWCNT,"Nanostructured & Amorphous Materials Inc., Los Alamos, USA",,,,,400,,MTT,NR8383,Rat,Rattus norvegicus,24 h,10,75
,article,17141434,Carbon,SWCNT,"Nanostructured & Amorphous Materials Inc., Los Alamos, USA",,,,,400,,MTT,NR8383,Rat,Rattus norvegicus,24 h,50,61.385
,article,17141434,Carbon,SWCNT,"Nanostructured & Amorphous Materials Inc., Los Alamos, USA",,,,,400,,MTT,NR8383,Rat,Rattus norvegicus,24 h,100,42
,article,17141434,Carbon,SWCNT,"Nanostructured & Amorphous Materials Inc., Los Alamos, USA",,,,,400,,MTT,NR8383,Rat,Rattus norvegicus,24 h,5,78.692
,article,17141434,Carbon,SWCNT,"Nanostructured & Amorphous Materials Inc., Los Alamos, USA",,,,,400,,MTT,NR8383,Rat,Rattus norvegicus,24 h,10,51.462
,article,17141434,Carbon,SWCNT,"Nanostructured & Amorphous Materials Inc., Los Alamos, USA",,,,,400,,MTT,NR8383,Rat,Rattus norvegicus,24 h,50,29.077
,article,17141434,Carbon,SWCNT,"Nanostructured & Amorphous Materials Inc., Los Alamos, USA",,,,,400,,MTT,NR8383,Rat,Rattus norvegicus,24 h,100,40.154
,article,17141434,Carbon,SWCNT,"Nanostructured & Amorphous Materials Inc., Los Alamos, USA",,,,,400,,MTT,NR8383,Rat,Rattus norvegicus,24 h,5,75.462
,article,17141434,Carbon,SWCNT,"Nanostructured & Amorphous Materials Inc., Los Alamos, USA",,,,,400,,MTT,NR8383,Rat,Rattus norvegicus,24 h,10,46.154
,article,17141434,Carbon,SWCNT,"Nanostructured & Amorphous Materials Inc., Los Alamos, USA",,,,,400,,MTT,NR8383,Rat,Rattus norvegicus,24 h,50,25.846
,article,17141434,Carbon,SWCNT,"Nanostructured & Amorphous Materials Inc., Los Alamos, USA",,,,,400,,MTT,NR8383,Rat,Rattus norvegicus,24 h,100,19.615
,article,19288475,Oxide,SiO2,Self-synthesized,16.4,24.8,,,183,Sphere,LDH,EA.hy926,Human,Somatic,24 h,0,100.035
,article,19288475,Oxide,SiO2,Self-synthesized,16.4,24.8,,,183,Sphere,LDH,EA.hy926,Human,Somatic,24 h,10,97.9335
,article,19288475,Oxide,SiO2,Self-synthesized,16.4,24.8,,,183,Sphere,LDH,EA.hy926,Human,Somatic,24 h,50,91.8389
,article,19288475,Oxide,SiO2,Self-synthesized,16.4,24.8,,,183,Sphere,LDH,EA.hy926,Human,Somatic,24 h,60,97.0928
,article,19288475,Oxide,SiO2,Self-synthesized,16.4,24.8,,,183,Sphere,LDH,EA.hy926,Human,Somatic,24 h,80,76.2872
,article,19288475,Oxide,SiO2,Self-synthesized,16.4,24.8,,,183,Sphere,LDH,EA.hy926,Human,Somatic,24 h,100,72.9247
,article,19288475,Oxide,SiO2,Self-synthesized,16.4,24.8,,,183,Sphere,LDH,EA.hy926,Human,Somatic,24 h,120,47.4956
,article,19288475,Oxide,SiO2,Self-synthesized,16.4,24.8,,,183,Sphere,LDH,EA.hy926,Human,Somatic,24 h,140,42.0315
,article,19288475,Oxide,SiO2,Self-synthesized,16.4,24.8,,,183,Sphere,LDH,EA.hy926,Human,Somatic,24 h,150,46.4448
,article,19288475,Oxide,SiO2,Self-synthesized,16.4,24.8,,,183,Sphere,LDH,EA.hy926,Human,Somatic,24 h,160,29.8424
,article,19288475,Oxide,SiO2,Self-synthesized,16.4,24.8,,,183,Sphere,LDH,EA.hy926,Human,Somatic,24 h,180,28.5814
,article,19288475,Oxide,SiO2,Self-synthesized,16.4,24.8,,,183,Sphere,LDH,EA.hy926,Human,Somatic,24 h,200,24.5884
,article,19288475,Oxide,SiO2,Self-synthesized,16.4,24.8,,,183,Sphere,LDH,EA.hy926,Human,Somatic,24 h,300,10.0876
,article,19288475,Oxide,SiO2,Self-synthesized,16.4,24.8,,,183,Sphere,LDH,EA.hy926,Human,Somatic,24 h,400,12.6095
,article,19288475,Oxide,SiO2,Self-synthesized,16.4,24.8,,,183,Sphere,LDH,EA.hy926,Human,Somatic,24 h,500,5.8844
,article,19288475,Oxide,SiO2,Self-synthesized,16.4,24.8,,,183,Sphere,LDH,EA.hy926,Human,Somatic,24 h,0,99.4224
,article,19288475,Oxide,SiO2,Self-synthesized,16.4,24.8,,,183,Sphere,LDH,EA.hy926,Human,Somatic,24 h,10,92.2744
,article,19288475,Oxide,SiO2,Self-synthesized,16.4,24.8,,,183,Sphere,LDH,EA.hy926,Human,Somatic,24 h,50,86.6426
,article,19288475,Oxide,SiO2,Self-synthesized,16.4,24.8,,,183,Sphere,LDH,EA.hy926,Human,Somatic,24 h,100,83.8267
,article,19288475,Oxide,SiO2,Self-synthesized,16.4,24.8,,,183,Sphere,LDH,EA.hy926,Human,Somatic,24 h,200,82.3105
,article,19288475,Oxide,SiO2,Self-synthesized,16.4,24.8,,,183,Sphere,LDH,EA.hy926,Human,Somatic,24 h,300,74.0794
,article,19288475,Oxide,SiO2,Self-synthesized,16.4,24.8,,,183,Sphere,LDH,EA.hy926,Human,Somatic,24 h,350,63.8989
,article,19288475,Oxide,SiO2,Self-synthesized,16.4,24.8,,,183,Sphere,LDH,EA.hy926,Human,Somatic,24 h,400,62.3827
,article,19288475,Oxide,SiO2,Self-synthesized,16.4,24.8,,,183,Sphere,LDH,EA.hy926,Human,Somatic,24 h,450,54.1516
,article,19288475,Oxide,SiO2,Self-synthesized,16.4,24.8,,,183,Sphere,LDH,EA.hy926,Human,Somatic,24 h,500,54.8014
,article,19288475,Oxide,SiO2,Self-synthesized,16.4,24.8,,,183,Sphere,LDH,EA.hy926,Human,Somatic,24 h,1000,35.7401
,article,19288475,Oxide,SiO2,Self-synthesized,16.4,24.8,,,183,Sphere,LDH,EA.hy926,Human,Somatic,24 h,1500,34.0072
,article,19288475,Oxide,SiO2,Self-synthesized,16.4,24.8,,,183,Sphere,LDH,EA.hy926,Human,Somatic,24 h,2000,27.7256
,article,19288475,Oxide,SiO2,Self-synthesized,16.4,24.8,,,183,Sphere,LDH,EA.hy926,Human,Somatic,24 h,0,100
,article,19288475,Oxide,SiO2,Self-synthesized,16.4,24.8,,,183,Sphere,LDH,EA.hy926,Human,Somatic,24 h,100,91.3966
,article,19288475,Oxide,SiO2,Self-synthesized,16.4,24.8,,,183,Sphere,LDH,EA.hy926,Human,Somatic,24 h,200,90.9497
,article,19288475,Oxide,SiO2,Self-synthesized,16.4,24.8,,,183,Sphere,LDH,EA.hy926,Human,Somatic,24 h,400,92.7374
,article,19288475,Oxide,SiO2,Self-synthesized,16.4,24.8,,,183,Sphere,LDH,EA.hy926,Human,Somatic,24 h,500,88.2682
,article,19288475,Oxide,SiO2,Self-synthesized,16.4,24.8,,,183,Sphere,LDH,EA.hy926,Human,Somatic,24 h,750,86.7039
,article,19288475,Oxide,SiO2,Self-synthesized,16.4,24.8,,,183,Sphere,LDH,EA.hy926,Human,Somatic,24 h,1000,82.0112
,article,19288475,Oxide,SiO2,Self-synthesized,16.4,24.8,,,183,Sphere,LDH,EA.hy926,Human,Somatic,24 h,1500,80.2235
,article,19288475,Oxide,SiO2,Self-synthesized,16.4,24.8,,,183,Sphere,LDH,EA.hy926,Human,Somatic,24 h,2000,76.2011
,article,19288475,Oxide,SiO2,Self-synthesized,16.4,24.8,,,183,Sphere,LDH,EA.hy926,Human,Somatic,24 h,0,100.2857
,article,19288475,Oxide,SiO2,Self-synthesized,16.4,24.8,,,183,Sphere,LDH,EA.hy926,Human,Somatic,24 h,10,96.2143
,article,19288475,Oxide,SiO2,Self-synthesized,16.4,24.8,,,183,Sphere,LDH,EA.hy926,Human,Somatic,24 h,20,95.7857
,article,19288475,Oxide,SiO2,Self-synthesized,16.4,24.8,,,183,Sphere,LDH,EA.hy926,Human,Somatic,24 h,30,91.2857
,article,19288475,Oxide,SiO2,Self-synthesized,16.4,24.8,,,183,Sphere,LDH,EA.hy926,Human,Somatic,24 h,40,84.4286
,article,19288475,Oxide,SiO2,Self-synthesized,16.4,24.8,,,183,Sphere,LDH,EA.hy926,Human,Somatic,24 h,50,80.3571
,article,19288475,Oxide,SiO2,Self-synthesized,16.4,24.8,,,183,Sphere,LDH,EA.hy926,Human,Somatic,24 h,60,49.5
,article,19288475,Oxide,SiO2,Self-synthesized,16.4,24.8,,,183,Sphere,LDH,EA.hy926,Human,Somatic,24 h,70,35.3571
,article,19288475,Oxide,SiO2,Self-synthesized,16.4,24.8,,,183,Sphere,LDH,EA.hy926,Human,Somatic,24 h,80,32.1429
,article,19288475,Oxide,SiO2,Self-synthesized,16.4,24.8,,,183,Sphere,LDH,EA.hy926,Human,Somatic,24 h,90,26.7857
,article,19288475,Oxide,SiO2,Self-synthesized,16.4,24.8,,,183,Sphere,LDH,EA.hy926,Human,Somatic,24 h,100,23.7857
,article,19288475,Oxide,SiO2,Self-synthesized,16.4,24.8,,,183,Sphere,LDH,EA.hy926,Human,Somatic,24 h,150,17.1429
,article,19288475,Oxide,SiO2,Self-synthesized,16.4,24.8,,,183,Sphere,LDH,EA.hy926,Human,Somatic,24 h,200,15.6429
,article,19288475,Oxide,SiO2,Self-synthesized,16.4,24.8,,,183,Sphere,LDH,EA.hy926,Human,Somatic,24 h,400,14.1429
,article,19288475,Oxide,SiO2,Self-synthesized,16.4,24.8,,,183,Sphere,LDH,EA.hy926,Human,Somatic,24 h,500,4.7143
,article,19288475,Oxide,SiO2,Self-synthesized,16.4,24.8,,,183,Sphere,LDH,EA.hy926,Human,Somatic,24 h,0,98.6529
,article,19288475,Oxide,SiO2,Self-synthesized,16.4,24.8,,,183,Sphere,LDH,EA.hy926,Human,Somatic,24 h,10,99.0674
,article,19288475,Oxide,SiO2,Self-synthesized,16.4,24.8,,,183,Sphere,LDH,EA.hy926,Human,Somatic,24 h,100,92.0207
,article,19288475,Oxide,SiO2,Self-synthesized,16.4,24.8,,,183,Sphere,LDH,EA.hy926,Human,Somatic,24 h,200,89.5337
,article,19288475,Oxide,SiO2,Self-synthesized,16.4,24.8,,,183,Sphere,LDH,EA.hy926,Human,Somatic,24 h,400,85.5959
,article,19288475,Oxide,SiO2,Self-synthesized,16.4,24.8,,,183,Sphere,LDH,EA.hy926,Human,Somatic,24 h,500,81.2435
,article,19288475,Oxide,SiO2,Self-synthesized,16.4,24.8,,,183,Sphere,LDH,EA.hy926,Human,Somatic,24 h,750,78.342
,article,19288475,Oxide,SiO2,Self-synthesized,16.4,24.8,,,183,Sphere,LDH,EA.hy926,Human,Somatic,24 h,1000,75.2332
,article,19288475,Oxide,SiO2,Self-synthesized,16.4,24.8,,,183,Sphere,LDH,EA.hy926,Human,Somatic,24 h,1500,71.9171
,article,19288475,Oxide,SiO2,Self-synthesized,16.4,24.8,,,183,Sphere,LDH,EA.hy926,Human,Somatic,24 h,2000,48.4974
,article,19288475,Oxide,SiO2,Self-synthesized,16.4,24.8,,,183,Sphere,LDH,EA.hy926,Human,Somatic,24 h,0,99.9296
,article,19288475,Oxide,SiO2,Self-synthesized,16.4,24.8,,,183,Sphere,LDH,EA.hy926,Human,Somatic,24 h,10,83.8732
,article,19288475,Oxide,SiO2,Self-synthesized,16.4,24.8,,,183,Sphere,LDH,EA.hy926,Human,Somatic,24 h,20,80.0704
,article,19288475,Oxide,SiO2,Self-synthesized,16.4,24.8,,,183,Sphere,LDH,EA.hy926,Human,Somatic,24 h,50,50.0704
,article,19288475,Oxide,SiO2,Self-synthesized,16.4,24.8,,,183,Sphere,LDH,EA.hy926,Human,Somatic,24 h,60,33.169
,article,19288475,Oxide,SiO2,Self-synthesized,16.4,24.8,,,183,Sphere,LDH,EA.hy926,Human,Somatic,24 h,70,31.6901
,article,19288475,Oxide,SiO2,Self-synthesized,16.4,24.8,,,183,Sphere,LDH,EA.hy926,Human,Somatic,24 h,80,19.4366
,article,19288475,Oxide,SiO2,Self-synthesized,16.4,24.8,,,183,Sphere,LDH,EA.hy926,Human,Somatic,24 h,90,16.2676
,article,19288475,Oxide,SiO2,Self-synthesized,16.4,24.8,,,183,Sphere,LDH,EA.hy926,Human,Somatic,24 h,100,16.0563
,article,19288475,Oxide,SiO2,Self-synthesized,16.4,24.8,,,183,Sphere,LDH,EA.hy926,Human,Somatic,24 h,200,19.0141
,article,19288475,Oxide,SiO2,Self-synthesized,16.4,24.8,,,183,Sphere,LDH,EA.hy926,Human,Somatic,24 h,300,8.8732
,article,19288475,Oxide,SiO2,Self-synthesized,16.4,24.8,,,183,Sphere,LDH,EA.hy926,Human,Somatic,24 h,0,98.9247
,article,19288475,Oxide,SiO2,Self-synthesized,16.4,24.8,,,183,Sphere,LDH,EA.hy926,Human,Somatic,24 h,10,85.8064
,article,19288475,Oxide,SiO2,Self-synthesized,16.4,24.8,,,183,Sphere,LDH,EA.hy926,Human,Somatic,24 h,20,87.5269
,article,19288475,Oxide,SiO2,Self-synthesized,16.4,24.8,,,183,Sphere,LDH,EA.hy926,Human,Somatic,24 h,50,69.4624
,article,19288475,Oxide,SiO2,Self-synthesized,16.4,24.8,,,183,Sphere,LDH,EA.hy926,Human,Somatic,24 h,60,46.4516
,article,19288475,Oxide,SiO2,Self-synthesized,16.4,24.8,,,183,Sphere,LDH,EA.hy926,Human,Somatic,24 h,70,34.8387
,article,19288475,Oxide,SiO2,Self-synthesized,16.4,24.8,,,183,Sphere,LDH,EA.hy926,Human,Somatic,24 h,80,30.1075
,article,19288475,Oxide,SiO2,Self-synthesized,16.4,24.8,,,183,Sphere,LDH,EA.hy926,Human,Somatic,24 h,90,22.5806
,article,19288475,Oxide,SiO2,Self-synthesized,16.4,24.8,,,183,Sphere,LDH,EA.hy926,Human,Somatic,24 h,100,20.8602
,article,19288475,Oxide,SiO2,Self-synthesized,16.4,24.8,,,183,Sphere,LDH,EA.hy926,Human,Somatic,24 h,200,12.9032
,article,19288475,Oxide,SiO2,Self-synthesized,16.4,24.8,,,183,Sphere,LDH,EA.hy926,Human,Somatic,24 h,300,16.5591
,article,20428844,Metal,Ag,NanoAmor,69,149,,-11.6,,,MTT,A549,Human,Lung,24 h,0,100.1013
,article,20428844,Metal,Ag,NanoAmor,69,149,,-11.6,,,MTT,A549,Human,Lung,24 h,0.5,85.3671
,article,20428844,Metal,Ag,NanoAmor,69,149,,-11.6,,,MTT,A549,Human,Lung,24 h,1,81.7215
,article,20428844,Metal,Ag,NanoAmor,69,149,,-11.6,,,MTT,A549,Human,Lung,24 h,2.5,76.1013
,article,20428844,Metal,Ag,NanoAmor,69,149,,-11.6,,,MTT,A549,Human,Lung,24 h,5,67.1392
,article,20428844,Metal,Ag,NanoAmor,69,149,,-11.6,,,MTT,A549,Human,Lung,24 h,10,55.7468
,article,20428844,Metal,Ag,NanoAmor,69,149,,-11.6,,,MTT,A549,Human,Lung,24 h,12.5,46.0253
,article,20428844,Metal,Ag,NanoAmor,69,149,,-11.6,,,MTT,A549,Human,Lung,24 h,15,35.5443
,article,20428844,Metal,Ag,NanoAmor,69,149,,-11.6,,,MTT,A549,Human,Lung,24 h,20,16.4051
,article,21787594,Oxide,SiO2,East China University of Scienceand Technology,48.6,,,,106,,MTT,H9c2(2-1),Rat,Heart,48 h,0.3,73.1322
,article,21787594,Oxide,SiO2,East China University of Scienceand Technology,48.6,,,,106,,MTT,H9c2(2-1),Rat,Heart,36 h,0.3,85.7759
,article,21787594,Oxide,SiO2,East China University of Scienceand Technology,48.6,,,,106,,MTT,H9c2(2-1),Rat,Heart,12 h,0.3,95.8333
,article,21787594,Oxide,SiO2,East China University of Scienceand Technology,21.2,,,,225,,MTT,H9c2(2-1),Rat,Heart,48 h,0.3,27.4425
,article,21787594,Oxide,SiO2,East China University of Scienceand Technology,21.2,,,,225,,MTT,H9c2(2-1),Rat,Heart,36 h,0.3,52.7299
,article,21787594,Oxide,SiO2,East China University of Scienceand Technology,21.2,,,,225,,MTT,H9c2(2-1),Rat,Heart,12 h,0.3,67.9598
,article,19382294,Oxide,ZnO,Sigma Aldrich,30,165,,-26,,,Neutral Red,A431,Human,Skin,48 h,0,100
,article,19382294,Oxide,ZnO,Sigma Aldrich,30,165,,-26,,,Neutral Red,A431,Human,Skin,48 h,0.008,94.2259
,article,19382294,Oxide,ZnO,Sigma Aldrich,30,165,,-26,,,Neutral Red,A431,Human,Skin,48 h,0.08,92.3849
,article,19382294,Oxide,ZnO,Sigma Aldrich,30,165,,-26,,,Neutral Red,A431,Human,Skin,48 h,0.8,95.2301
,article,19382294,Oxide,ZnO,Sigma Aldrich,30,165,,-26,,,Neutral Red,A431,Human,Skin,48 h,5,69.9582
,article,19382294,Oxide,ZnO,Sigma Aldrich,30,165,,-26,,,Neutral Red,A431,Human,Skin,48 h,8,45.3556
,article,19382294,Oxide,ZnO,Sigma Aldrich,30,165,,-26,,,Neutral Red,A431,Human,Skin,48 h,20,35.4812
,article,19382294,Oxide,ZnO,Sigma Aldrich,30,165,,-26,,,Neutral Red,A431,Human,Skin,24 h,0,100
,article,19382294,Oxide,ZnO,Sigma Aldrich,30,165,,-26,,,Neutral Red,A431,Human,Skin,24 h,0.008,102.4268
,article,19382294,Oxide,ZnO,Sigma Aldrich,30,165,,-26,,,Neutral Red,A431,Human,Skin,24 h,0.08,101.4226
,article,19382294,Oxide,ZnO,Sigma Aldrich,30,165,,-26,,,Neutral Red,A431,Human,Skin,24 h,0.8,97.5732
,article,19382294,Oxide,ZnO,Sigma Aldrich,30,165,,-26,,,Neutral Red,A431,Human,Skin,24 h,5,89.5397
,article,19382294,Oxide,ZnO,Sigma Aldrich,30,165,,-26,,,Neutral Red,A431,Human,Skin,24 h,8,55.0628
,article,19382294,Oxide,ZnO,Sigma Aldrich,30,165,,-26,,,Neutral Red,A431,Human,Skin,24 h,20,48.8703
,article,19382294,Oxide,ZnO,Sigma Aldrich,30,165,,-26,,,Neutral Red,A431,Human,Skin,6 h,0,100
,article,19382294,Oxide,ZnO,Sigma Aldrich,30,165,,-26,,,Neutral Red,A431,Human,Skin,6 h,0.008,100.4184
,article,19382294,Oxide,ZnO,Sigma Aldrich,30,165,,-26,,,Neutral Red,A431,Human,Skin,6 h,0.08,100.9205
,article,19382294,Oxide,ZnO,Sigma Aldrich,30,165,,-26,,,Neutral Red,A431,Human,Skin,6 h,0.8,96.7364
,article,19382294,Oxide,ZnO,Sigma Aldrich,30,165,,-26,,,Neutral Red,A431,Human,Skin,6 h,5,92.5523
,article,19382294,Oxide,ZnO,Sigma Aldrich,30,165,,-26,,,Neutral Red,A431,Human,Skin,6 h,8,82.5105
,article,19382294,Oxide,ZnO,Sigma Aldrich,30,165,,-26,,,Neutral Red,A431,Human,Skin,6 h,20,63.431
,article,19382294,Oxide,ZnO,Sigma Aldrich,30,165,,-26,,,Neutral Red,A431,Human,Skin,3 h,0,100
,article,19382294,Oxide,ZnO,Sigma Aldrich,30,165,,-26,,,Neutral Red,A431,Human,Skin,3 h,0.008,97.9079
,article,19382294,Oxide,ZnO,Sigma Aldrich,30,165,,-26,,,Neutral Red,A431,Human,Skin,3 h,0.08,98.0753
,article,19382294,Oxide,ZnO,Sigma Aldrich,30,165,,-26,,,Neutral Red,A431,Human,Skin,3 h,0.8,104.2678
,article,19382294,Oxide,ZnO,Sigma Aldrich,30,165,,-26,,,Neutral Red,A431,Human,Skin,3 h,5,101.0879
,article,19382294,Oxide,ZnO,Sigma Aldrich,30,165,,-26,,,Neutral Red,A431,Human,Skin,3 h,8,99.2469
,article,19382294,Oxide,ZnO,Sigma Aldrich,30,165,,-26,,,Neutral Red,A431,Human,Skin,3 h,20,99.2469
,article,19236062,Metal,Ag,Self-synthesized,13,,,,,,MTS,IMR-90,Human,Lung,72 h,0,99.6685
,article,19236062,Metal,Ag,Self-synthesized,13,,,,,,MTS,IMR-90,Human,Lung,72 h,25,80.442
,article,19236062,Metal,Ag,Self-synthesized,13,,,,,,MTS,IMR-90,Human,Lung,72 h,50,78.895
,article,19236062,Metal,Ag,Self-synthesized,13,,,,,,MTS,IMR-90,Human,Lung,72 h,100,63.2044
,article,19236062,Metal,Ag,Self-synthesized,13,,,,,,MTS,IMR-90,Human,Lung,72 h,200,44.6409
,article,19236062,Metal,Ag,Self-synthesized,13,,,,,,MTS,IMR-90,Human,Lung,72 h,400,15.6906
,article,19236062,Metal,Ag,Self-synthesized,13,,,,,,MTS,U251,Human,Brain,72 h,0,99.6685
,article,19236062,Metal,Ag,Self-synthesized,13,,,,,,MTS,U251,Human,Brain,72 h,25,88.1768
,article,19236062,Metal,Ag,Self-synthesized,13,,,,,,MTS,U251,Human,Brain,72 h,50,78.011
,article,19236062,Metal,Ag,Self-synthesized,13,,,,,,MTS,U251,Human,Brain,72 h,100,64.5304
,article,19236062,Metal,Ag,Self-synthesized,13,,,,,,MTS,U251,Human,Brain,72 h,200,38.674
,article,19236062,Metal,Ag,Self-synthesized,13,,,,,,MTS,U251,Human,Brain,72 h,400,15.9116
,article,19236062,Metal,Ag,Self-synthesized,13,,,,,,MTS,IMR-90,Human,Lung,48 h,0,99.6685
,article,19236062,Metal,Ag,Self-synthesized,13,,,,,,MTS,IMR-90,Human,Lung,48 h,25,84.1989
,article,19236062,Metal,Ag,Self-synthesized,13,,,,,,MTS,IMR-90,Human,Lung,48 h,50,79.779
,article,19236062,Metal,Ag,Self-synthesized,13,,,,,,MTS,IMR-90,Human,Lung,48 h,100,73.5912
,article,19236062,Metal,Ag,Self-synthesized,13,,,,,,MTS,IMR-90,Human,Lung,48 h,200,60.3315
,article,19236062,Metal,Ag,Self-synthesized,13,,,,,,MTS,IMR-90,Human,Lung,48 h,400,51.9337
,article,19236062,Metal,Ag,Self-synthesized,13,,,,,,MTS,U251,Human,Brain,48 h,0,99.4475
,article,19236062,Metal,Ag,Self-synthesized,13,,,,,,MTS,U251,Human,Brain,48 h,25,88.3978
,article,19236062,Metal,Ag,Self-synthesized,13,,,,,,MTS,U251,Human,Brain,48 h,50,84.8619
,article,19236062,Metal,Ag,Self-synthesized,13,,,,,,MTS,U251,Human,Brain,48 h,100,70.9392
,article,19236062,Metal,Ag,Self-synthesized,13,,,,,,MTS,U251,Human,Brain,48 h,200,52.1547
,article,19236062,Metal,Ag,Self-synthesized,13,,,,,,MTS,U251,Human,Brain,48 h,400,38.453
,article,18756589,Carbon,Carbon black,Nano-Innovation Co. Ltd,12.3,,,,,Sphere,MTT,MEF,Mouse,Embryo,24 h,5,85.907
,article,18756589,Carbon,Carbon black,Nano-Innovation Co. Ltd,12.3,,,,,Sphere,MTT,MEF,Mouse,Embryo,24 h,10,90.4048
,article,18756589,Carbon,Carbon black,Nano-Innovation Co. Ltd,12.3,,,,,Sphere,MTT,MEF,Mouse,Embryo,24 h,20,26.2369
,article,18756589,Carbon,Carbon black,Nano-Innovation Co. Ltd,12.3,,,,,Sphere,MTT,MEF,Mouse,Embryo,24 h,50,21.2894
,article,18756589,Carbon,Carbon black,Nano-Innovation Co. Ltd,12.3,,,,,Sphere,MTT,MEF,Mouse,Embryo,24 h,100,25.6372
,article,18756589,Carbon,Carbon black,Nano-Innovation Co. Ltd,12.3,,,,,Sphere,MTT,MEF,Mouse,Embryo,24 h,5,92.9535
,article,18756589,Carbon,Carbon black,Nano-Innovation Co. Ltd,12.3,,,,,Sphere,MTT,MEF,Mouse,Embryo,24 h,10,95.3523
,article,18756589,Carbon,Carbon black,Nano-Innovation Co. Ltd,12.3,,,,,Sphere,MTT,MEF,Mouse,Embryo,24 h,20,82.3088
,article,18756589,Carbon,Carbon black,Nano-Innovation Co. Ltd,12.3,,,,,Sphere,MTT,MEF,Mouse,Embryo,24 h,50,72.2639
,article,18756589,Carbon,Carbon black,Nano-Innovation Co. Ltd,12.3,,,,,Sphere,MTT,MEF,Mouse,Embryo,24 h,100,65.0675
,article,18756589,Carbon,Carbon black,Nano-Innovation Co. Ltd,12.3,,,,,Sphere,MTT,MEF,Mouse,Embryo,24 h,5,76.3118
,article,18756589,Carbon,Carbon black,Nano-Innovation Co. Ltd,12.3,,,,,Sphere,MTT,MEF,Mouse,Embryo,24 h,10,72.5637
,article,18756589,Carbon,Carbon black,Nano-Innovation Co. Ltd,12.3,,,,,Sphere,MTT,MEF,Mouse,Embryo,24 h,20,65.8171
,article,18756589,Carbon,Carbon black,Nano-Innovation Co. Ltd,12.3,,,,,Sphere,MTT,MEF,Mouse,Embryo,24 h,50,78.2609
,article,18756589,Carbon,Carbon black,Nano-Innovation Co. Ltd,12.3,,,,,Sphere,MTT,MEF,Mouse,Embryo,24 h,100,92.6537
,article,18756589,Carbon,Carbon black,Nano-Innovation Co. Ltd,12.3,,,,,Sphere,MTT,MEF,Mouse,Embryo,24 h,5,78.5607
,article,18756589,Carbon,Carbon black,Nano-Innovation Co. Ltd,12.3,,,,,Sphere,MTT,MEF,Mouse,Embryo,24 h,10,68.5157
,article,18756589,Carbon,Carbon black,Nano-Innovation Co. Ltd,12.3,,,,,Sphere,MTT,MEF,Mouse,Embryo,24 h,20,59.3703
,article,18756589,Carbon,Carbon black,Nano-Innovation Co. Ltd,12.3,,,,,Sphere,MTT,MEF,Mouse,Embryo,24 h,50,20.6897
,article,18756589,Carbon,Carbon black,Nano-Innovation Co. Ltd,12.3,,,,,Sphere,MTT,MEF,Mouse,Embryo,24 h,100,22.4888
,article,21944826,Metal,Ag,NanoComposix,20.3,27,,-47.1,,,WST,RAW 264.7,Mouse,Blood,24 h,0.01,97.2
,article,21944826,Metal,Ag,NanoComposix,20.3,27,,-47.1,,,WST,RAW 264.7,Mouse,Blood,24 h,0.3,100.3
,article,21944826,Metal,Ag,NanoComposix,20.3,27,,-47.1,,,WST,RAW 264.7,Mouse,Blood,24 h,1,102.3
,article,21944826,Metal,Ag,NanoComposix,20.3,27,,-47.1,,,WST,RAW 264.7,Mouse,Blood,24 h,3,95.2
,article,21944826,Metal,Ag,NanoComposix,20.3,27,,-47.1,,,WST,RAW 264.7,Mouse,Blood,24 h,10,104
,article,21944826,Metal,Ag,NanoComposix,20.3,27,,-47.1,,,WST,RAW 264.7,Mouse,Blood,24 h,30,104.9
,article,21944826,Metal,Ag,NanoComposix,20.3,27,,-47.1,,,WST,RAW 264.7,Mouse,Blood,24 h,1000,86.2
,article,21944826,Metal,Ag,NanoComposix,20.3,27,,-47.1,,,WST,RAW 264.7,Mouse,Blood,24 h,0.01,94.3
,article,21944826,Metal,Ag,NanoComposix,20.3,27,,-47.1,,,WST,RAW 264.7,Mouse,Blood,24 h,0.3,102.3
,article,21944826,Metal,Ag,NanoComposix,20.3,27,,-47.1,,,WST,RAW 264.7,Mouse,Blood,24 h,1,96.9
,article,21944826,Metal,Ag,NanoComposix,20.3,27,,-47.1,,,WST,RAW 264.7,Mouse,Blood,24 h,3,99.8
,article,21944826,Metal,Ag,NanoComposix,20.3,27,,-47.1,,,WST,RAW 264.7,Mouse,Blood,24 h,10,102.5
,article,21944826,Metal,Ag,NanoComposix,20.3,27,,-47.1,,,WST,RAW 264.7,Mouse,Blood,24 h,30,82.1
,article,21944826,Metal,Ag,NanoComposix,20.3,27,,-47.1,,,WST,RAW 264.7,Mouse,Blood,24 h,100,55.1
,article,21944826,Metal,Ag,NanoComposix,20.3,27,,-47.1,,,WST,RAW 264.7,Mouse,Blood,24 h,0.01,88
,article,21944826,Metal,Ag,NanoComposix,20.3,27,,-47.1,,,WST,RAW 264.7,Mouse,Blood,24 h,0.3,98.6
,article,21944826,Metal,Ag,NanoComposix,20.3,27,,-47.1,,,WST,RAW 264.7,Mouse,Blood,24 h,1,109.3
,article,21944826,Metal,Ag,NanoComposix,20.3,27,,-47.1,,,WST,RAW 264.7,Mouse,Blood,24 h,3,89.4
,article,21944826,Metal,Ag,NanoComposix,20.3,27,,-47.1,,,WST,RAW 264.7,Mouse,Blood,24 h,10,83.6
,article,21944826,Metal,Ag,NanoComposix,20.3,27,,-47.1,,,WST,RAW 264.7,Mouse,Blood,24 h,30,51.5
,article,21944826,Metal,Ag,NanoComposix,20.3,27,,-47.1,,,WST,RAW 264.7,Mouse,Blood,24 h,100,2.4
,article,23009365,Oxide,ZnO,,135,306,,,14,,WST,Primary hepatocytes,,,24 h,0,100
,article,23009365,Oxide,ZnO,,135,306,,,14,,WST,Primary hepatocytes,,,24 h,0.16,98.88
,article,23009365,Oxide,ZnO,,135,306,,,14,,WST,Primary hepatocytes,,,24 h,0.31,88.07
,article,23009365,Oxide,ZnO,,135,306,,,14,,WST,Primary hepatocytes,,,24 h,0.63,77.64
,article,23009365,Oxide,ZnO,,135,306,,,14,,WST,Primary hepatocytes,,,24 h,1.25,75.4
,article,23009365,Oxide,ZnO,,135,306,,,14,,WST,Primary hepatocytes,,,24 h,2.5,58.26
,article,23009365,Oxide,ZnO,,135,306,,,14,,WST,Primary hepatocytes,,,24 h,5,50.06
,article,23009365,Oxide,ZnO,,135,306,,,14,,WST,Primary hepatocytes,,,24 h,10,38.14
,article,23009365,Oxide,ZnO,,135,306,,,14,,WST,Primary hepatocytes,,,24 h,20,40.75
,article,23009365,Oxide,ZnO,,135,306,,,14,,WST,Primary hepatocytes,,,24 h,40,30.31
,article,23009365,Oxide,ZnO,,135,306,,,14,,WST,Primary hepatocytes,,,24 h,80,16.89
,article,23009365,Oxide,ZnO,,135,306,,,14,,WST,Primary hepatocytes,,,24 h,0,100
,article,23009365,Oxide,ZnO,,135,306,,,14,,WST,Primary hepatocytes,,,24 h,0.16,97.05
,article,23009365,Oxide,ZnO,,135,306,,,14,,WST,Primary hepatocytes,,,24 h,0.31,83.38
,article,23009365,Oxide,ZnO,,135,306,,,14,,WST,Primary hepatocytes,,,24 h,0.63,80.8
,article,23009365,Oxide,ZnO,,135,306,,,14,,WST,Primary hepatocytes,,,24 h,1.25,74.15
,article,23009365,Oxide,ZnO,,135,306,,,14,,WST,Primary hepatocytes,,,24 h,2.5,57.54
,article,23009365,Oxide,ZnO,,135,306,,,14,,WST,Primary hepatocytes,,,24 h,5,50.52
,article,23009365,Oxide,ZnO,,135,306,,,14,,WST,Primary hepatocytes,,,24 h,10,47.94
,article,23009365,Oxide,ZnO,,135,306,,,14,,WST,Primary hepatocytes,,,24 h,20,37.23
,article,23009365,Oxide,ZnO,,135,306,,,14,,WST,Primary hepatocytes,,,24 h,40,33.54
,article,23009365,Oxide,ZnO,,135,306,,,14,,WST,Primary hepatocytes,,,24 h,80,19.88
,article,16125895,Oxide,CdO,Fluka,1000,,,,,,LDH,BRL 3A,Rat,Liver,24 h,0,92.6489
,article,16125895,Oxide,CdO,Fluka,1000,,,,,,LDH,BRL 3A,Rat,Liver,24 h,0.5,80.9886
,article,16125895,Oxide,CdO,Fluka,1000,,,,,,LDH,BRL 3A,Rat,Liver,24 h,0.75,47.1483
,article,16125895,Oxide,CdO,Fluka,1000,,,,,,LDH,BRL 3A,Rat,Liver,24 h,1,29.7845
,article,16125895,Oxide,CdO,Fluka,1000,,,,,,LDH,BRL 3A,Rat,Liver,24 h,5,26.2357
,article,16125895,Oxide,CdO,Fluka,1000,,,,,,LDH,BRL 3A,Rat,Liver,24 h,10,29.5311
,article,16125895,Oxide,CdO,Fluka,1000,,,,,,LDH,BRL 3A,Rat,Liver,24 h,0,92.5972
,article,16125895,Oxide,CdO,Fluka,1000,,,,,,LDH,BRL 3A,Rat,Liver,24 h,10,87.0765
,article,16125895,Oxide,CdO,Fluka,1000,,,,,,LDH,BRL 3A,Rat,Liver,24 h,50,81.4304
,article,16125895,Oxide,CdO,Fluka,1000,,,,,,LDH,BRL 3A,Rat,Liver,24 h,100,78.7955
,article,16125895,Oxide,CdO,Fluka,1000,,,,,,LDH,BRL 3A,Rat,Liver,24 h,250,51.3174
,article,16125895,Oxide,CdO,Fluka,1000,,,,,,LDH,BRL 3A,Rat,Liver,24 h,0,92.4718
,article,16125895,Oxide,CdO,Fluka,1000,,,,,,LDH,BRL 3A,Rat,Liver,24 h,10,88.4567
,article,16125895,Oxide,CdO,Fluka,1000,,,,,,LDH,BRL 3A,Rat,Liver,24 h,50,84.4417
,article,16125895,Oxide,CdO,Fluka,1000,,,,,,LDH,BRL 3A,Rat,Liver,24 h,100,80.0502
,article,16125895,Oxide,CdO,Fluka,1000,,,,,,LDH,BRL 3A,Rat,Liver,24 h,250,78.7955
,article,16125895,Oxide,CdO,Fluka,1000,,,,,,LDH,BRL 3A,Rat,Liver,24 h,0,91.8136
,article,16125895,Oxide,CdO,Fluka,1000,,,,,,LDH,BRL 3A,Rat,Liver,24 h,2.5,93.199
,article,16125895,Oxide,CdO,Fluka,1000,,,,,,LDH,BRL 3A,Rat,Liver,24 h,5,83.5013
,article,16125895,Oxide,CdO,Fluka,1000,,,,,,LDH,BRL 3A,Rat,Liver,24 h,10,76.9521
,article,16125895,Oxide,CdO,Fluka,1000,,,,,,LDH,BRL 3A,Rat,Liver,24 h,25,67.2544
,article,16125895,Oxide,CdO,Fluka,1000,,,,,,LDH,BRL 3A,Rat,Liver,24 h,50,56.0453
,article,16125895,Oxide,CdO,Fluka,1000,,,,,,LDH,BRL 3A,Rat,Liver,24 h,0,89.2947
,article,16125895,Oxide,CdO,Fluka,1000,,,,,,LDH,BRL 3A,Rat,Liver,24 h,2.5,85.5164
,article,16125895,Oxide,CdO,Fluka,1000,,,,,,LDH,BRL 3A,Rat,Liver,24 h,5,85.7683
,article,16125895,Oxide,CdO,Fluka,1000,,,,,,LDH,BRL 3A,Rat,Liver,24 h,10,82.6196
,article,16125895,Oxide,CdO,Fluka,1000,,,,,,LDH,BRL 3A,Rat,Liver,24 h,25,51.8892
,article,16125895,Oxide,CdO,Fluka,1000,,,,,,LDH,BRL 3A,Rat,Liver,24 h,50,39.7985
,article,16125895,Oxide,CdO,Fluka,1000,,,,,,LDH,BRL 3A,Rat,Liver,24 h,0,91.468
,article,16125895,Oxide,CdO,Fluka,1000,,,,,,LDH,BRL 3A,Rat,Liver,24 h,10,82.8105
,article,16125895,Oxide,CdO,Fluka,1000,,,,,,LDH,BRL 3A,Rat,Liver,24 h,50,80.803
,article,16125895,Oxide,CdO,Fluka,1000,,,,,,LDH,BRL 3A,Rat,Liver,24 h,100,79.2974
,article,16125895,Oxide,CdO,Fluka,1000,,,,,,LDH,BRL 3A,Rat,Liver,24 h,250,37.7666
,article,16125895,Oxide,CdO,Fluka,1000,,,,,,LDH,BRL 3A,Rat,Liver,24 h,0,96.8632
,article,16125895,Oxide,CdO,Fluka,1000,,,,,,LDH,BRL 3A,Rat,Liver,24 h,10,87.202
,article,16125895,Oxide,CdO,Fluka,1000,,,,,,LDH,BRL 3A,Rat,Liver,24 h,50,80.9285
,article,16125895,Oxide,CdO,Fluka,1000,,,,,,LDH,BRL 3A,Rat,Liver,24 h,100,76.2861
,article,16125895,Oxide,CdO,Fluka,1000,,,,,,LDH,BRL 3A,Rat,Liver,24 h,250,77.4153
,article,16125895,Oxide,CdO,Fluka,1000,,,,,,LDH,BRL 3A,Rat,Liver,24 h,0,93.601
,article,16125895,Oxide,CdO,Fluka,1000,,,,,,LDH,BRL 3A,Rat,Liver,24 h,10,93.3501
,article,16125895,Oxide,CdO,Fluka,1000,,,,,,LDH,BRL 3A,Rat,Liver,24 h,50,92.7227
,article,16125895,Oxide,CdO,Fluka,1000,,,,,,LDH,BRL 3A,Rat,Liver,24 h,100,84.8181
,article,16125895,Oxide,CdO,Fluka,1000,,,,,,LDH,BRL 3A,Rat,Liver,24 h,250,77.7917
,article,16125895,Oxide,CdO,Fluka,1000,,,,,,LDH,BRL 3A,Rat,Liver,24 h,0,94.3538
,article,16125895,Oxide,CdO,Fluka,1000,,,,,,LDH,BRL 3A,Rat,Liver,24 h,10,94.6048
,article,16125895,Oxide,CdO,Fluka,1000,,,,,,LDH,BRL 3A,Rat,Liver,24 h,50,91.7189
,article,16125895,Oxide,CdO,Fluka,1000,,,,,,LDH,BRL 3A,Rat,Liver,24 h,100,87.7039
,article,16125895,Oxide,CdO,Fluka,1000,,,,,,LDH,BRL 3A,Rat,Liver,24 h,250,82.5596
,article,16125895,Oxide,CdO,Fluka,1000,,,,,,LDH,BRL 3A,Rat,Liver,24 h,0,92.3463
,article,16125895,Oxide,CdO,Fluka,1000,,,,,,LDH,BRL 3A,Rat,Liver,24 h,10,91.468
,article,16125895,Oxide,CdO,Fluka,1000,,,,,,LDH,BRL 3A,Rat,Liver,24 h,50,88.5822
,article,16125895,Oxide,CdO,Fluka,1000,,,,,,LDH,BRL 3A,Rat,Liver,24 h,100,87.5784
,article,16125895,Oxide,CdO,Fluka,1000,,,,,,LDH,BRL 3A,Rat,Liver,24 h,250,88.7076
,article,16125895,Oxide,CdO,Fluka,1000,,,,,,LDH,BRL 3A,Rat,Liver,24 h,0,84.6824
,article,16125895,Oxide,CdO,Fluka,1000,,,,,,LDH,BRL 3A,Rat,Liver,24 h,10,73.8481
,article,16125895,Oxide,CdO,Fluka,1000,,,,,,LDH,BRL 3A,Rat,Liver,24 h,50,72.4782
,article,16125895,Oxide,CdO,Fluka,1000,,,,,,LDH,BRL 3A,Rat,Liver,24 h,100,68.1195
,article,16125895,Oxide,CdO,Fluka,1000,,,,,,LDH,BRL 3A,Rat,Liver,24 h,250,56.7871
,article,16125895,Oxide,CdO,Fluka,1000,,,,,,LDH,BRL 3A,Rat,Liver,24 h,0,84.6824
,article,16125895,Oxide,CdO,Fluka,1000,,,,,,LDH,BRL 3A,Rat,Liver,24 h,10,72.2291
,article,16125895,Oxide,CdO,Fluka,1000,,,,,,LDH,BRL 3A,Rat,Liver,24 h,50,76.2142
,article,16125895,Oxide,CdO,Fluka,1000,,,,,,LDH,BRL 3A,Rat,Liver,24 h,100,70.1121
,article,16125895,Oxide,CdO,Fluka,1000,,,,,,LDH,BRL 3A,Rat,Liver,24 h,250,64.7572
,article,18632727,Other,QD,Evident Technologies,5.1,,,,,,MTT,LLC-PK1,Pig,Kidney,48 h,,
,article,18632727,Other,QD,Evident Technologies,5.1,,,,,,MTT,LLC-PK1,Pig,Kidney,48 h,,
,article,20683495,Metal,Ag,Biocera,10,,,,,,XTT,HepG2,Human,Liver,24 h,0,100.0549
,article,20683495,Metal,Ag,Biocera,10,,,,,,XTT,HepG2,Human,Liver,24 h,1,98.9011
,article,20683495,Metal,Ag,Biocera,10,,,,,,XTT,HepG2,Human,Liver,24 h,2,89.011
,article,20683495,Metal,Ag,Biocera,10,,,,,,XTT,HepG2,Human,Liver,24 h,3,23.5714
,article,20683495,Metal,Ag,Biocera,10,,,,,,XTT,HepG2,Human,Liver,24 h,4,17.4725
,article,20683495,Metal,Ag,Biocera,10,,,,,,XTT,HepG2,Human,Liver,24 h,5,6.0989
,article,20683495,Metal,Ag,Biocera,10,,,,,,XTT,HepG2,Human,Liver,24 h,6,4.6154
,article,20652105,Oxide,ZnO,Self-synthesized,4,,,,,Sphere,Alamar blue,PBMC,Human,Blood,24 h,0,4628.5714
,article,20652105,Oxide,ZnO,Self-synthesized,4,,,,,Sphere,Alamar blue,PBMC,Human,Blood,24 h,250,4571.4285
