Repository: dydtkddl/nanometaloxide

File: 00datacollection/01s2nano_data.csv (part 45 of 75)
Tags,Source,Info #,Material group,Material type,Manufacturer,Core (or Grain) size (nm),Hydrodynamic size (nm),Size distribution,Surface charge (mV),Surface Area (m^2/g),Shape,Assay method,Cell line (or type),Cell line species,IC origin,Exposure time,Dose (ug/ml),Toxicity value (%)
,article,20652105,Oxide,ZnO,Self-synthesized,4,,,,,Sphere,Alamar blue,PBMC,Human,Blood,24 h,500,2400.0001
,article,20652105,Oxide,ZnO,Self-synthesized,4,,,,,Sphere,Alamar blue,PBMC,Human,Blood,24 h,750,928.5714
,article,20652105,Oxide,ZnO,Self-synthesized,4,,,,,Sphere,Alamar blue,PBMC,Human,Blood,24 h,1000,485.7142
,article,18662754,Oxide,TiO2,Degussa-Evonik,21,,,,,,MTS,BEAS-2B,Human,Lung,96 h,0,100.0707
,article,18662754,Oxide,TiO2,Degussa-Evonik,21,,,,,,MTS,BEAS-2B,Human,Lung,96 h,5,75.1943
,article,18662754,Oxide,TiO2,Degussa-Evonik,21,,,,,,MTS,BEAS-2B,Human,Lung,96 h,10,57.5265
,article,18662754,Oxide,TiO2,Degussa-Evonik,21,,,,,,MTS,BEAS-2B,Human,Lung,96 h,20,46.5018
,article,18662754,Oxide,TiO2,Degussa-Evonik,21,,,,,,MTS,BEAS-2B,Human,Lung,96 h,40,40.5654
,article,18662754,Oxide,TiO2,Degussa-Evonik,21,,,,,,MTS,BEAS-2B,Human,Lung,72 h,0,100.0707
,article,18662754,Oxide,TiO2,Degussa-Evonik,21,,,,,,MTS,BEAS-2B,Human,Lung,72 h,5,82.9682
,article,18662754,Oxide,TiO2,Degussa-Evonik,21,,,,,,MTS,BEAS-2B,Human,Lung,72 h,10,63.3216
,article,18662754,Oxide,TiO2,Degussa-Evonik,21,,,,,,MTS,BEAS-2B,Human,Lung,72 h,20,53.9929
,article,18662754,Oxide,TiO2,Degussa-Evonik,21,,,,,,MTS,BEAS-2B,Human,Lung,72 h,40,47.7739
,article,18662754,Oxide,TiO2,Degussa-Evonik,21,,,,,,MTS,BEAS-2B,Human,Lung,48 h,0,100.212
,article,18662754,Oxide,TiO2,Degussa-Evonik,21,,,,,,MTS,BEAS-2B,Human,Lung,48 h,5,87.7739
,article,18662754,Oxide,TiO2,Degussa-Evonik,21,,,,,,MTS,BEAS-2B,Human,Lung,48 h,10,72.7915
,article,18662754,Oxide,TiO2,Degussa-Evonik,21,,,,,,MTS,BEAS-2B,Human,Lung,48 h,20,61.6254
,article,18662754,Oxide,TiO2,Degussa-Evonik,21,,,,,,MTS,BEAS-2B,Human,Lung,48 h,40,56.8198
,article,23616399,Oxide,TiO2,Sigma Aldrich,50.93,6180.73,,,,,Resazurin,Lymphocyte,Human,Blood,3 h,0,
,article,23616399,Oxide,TiO2,Sigma Aldrich,50.93,6180.73,,,,,Resazurin,Lymphocyte,Human,Blood,3 h,250,
,article,23616399,Oxide,TiO2,Sigma Aldrich,50.93,6180.73,,,,,Resazurin,Lymphocyte,Human,Blood,3 h,500,
,article,23616399,Oxide,TiO2,Sigma Aldrich,50.93,6180.73,,,,,Resazurin,Lymphocyte,Human,Blood,3 h,1000,
,article,23616399,Oxide,TiO2,Sigma Aldrich,50.93,6180.73,,,,,Neutral Red,Lymphocyte,Human,Blood,3 h,0,
,article,23616399,Oxide,TiO2,Sigma Aldrich,50.93,6180.73,,,,,Neutral Red,Lymphocyte,Human,Blood,3 h,250,
,article,23616399,Oxide,TiO2,Sigma Aldrich,50.93,6180.73,,,,,Neutral Red,Lymphocyte,Human,Blood,3 h,500,
,article,23616399,Oxide,TiO2,Sigma Aldrich,50.93,6180.73,,,,,Neutral Red,Lymphocyte,Human,Blood,3 h,1000,
,article,23616399,Oxide,TiO2,Sigma Aldrich,50.93,6180.73,,,,,Trypan blue,Lymphocyte,Human,Blood,3 h,0,111.8785
,article,23616399,Oxide,TiO2,Sigma Aldrich,50.93,6180.73,,,,,Trypan blue,Lymphocyte,Human,Blood,3 h,25,110.7182
,article,23616399,Oxide,TiO2,Sigma Aldrich,50.93,6180.73,,,,,Trypan blue,Lymphocyte,Human,Blood,3 h,50,106.2431
,article,23616399,Oxide,TiO2,Sigma Aldrich,50.93,6180.73,,,,,Trypan blue,Lymphocyte,Human,Blood,3 h,100,111.7127
,article,23616399,Oxide,TiO2,Sigma Aldrich,50.93,6180.73,,,,,MTT,Lymphocyte,Human,Blood,3 h,0,119.6685
,article,23616399,Oxide,TiO2,Sigma Aldrich,50.93,6180.73,,,,,MTT,Lymphocyte,Human,Blood,3 h,25,65.8011
,article,23616399,Oxide,TiO2,Sigma Aldrich,50.93,6180.73,,,,,MTT,Lymphocyte,Human,Blood,3 h,50,65.8011
,article,23616399,Oxide,TiO2,Sigma Aldrich,50.93,6180.73,,,,,MTT,Lymphocyte,Human,Blood,3 h,100,67.2928
,article,15777787,Oxide,SiO2,Kisker Biotech,70,,,,,,Trypan blue,HEp-2,Human,Cervix,48 h,0,93.4
,article,15777787,Oxide,SiO2,Kisker Biotech,70,,,,,,Trypan blue,HEp-2,Human,Cervix,48 h,25,93.8
,article,15777787,Oxide,SiO2,Kisker Biotech,70,,,,,,Trypan blue,HEp-2,Human,Cervix,24 h,0,92.9
,article,15777787,Oxide,SiO2,Kisker Biotech,70,,,,,,Trypan blue,HEp-2,Human,Cervix,24 h,25,93.2
,article,21819260,Oxide,Fe3O4,Sigma Aldrich,25,,,,,,XTT,BEAS-2B,Human,Lung,24 h,10,100
,article,21819260,Oxide,Fe3O4,Sigma Aldrich,25,,,,,,XTT,BEAS-2B,Human,Lung,24 h,50,90.2
,article,21819260,Oxide,Fe3O4,Sigma Aldrich,25,,,,,,XTT,BEAS-2B,Human,Lung,24 h,100,79.5
,article,21819260,Oxide,Fe3O4,Sigma Aldrich,25,,,,,,XTT,BEAS-2B,Human,Lung,24 h,250,68.2
,article,24758926,Metal,Ag,NanoComposix,20.3,131.6,,,,,MTS,MARCO null AM,Mouse,Lung,24 h,0,100.6
,article,24758926,Metal,Ag,NanoComposix,20.3,131.6,,,,,MTS,MARCO null AM,Mouse,Lung,24 h,6.25,104.7
,article,24758926,Metal,Ag,NanoComposix,20.3,131.6,,,,,MTS,MARCO null AM,Mouse,Lung,24 h,12.5,108.9
,article,24758926,Metal,Ag,NanoComposix,20.3,131.6,,,,,MTS,MARCO null AM,Mouse,Lung,24 h,25,111.7
,article,24758926,Metal,Ag,NanoComposix,20.3,131.6,,,,,MTS,MARCO null AM,Mouse,Lung,24 h,50,106.1
,article,24758926,Metal,Ag,NanoComposix,20.3,131.6,,,,,MTS,C57BL/6 AM,Mouse,Lung,24 h,0,99.9
,article,24758926,Metal,Ag,NanoComposix,20.3,131.6,,,,,MTS,C57BL/6 AM,Mouse,Lung,24 h,6.25,99.2
,article,24758926,Metal,Ag,NanoComposix,20.3,131.6,,,,,MTS,C57BL/6 AM,Mouse,Lung,24 h,12.5,99.2
,article,24758926,Metal,Ag,NanoComposix,20.3,131.6,,,,,MTS,C57BL/6 AM,Mouse,Lung,24 h,25,96.4
,article,24758926,Metal,Ag,NanoComposix,20.3,131.6,,,,,MTS,C57BL/6 AM,Mouse,Lung,24 h,50,94.3
,article,24758926,Metal,Ag,NanoComposix,20.3,131.6,,,,,MTS,THP-1,Human,Blood,24 h,0,100.4
,article,24758926,Metal,Ag,NanoComposix,20.3,131.6,,,,,MTS,THP-1,Human,Blood,24 h,6.25,107.7
,article,24758926,Metal,Ag,NanoComposix,20.3,131.6,,,,,MTS,THP-1,Human,Blood,24 h,12.5,107.7
,article,24758926,Metal,Ag,NanoComposix,20.3,131.6,,,,,MTS,THP-1,Human,Blood,24 h,25,114.2
,article,24758926,Metal,Ag,NanoComposix,20.3,131.6,,,,,MTS,THP-1,Human,Blood,24 h,50,115.6
,article,24758926,Metal,Ag,NanoComposix,20.3,131.6,,,,,MTS,MARCO null AM,Mouse,Lung,24 h,0,100.6
,article,24758926,Metal,Ag,NanoComposix,20.3,131.6,,,,,MTS,MARCO null AM,Mouse,Lung,24 h,6.25,104.1
,article,24758926,Metal,Ag,NanoComposix,20.3,131.6,,,,,MTS,MARCO null AM,Mouse,Lung,24 h,12.5,104.1
,article,24758926,Metal,Ag,NanoComposix,20.3,131.6,,,,,MTS,MARCO null AM,Mouse,Lung,24 h,25,103.4
,article,24758926,Metal,Ag,NanoComposix,20.3,131.6,,,,,MTS,MARCO null AM,Mouse,Lung,24 h,50,85.9
,article,24758926,Metal,Ag,NanoComposix,20.3,131.6,,,,,MTS,C57BL/6 AM,Mouse,Lung,24 h,0,99.9
,article,24758926,Metal,Ag,NanoComposix,20.3,131.6,,,,,MTS,C57BL/6 AM,Mouse,Lung,24 h,6.25,102.7
,article,24758926,Metal,Ag,NanoComposix,20.3,131.6,,,,,MTS,C57BL/6 AM,Mouse,Lung,24 h,12.5,104.7
,article,24758926,Metal,Ag,NanoComposix,20.3,131.6,,,,,MTS,C57BL/6 AM,Mouse,Lung,24 h,25,93.6
,article,24758926,Metal,Ag,NanoComposix,20.3,131.6,,,,,MTS,C57BL/6 AM,Mouse,Lung,24 h,50,64.9
,article,24758926,Metal,Ag,NanoComposix,20.3,131.6,,,,,MTS,THP-1,Human,Blood,24 h,0,100.4
,article,24758926,Metal,Ag,NanoComposix,20.3,131.6,,,,,MTS,THP-1,Human,Blood,24 h,6.25,101.9
,article,24758926,Metal,Ag,NanoComposix,20.3,131.6,,,,,MTS,THP-1,Human,Blood,24 h,12.5,99
,article,24758926,Metal,Ag,NanoComposix,20.3,131.6,,,,,MTS,THP-1,Human,Blood,24 h,25,106.2
,article,24758926,Metal,Ag,NanoComposix,20.3,131.6,,,,,MTS,THP-1,Human,Blood,24 h,50,96.1
,article,24758926,Metal,Ag,NanoComposix,20.3,131.6,,,,,MTS,MARCO null AM,Mouse,Lung,24 h,0,99.9
,article,24758926,Metal,Ag,NanoComposix,20.3,131.6,,,,,MTS,MARCO null AM,Mouse,Lung,24 h,6.25,102
,article,24758926,Metal,Ag,NanoComposix,20.3,131.6,,,,,MTS,MARCO null AM,Mouse,Lung,24 h,12.5,107.5
,article,24758926,Metal,Ag,NanoComposix,20.3,131.6,,,,,MTS,MARCO null AM,Mouse,Lung,24 h,25,113.1
,article,24758926,Metal,Ag,NanoComposix,20.3,131.6,,,,,MTS,MARCO null AM,Mouse,Lung,24 h,50,74.7
,article,24758926,Metal,Ag,NanoComposix,20.3,131.6,,,,,MTS,C57BL/6 AM,Mouse,Lung,24 h,0,99.9
,article,24758926,Metal,Ag,NanoComposix,20.3,131.6,,,,,MTS,C57BL/6 AM,Mouse,Lung,24 h,6.25,97.8
,article,24758926,Metal,Ag,NanoComposix,20.3,131.6,,,,,MTS,C57BL/6 AM,Mouse,Lung,24 h,12.5,92.2
,article,24758926,Metal,Ag,NanoComposix,20.3,131.6,,,,,MTS,C57BL/6 AM,Mouse,Lung,24 h,25,64.2
,article,24758926,Metal,Ag,NanoComposix,20.3,131.6,,,,,MTS,C57BL/6 AM,Mouse,Lung,24 h,50,34.2
,article,24758926,Metal,Ag,NanoComposix,20.3,131.6,,,,,MTS,THP-1,Human,Blood,24 h,0,99.7
,article,24758926,Metal,Ag,NanoComposix,20.3,131.6,,,,,MTS,THP-1,Human,Blood,24 h,6.25,109.8
,article,24758926,Metal,Ag,NanoComposix,20.3,131.6,,,,,MTS,THP-1,Human,Blood,24 h,12.5,91
,article,24758926,Metal,Ag,NanoComposix,20.3,131.6,,,,,MTS,THP-1,Human,Blood,24 h,25,78
,article,24758926,Metal,Ag,NanoComposix,20.3,131.6,,,,,MTS,THP-1,Human,Blood,24 h,50,67.9
,article,24758926,Metal,Ag,NanoComposix,20.3,131.6,,,,,MTS,MARCO null AM,Mouse,Lung,24 h,0,101.3
,article,24758926,Metal,Ag,NanoComposix,20.3,131.6,,,,,MTS,MARCO null AM,Mouse,Lung,24 h,6.25,108.2
,article,24758926,Metal,Ag,NanoComposix,20.3,131.6,,,,,MTS,MARCO null AM,Mouse,Lung,24 h,12.5,106.1
,article,24758926,Metal,Ag,NanoComposix,20.3,131.6,,,,,MTS,MARCO null AM,Mouse,Lung,24 h,25,94.3
,article,24758926,Metal,Ag,NanoComposix,20.3,131.6,,,,,MTS,MARCO null AM,Mouse,Lung,24 h,50,14.7
,article,24758926,Metal,Ag,NanoComposix,20.3,131.6,,,,,MTS,C57BL/6 AM,Mouse,Lung,24 h,0,100.6
,article,24758926,Metal,Ag,NanoComposix,20.3,131.6,,,,,MTS,C57BL/6 AM,Mouse,Lung,24 h,6.25,97.8
,article,24758926,Metal,Ag,NanoComposix,20.3,131.6,,,,,MTS,C57BL/6 AM,Mouse,Lung,24 h,12.5,95
,article,24758926,Metal,Ag,NanoComposix,20.3,131.6,,,,,MTS,C57BL/6 AM,Mouse,Lung,24 h,25,61.5
,article,24758926,Metal,Ag,NanoComposix,20.3,131.6,,,,,MTS,C57BL/6 AM,Mouse,Lung,24 h,50,16.8
,article,24758926,Metal,Ag,NanoComposix,20.3,131.6,,,,,MTS,THP-1,Human,Blood,24 h,0,100.4
,article,24758926,Metal,Ag,NanoComposix,20.3,131.6,,,,,MTS,THP-1,Human,Blood,24 h,6.25,105.5
,article,24758926,Metal,Ag,NanoComposix,20.3,131.6,,,,,MTS,THP-1,Human,Blood,24 h,12.5,96.1
,article,24758926,Metal,Ag,NanoComposix,20.3,131.6,,,,,MTS,THP-1,Human,Blood,24 h,25,74.4
,article,24758926,Metal,Ag,NanoComposix,20.3,131.6,,,,,MTS,THP-1,Human,Blood,24 h,50,61.4
,article,17112558,Oxide,SiO2,Degussa-Evonik,15,590,,,268.01,,Sulforhodamine B,A549,Human,Lung,72 h,0,100
,article,17112558,Oxide,SiO2,Degussa-Evonik,15,590,,,268.01,,Sulforhodamine B,A549,Human,Lung,72 h,10,82.8
,article,17112558,Oxide,SiO2,Degussa-Evonik,15,590,,,268.01,,Sulforhodamine B,A549,Human,Lung,72 h,50,67.1
,article,17112558,Oxide,SiO2,Degussa-Evonik,15,590,,,268.01,,Sulforhodamine B,A549,Human,Lung,72 h,100,54.6
,article,17112558,Oxide,SiO2,Degussa-Evonik,15,590,,,268.01,,Sulforhodamine B,A549,Human,Lung,48 h,0,100
,article,17112558,Oxide,SiO2,Degussa-Evonik,15,590,,,268.01,,Sulforhodamine B,A549,Human,Lung,48 h,10,91.9
,article,17112558,Oxide,SiO2,Degussa-Evonik,15,590,,,268.01,,Sulforhodamine B,A549,Human,Lung,48 h,50,76
,article,17112558,Oxide,SiO2,Degussa-Evonik,15,590,,,268.01,,Sulforhodamine B,A549,Human,Lung,48 h,100,68.1
,article,26031843,Metal,Au,NanoComposix,145.4,169,,-41,,Sphere,MTS,BJ5ta,Human,Skin,24 h,1.4,77.1
,article,26031843,Metal,Au,NanoComposix,145.4,169,,-41,,Sphere,MTS,BJ5ta,Human,Skin,24 h,3.1,88.1
,article,26031843,Metal,Au,NanoComposix,145.4,169,,-41,,Sphere,MTS,BJ5ta,Human,Skin,24 h,4,99.5
,article,26031843,Metal,Au,NanoComposix,145.4,169,,-41,,Sphere,MTS,BJ5ta,Human,Skin,24 h,5.4,98.8
,article,26031843,Metal,Au,NanoComposix,145.4,169,,-41,,Sphere,MTS,BJ5ta,Human,Skin,24 h,40,114.1
,article,26031843,Metal,Au,NanoComposix,145.4,169,,-41,,Sphere,MTS,BJ5ta,Human,Skin,24 h,50.5,104.8
,article,26031843,Metal,Au,NanoComposix,145.4,169,,-41,,Sphere,MTS,C2BBe1,Human,Intestine,24 h,1.4,104.5
,article,26031843,Metal,Au,NanoComposix,145.4,169,,-41,,Sphere,MTS,C2BBe1,Human,Intestine,24 h,3,97.5
,article,26031843,Metal,Au,NanoComposix,145.4,169,,-41,,Sphere,MTS,C2BBe1,Human,Intestine,24 h,3.9,60.5
,article,26031843,Metal,Au,NanoComposix,145.4,169,,-41,,Sphere,MTS,C2BBe1,Human,Intestine,24 h,5.4,98.5
,article,26031843,Metal,Au,NanoComposix,145.4,169,,-41,,Sphere,MTS,C2BBe1,Human,Intestine,24 h,39.4,93.6
,article,26031843,Metal,Au,NanoComposix,145.4,169,,-41,,Sphere,MTS,C2BBe1,Human,Intestine,24 h,50.8,98
,article,26031843,Metal,Au,NanoComposix,145.4,169,,-41,,Sphere,MTS,J774A.1,Mouse,Macrophage,24 h,1.4,98.2
,article,26031843,Metal,Au,NanoComposix,145.4,169,,-41,,Sphere,MTS,J774A.1,Mouse,Macrophage,24 h,3.1,92.2
,article,26031843,Metal,Au,NanoComposix,145.4,169,,-41,,Sphere,MTS,J774A.1,Mouse,Macrophage,24 h,3.9,48.2
,article,26031843,Metal,Au,NanoComposix,145.4,169,,-41,,Sphere,MTS,J774A.1,Mouse,Macrophage,24 h,5.4,90.4
,article,26031843,Metal,Au,NanoComposix,145.4,169,,-41,,Sphere,MTS,J774A.1,Mouse,Macrophage,24 h,40.2,138.4
,article,26031843,Metal,Au,NanoComposix,145.4,169,,-41,,Sphere,MTS,J774A.1,Mouse,Macrophage,24 h,50.5,79.2
,article,26031843,Metal,Au,NanoComposix,145.4,169,,-41,,Sphere,MTS,BJ5ta,Human,Skin,0 h,1.4,97.9
,article,26031843,Metal,Au,NanoComposix,145.4,169,,-41,,Sphere,MTS,BJ5ta,Human,Skin,0 h,3.1,96.5
,article,26031843,Metal,Au,NanoComposix,145.4,169,,-41,,Sphere,MTS,BJ5ta,Human,Skin,0 h,4,95.1
,article,26031843,Metal,Au,NanoComposix,145.4,169,,-41,,Sphere,MTS,BJ5ta,Human,Skin,0 h,5.5,101.3
,article,26031843,Metal,Au,NanoComposix,145.4,169,,-41,,Sphere,MTS,BJ5ta,Human,Skin,0 h,39.6,96.5
,article,26031843,Metal,Au,NanoComposix,145.4,169,,-41,,Sphere,MTS,BJ5ta,Human,Skin,0 h,50.5,93.4
,article,26031843,Metal,Au,NanoComposix,145.4,169,,-41,,Sphere,MTS,C2BBe1,Human,Intestine,1 h,1.4,98.9
,article,26031843,Metal,Au,NanoComposix,145.4,169,,-41,,Sphere,MTS,C2BBe1,Human,Intestine,1 h,3.1,91.7
,article,26031843,Metal,Au,NanoComposix,145.4,169,,-41,,Sphere,MTS,C2BBe1,Human,Intestine,1 h,4,93
,article,26031843,Metal,Au,NanoComposix,145.4,169,,-41,,Sphere,MTS,C2BBe1,Human,Intestine,1 h,5.5,115
,article,26031843,Metal,Au,NanoComposix,145.4,169,,-41,,Sphere,MTS,C2BBe1,Human,Intestine,1 h,40,95.1
,article,26031843,Metal,Au,NanoComposix,145.4,169,,-41,,Sphere,MTS,C2BBe1,Human,Intestine,1 h,50.5,96.5
,article,26031843,Metal,Au,NanoComposix,145.4,169,,-41,,Sphere,MTS,J774A.1,Mouse,Macrophage,1 h,1.4,95.8
,article,26031843,Metal,Au,NanoComposix,145.4,169,,-41,,Sphere,MTS,J774A.1,Mouse,Macrophage,1 h,3.1,99.9
,article,26031843,Metal,Au,NanoComposix,145.4,169,,-41,,Sphere,MTS,J774A.1,Mouse,Macrophage,1 h,4,85.5
,article,26031843,Metal,Au,NanoComposix,145.4,169,,-41,,Sphere,MTS,J774A.1,Mouse,Macrophage,1 h,5.4,90
,article,26031843,Metal,Au,NanoComposix,145.4,169,,-41,,Sphere,MTS,J774A.1,Mouse,Macrophage,1 h,39.9,93.4
,article,26031843,Metal,Au,NanoComposix,145.4,169,,-41,,Sphere,MTS,J774A.1,Mouse,Macrophage,1 h,50.9,87.6
,article,24039004,Metal,Ag,NanoComposix,20,59,,-12,,,MTS,RAW 264.7,Mouse,Blood,24 h,0,100.8
,article,24039004,Metal,Ag,NanoComposix,20,59,,-12,,,MTS,RAW 264.7,Mouse,Blood,24 h,6.25,76.5
,article,24039004,Metal,Ag,NanoComposix,20,59,,-12,,,MTS,RAW 264.7,Mouse,Blood,24 h,12.5,87.5
,article,24039004,Metal,Ag,NanoComposix,20,59,,-12,,,MTS,RAW 264.7,Mouse,Blood,24 h,25,68.5
,article,24039004,Metal,Ag,NanoComposix,20,59,,-12,,,MTS,RAW 264.7,Mouse,Blood,24 h,50,55.1
,article,24039004,Metal,Ag,NanoComposix,20,59,,-12,,,MTS,RAW 264.7,Mouse,Blood,24 h,0,100.3
,article,24039004,Metal,Ag,NanoComposix,20,59,,-12,,,MTS,RAW 264.7,Mouse,Blood,24 h,6.25,78.2
,article,24039004,Metal,Ag,NanoComposix,20,59,,-12,,,MTS,RAW 264.7,Mouse,Blood,24 h,12.5,89.8
,article,24039004,Metal,Ag,NanoComposix,20,59,,-12,,,MTS,RAW 264.7,Mouse,Blood,24 h,25,83.4
,article,24039004,Metal,Ag,NanoComposix,20,59,,-12,,,MTS,RAW 264.7,Mouse,Blood,24 h,50,59.1
,article,24039004,Metal,Ag,NanoComposix,20,59,,-12,,,MTS,RAW 264.7,Mouse,Blood,24 h,0,100.3
,article,24039004,Metal,Ag,NanoComposix,20,59,,-12,,,MTS,RAW 264.7,Mouse,Blood,24 h,6.25,77.5
,article,24039004,Metal,Ag,NanoComposix,20,59,,-12,,,MTS,RAW 264.7,Mouse,Blood,24 h,12.5,89.1
,article,24039004,Metal,Ag,NanoComposix,20,59,,-12,,,MTS,RAW 264.7,Mouse,Blood,24 h,25,101.2
,article,24039004,Metal,Ag,NanoComposix,20,59,,-12,,,MTS,RAW 264.7,Mouse,Blood,24 h,50,100.9
,article,24039004,Metal,Ag,NanoComposix,20,59,,-12,,,MTS,RAW 264.7,Mouse,Blood,24 h,0,100.6
,article,24039004,Metal,Ag,NanoComposix,20,59,,-12,,,MTS,RAW 264.7,Mouse,Blood,24 h,6.25,66.5
,article,24039004,Metal,Ag,NanoComposix,20,59,,-12,,,MTS,RAW 264.7,Mouse,Blood,24 h,12.5,61.5
,article,24039004,Metal,Ag,NanoComposix,20,59,,-12,,,MTS,RAW 264.7,Mouse,Blood,24 h,25,59.7
,article,24039004,Metal,Ag,NanoComposix,20,59,,-12,,,MTS,RAW 264.7,Mouse,Blood,24 h,50,64
,article,21480625,Metal,Ag,NanoComposix,31,93,,,,,WST,Caco-2,Human,Colon,24 h,5,86.4
,article,21480625,Metal,Ag,NanoComposix,31,93,,,,,WST,Caco-2,Human,Colon,24 h,10,91.4
,article,21480625,Metal,Ag,NanoComposix,31,93,,,,,WST,Caco-2,Human,Colon,24 h,17.5,94.7
,article,21480625,Metal,Ag,NanoComposix,31,93,,,,,WST,Caco-2,Human,Colon,24 h,25,96.1
,article,21480625,Metal,Ag,NanoComposix,31,93,,,,,WST,Caco-2,Human,Colon,24 h,37.5,105.1
,article,21480625,Metal,Ag,NanoComposix,31,93,,,,,WST,Caco-2,Human,Colon,24 h,50,98.5
,article,25790728,Metal,Au,NanoComposix,4.5,,,,,,XTT,C2C12,Mouse,Muscle,24 h,0,100
,article,25790728,Metal,Au,NanoComposix,4.5,,,,,,XTT,C2C12,Mouse,Muscle,24 h,0.1,91.4
,article,25790728,Metal,Au,NanoComposix,4.5,,,,,,XTT,C2C12,Mouse,Muscle,24 h,1,100.3
,article,25790728,Metal,Au,NanoComposix,4.5,,,,,,XTT,C2C12,Mouse,Muscle,24 h,10,94.7
,article,25790728,Metal,Au,NanoComposix,4.5,,,,,,XTT,C2C12,Mouse,Muscle,24 h,50,100
,article,22070748,Metal,Ag,NanoComposix,9.15,110.87,,,,,MTS,A431,Human,Skin,24 h,5,103.8
,article,22070748,Metal,Ag,NanoComposix,9.15,110.87,,,,,MTS,A431,Human,Skin,24 h,25,105.6
,article,22070748,Metal,Ag,NanoComposix,9.15,110.87,,,,,MTS,A431,Human,Skin,24 h,100,104.5
,article,21371295,Oxide,TiO2,Sigma Aldrich,11.68,,,-9.28,200,,WST,HK-2,Human,Kidney,24 h,0.7,100.8197
,article,21371295,Oxide,TiO2,Sigma Aldrich,11.68,,,-9.28,200,,WST,HK-2,Human,Kidney,24 h,1.5,101.5027
,article,21371295,Oxide,TiO2,Sigma Aldrich,11.68,,,-9.28,200,,WST,HK-2,Human,Kidney,24 h,2.0792,105.7377
,article,21371295,Oxide,TiO2,Sigma Aldrich,11.68,,,-9.28,200,,WST,HK-2,Human,Kidney,24 h,2.7629,107.3711
,article,21371295,Oxide,TiO2,Sigma Aldrich,11.68,,,-9.28,200,,WST,HK-2,Human,Kidney,24 h,3.5,104.7814
,article,21371295,Oxide,TiO2,Sigma Aldrich,11.68,,,-9.28,200,,WST,HK-2,Human,Kidney,24 h,4.1427,103.5519
,article,21371295,Oxide,TiO2,Sigma Aldrich,11.68,,,-9.28,200,,WST,HK-2,Human,Kidney,24 h,5,97.8142
,article,21371295,Oxide,TiO2,Sigma Aldrich,11.68,,,-9.28,200,,WST,HK-2,Human,Kidney,24 h,5.6635,103.9617
,article,21371295,Oxide,TiO2,Sigma Aldrich,11.68,,,-9.28,200,,WST,HK-2,Human,Kidney,24 h,6.3455,74.0437
,article,21371295,Oxide,TiO2,Sigma Aldrich,11.68,,,-9.28,200,,WST,IP15,Human,Mesangial,24 h,0.7,98.5994
,article,21371295,Oxide,TiO2,Sigma Aldrich,11.68,,,-9.28,200,,WST,IP15,Human,Mesangial,24 h,1.4243,100.4202
,article,21371295,Oxide,TiO2,Sigma Aldrich,11.68,,,-9.28,200,,WST,IP15,Human,Mesangial,24 h,2.1032,95.2381
,article,21371295,Oxide,TiO2,Sigma Aldrich,11.68,,,-9.28,200,,WST,IP15,Human,Mesangial,24 h,2.8276,89.0756
,article,21371295,Oxide,TiO2,Sigma Aldrich,11.68,,,-9.28,200,,WST,IP15,Human,Mesangial,24 h,3.5,84.0336
,article,21371295,Oxide,TiO2,Sigma Aldrich,11.68,,,-9.28,200,,WST,IP15,Human,Mesangial,24 h,4.236,65.6863
,article,21371295,Oxide,TiO2,Sigma Aldrich,11.68,,,-9.28,200,,WST,IP15,Human,Mesangial,24 h,5,50.4202
,article,21371295,Oxide,TiO2,Sigma Aldrich,11.68,,,-9.28,200,,WST,IP15,Human,Mesangial,24 h,5.5,28.1513
,article,21371295,Oxide,TiO2,Sigma Aldrich,11.68,,,-9.28,200,,WST,IP15,Human,Mesangial,24 h,6,11.2045
,article,21371295,Oxide,TiO2,Sigma Aldrich,11.68,,,-9.28,200,,WST,HK-2,Human,Kidney,24 h,0.1574,104.3716
,article,21371295,Oxide,TiO2,Sigma Aldrich,11.68,,,-9.28,200,,WST,HK-2,Human,Kidney,24 h,0.3085,103.9617
,article,21371295,Oxide,TiO2,Sigma Aldrich,11.68,,,-9.28,200,,WST,HK-2,Human,Kidney,24 h,0.609,104.5082
,article,21371295,Oxide,TiO2,Sigma Aldrich,11.68,,,-9.28,200,,WST,HK-2,Human,Kidney,24 h,1.2368,103.9617
,article,21371295,Oxide,TiO2,Sigma Aldrich,11.68,,,-9.28,200,,WST,HK-2,Human,Kidney,24 h,2.5,52.0492
,article,21371295,Oxide,TiO2,Sigma Aldrich,11.68,,,-9.28,200,,WST,HK-2,Human,Kidney,24 h,5,19.5355
,article,21371295,Oxide,TiO2,Sigma Aldrich,11.68,,,-9.28,200,,WST,HK-2,Human,Kidney,24 h,10,19.2623
,article,21371295,Oxide,TiO2,Sigma Aldrich,11.68,,,-9.28,200,,WST,HK-2,Human,Kidney,24 h,20,20.082
,article,21371295,Oxide,TiO2,Sigma Aldrich,11.68,,,-9.28,200,,WST,IP15,Human,Mesangial,24 h,0.1599,94.2577
,article,21371295,Oxide,TiO2,Sigma Aldrich,11.68,,,-9.28,200,,WST,IP15,Human,Mesangial,24 h,0.3174,97.0588
,article,21371295,Oxide,TiO2,Sigma Aldrich,11.68,,,-9.28,200,,WST,IP15,Human,Mesangial,24 h,0.6346,95.7983
,article,21371295,Oxide,TiO2,Sigma Aldrich,11.68,,,-9.28,200,,WST,IP15,Human,Mesangial,24 h,1.269,94.1177
,article,21371295,Oxide,TiO2,Sigma Aldrich,11.68,,,-9.28,200,,WST,IP15,Human,Mesangial,24 h,1.8874,89.3557
,article,21371295,Oxide,TiO2,Sigma Aldrich,11.68,,,-9.28,200,,WST,IP15,Human,Mesangial,24 h,2.5,63.1653
,article,21371295,Oxide,TiO2,Sigma Aldrich,11.68,,,-9.28,200,,WST,IP15,Human,Mesangial,24 h,3,50.8403
,article,21371295,Oxide,TiO2,Sigma Aldrich,11.68,,,-9.28,200,,WST,IP15,Human,Mesangial,24 h,5,12.465
,article,21371295,Oxide,TiO2,Sigma Aldrich,11.68,,,-9.28,200,,WST,IP15,Human,Mesangial,24 h,10,7.0028
,article,21371295,Oxide,TiO2,Sigma Aldrich,11.68,,,-9.28,200,,WST,IP15,Human,Mesangial,24 h,20,1.9608
,article,21371295,Oxide,TiO2,Sigma Aldrich,11.68,,,-9.28,200,,WST,HK-2,Human,Kidney,24 h,0.6354,89.2077
,article,21371295,Oxide,TiO2,Sigma Aldrich,11.68,,,-9.28,200,,WST,HK-2,Human,Kidney,24 h,1.2368,101.776
,article,21371295,Oxide,TiO2,Sigma Aldrich,11.68,,,-9.28,200,,WST,HK-2,Human,Kidney,24 h,2.5,105.8743
,article,21371295,Oxide,TiO2,Sigma Aldrich,11.68,,,-9.28,200,,WST,HK-2,Human,Kidney,24 h,5,106.0109
,article,21371295,Oxide,TiO2,Sigma Aldrich,11.68,,,-9.28,200,,WST,HK-2,Human,Kidney,24 h,10,106.2842
,article,21371295,Oxide,TiO2,Sigma Aldrich,11.68,,,-9.28,200,,WST,HK-2,Human,Kidney,24 h,20,105.6011
,article,21371295,Oxide,TiO2,Sigma Aldrich,11.68,,,-9.28,200,,WST,HK-2,Human,Kidney,24 h,40,110.1093
,article,21371295,Oxide,TiO2,Sigma Aldrich,11.68,,,-9.28,200,,WST,HK-2,Human,Kidney,24 h,60,109.4262
,article,21371295,Oxide,TiO2,Sigma Aldrich,11.68,,,-9.28,200,,WST,HK-2,Human,Kidney,24 h,80,102.3224
,article,21371295,Oxide,TiO2,Sigma Aldrich,11.68,,,-9.28,200,,WST,IP15,Human,Mesangial,24 h,0.75,99.0196
,article,21371295,Oxide,TiO2,Sigma Aldrich,11.68,,,-9.28,200,,WST,IP15,Human,Mesangial,24 h,1,100.5602
,article,21371295,Oxide,TiO2,Sigma Aldrich,11.68,,,-9.28,200,,WST,IP15,Human,Mesangial,24 h,1.5,93.9776
,article,21371295,Oxide,TiO2,Sigma Aldrich,11.68,,,-9.28,200,,WST,IP15,Human,Mesangial,24 h,2.5,96.6387
,article,21371295,Oxide,TiO2,Sigma Aldrich,11.68,,,-9.28,200,,WST,IP15,Human,Mesangial,24 h,5,91.8768
,article,21371295,Oxide,TiO2,Sigma Aldrich,11.68,,,-9.28,200,,WST,IP15,Human,Mesangial,24 h,10,93.6975
,article,21371295,Oxide,TiO2,Sigma Aldrich,11.68,,,-9.28,200,,WST,IP15,Human,Mesangial,24 h,20,93.4174
,article,21371295,Oxide,TiO2,Sigma Aldrich,11.68,,,-9.28,200,,WST,IP15,Human,Mesangial,24 h,40,90.1961
,article,21371295,Oxide,TiO2,Sigma Aldrich,11.68,,,-9.28,200,,WST,IP15,Human,Mesangial,24 h,60,91.7367
,article,21371295,Oxide,TiO2,Sigma Aldrich,11.68,,,-9.28,200,,WST,IP15,Human,Mesangial,24 h,80,83.6135
,article,21371295,Oxide,TiO2,Sigma Aldrich,11.68,,,-9.28,200,,WST,IP15,Human,Mesangial,24 h,150,78.8515
,article,21175299,Metal,Au,Nanocomposix,2.9,36.3,,,,,XTT,rBMECs,Rat,Brain,24 h,0.625,88.7
,article,21175299,Metal,Au,Nanocomposix,2.9,36.3,,,,,XTT,rBMECs,Rat,Brain,24 h,1.56,86
,article,21175299,Metal,Au,Nanocomposix,2.9,36.3,,,,,XTT,rBMECs,Rat,Brain,24 h,3.125,96.1
,article,21175299,Metal,Au,Nanocomposix,2.9,36.3,,,,,XTT,rBMECs,Rat,Brain,24 h,6.25,102
,article,21175299,Metal,Au,Nanocomposix,2.9,36.3,,,,,XTT,rBMECs,Rat,Brain,24 h,12.2,95.5
,article,21175299,Metal,Au,Nanocomposix,2.9,36.3,,,,,XTT,rBMECs,Rat,Brain,24 h,24.38,79.5
,article,21175299,Metal,Au,Nanocomposix,2.9,36.3,,,,,XTT,rBMECs,Rat,Brain,24 h,48.75,72.9
,article,21175299,Metal,Au,Nanocomposix,2.9,36.3,,,,,XTT,rBMECs,Rat,Brain,24 h,0.625,91
,article,21175299,Metal,Au,Nanocomposix,2.9,36.3,,,,,XTT,rBMECs,Rat,Brain,24 h,1.56,95.9
,article,21175299,Metal,Au,Nanocomposix,2.9,36.3,,,,,XTT,rBMECs,Rat,Brain,24 h,3.125,91.4
,article,21175299,Metal,Au,Nanocomposix,2.9,36.3,,,,,XTT,rBMECs,Rat,Brain,24 h,6.25,98.4
,article,21175299,Metal,Au,Nanocomposix,2.9,36.3,,,,,XTT,rBMECs,Rat,Brain,24 h,12.2,95
,article,21175299,Metal,Au,Nanocomposix,2.9,36.3,,,,,XTT,rBMECs,Rat,Brain,24 h,24.38,91.6
,article,21175299,Metal,Au,Nanocomposix,2.9,36.3,,,,,XTT,rBMECs,Rat,Brain,24 h,48.75,84.9
,article,21175299,Metal,Au,Nanocomposix,2.9,36.3,,,,,XTT,rBMECs,Rat,Brain,24 h,0.625,88.9
,article,21175299,Metal,Au,Nanocomposix,2.9,36.3,,,,,XTT,rBMECs,Rat,Brain,24 h,1.56,88.5
,article,21175299,Metal,Au,Nanocomposix,2.9,36.3,,,,,XTT,rBMECs,Rat,Brain,24 h,3.125,87.6
,article,21175299,Metal,Au,Nanocomposix,2.9,36.3,,,,,XTT,rBMECs,Rat,Brain,24 h,6.25,85.8
,article,21175299,Metal,Au,Nanocomposix,2.9,36.3,,,,,XTT,rBMECs,Rat,Brain,24 h,12.2,95
,article,21175299,Metal,Au,Nanocomposix,2.9,36.3,,,,,XTT,rBMECs,Rat,Brain,24 h,24.38,91.2
,article,21175299,Metal,Au,Nanocomposix,2.9,36.3,,,,,XTT,rBMECs,Rat,Brain,24 h,48.75,75.2
,article,21175299,Metal,Au,Nanocomposix,2.9,36.3,,,,,XTT,rBMECs,Rat,Brain,24 h,0.625,95.3
,article,21175299,Metal,Au,Nanocomposix,2.9,36.3,,,,,XTT,rBMECs,Rat,Brain,24 h,1.56,97.5
,article,21175299,Metal,Au,Nanocomposix,2.9,36.3,,,,,XTT,rBMECs,Rat,Brain,24 h,3.125,112.1
,article,21175299,Metal,Au,Nanocomposix,2.9,36.3,,,,,XTT,rBMECs,Rat,Brain,24 h,6.25,98
,article,21175299,Metal,Au,Nanocomposix,2.9,36.3,,,,,XTT,rBMECs,Rat,Brain,24 h,12.2,95.3
,article,21175299,Metal,Au,Nanocomposix,2.9,36.3,,,,,XTT,rBMECs,Rat,Brain,24 h,24.38,98.9
,article,21175299,Metal,Au,Nanocomposix,2.9,36.3,,,,,XTT,rBMECs,Rat,Brain,24 h,48.75,74.6
,article,21175299,Metal,Au,Nanocomposix,2.9,36.3,,,,,XTT,rBMECs,Rat,Brain,24 h,0.625,94.6
,article,21175299,Metal,Au,Nanocomposix,2.9,36.3,,,,,XTT,rBMECs,Rat,Brain,24 h,1.56,100.2
,article,21175299,Metal,Au,Nanocomposix,2.9,36.3,,,,,XTT,rBMECs,Rat,Brain,24 h,3.125,104
,article,21175299,Metal,Au,Nanocomposix,2.9,36.3,,,,,XTT,rBMECs,Rat,Brain,24 h,6.25,97.5
,article,21175299,Metal,Au,Nanocomposix,2.9,36.3,,,,,XTT,rBMECs,Rat,Brain,24 h,12.2,93.5
,article,21175299,Metal,Au,Nanocomposix,2.9,36.3,,,,,XTT,rBMECs,Rat,Brain,24 h,24.38,89.9
,article,21175299,Metal,Au,Nanocomposix,2.9,36.3,,,,,XTT,rBMECs,Rat,Brain,24 h,48.75,98
,article,21175299,Metal,Au,Nanocomposix,2.9,36.3,,,,,XTT,rBMECs,Rat,Brain,24 h,0.625,99.6
,article,21175299,Metal,Au,Nanocomposix,2.9,36.3,,,,,XTT,rBMECs,Rat,Brain,24 h,1.56,93.7
,article,21175299,Metal,Au,Nanocomposix,2.9,36.3,,,,,XTT,rBMECs,Rat,Brain,24 h,3.125,84.7
,article,21175299,Metal,Au,Nanocomposix,2.9,36.3,,,,,XTT,rBMECs,Rat,Brain,24 h,6.25,74.2
,article,21175299,Metal,Au,Nanocomposix,2.9,36.3,,,,,XTT,rBMECs,Rat,Brain,24 h,12.2,67.4
,article,21175299,Metal,Au,Nanocomposix,2.9,36.3,,,,,XTT,rBMECs,Rat,Brain,24 h,24.38,64.5
,article,21175299,Metal,Au,Nanocomposix,2.9,36.3,,,,,XTT,rBMECs,Rat,Brain,24 h,48.75,64.9
,article,21417802,Metal,Ag,NanoComposix,15,15,,-39.5,,,LDH,RAW 264.7,Mouse,Blood,48 h,22,50
,article,21417802,Metal,Ag,NanoComposix,15,15,,-39.5,,,LDH,RAW 264.7,Mouse,Blood,48 h,20,50
,article,21417802,Metal,Ag,NanoComposix,15,15,,-39.5,,,LDH,RAW 264.7,Mouse,Blood,48 h,13,50
,article,21417802,Metal,Ag,NanoComposix,15,15,,-39.5,,,LDH,RAW 264.7,Mouse,Blood,48 h,12,50
,article,20064793,Metal,Ag,NanoComposix,22.4,30.8,,-29.7,,,MTS,HEKs,Human,Skin,24 h,0,100
,article,20064793,Metal,Ag,NanoComposix,22.4,30.8,,-29.7,,,MTS,HEKs,Human,Skin,24 h,0.068,100.9
,article,20064793,Metal,Ag,NanoComposix,22.4,30.8,,-29.7,,,MTS,HEKs,Human,Skin,24 h,0.34,102.2
,article,20064793,Metal,Ag,NanoComposix,22.4,30.8,,-29.7,,,MTS,HEKs,Human,Skin,24 h,1.7,101.5
,article,20064793,Metal,Ag,NanoComposix,22.4,30.8,,-29.7,,,Alamar blue,HEKs,Human,Skin,24 h,0,100
,article,20064793,Metal,Ag,NanoComposix,22.4,30.8,,-29.7,,,Alamar blue,HEKs,Human,Skin,24 h,0.068,101.2
,article,20064793,Metal,Ag,NanoComposix,22.4,30.8,,-29.7,,,Alamar blue,HEKs,Human,Skin,24 h,0.34,103.2
,article,20064793,Metal,Ag,NanoComposix,22.4,30.8,,-29.7,,,Alamar blue,HEKs,Human,Skin,24 h,1.7,104.6
,article,20064793,Metal,Ag,NanoComposix,22.4,30.8,,-29.7,,,MTS,HEKs,Human,Skin,24 h,0,100
,article,20064793,Metal,Ag,NanoComposix,22.4,30.8,,-29.7,,,MTS,HEKs,Human,Skin,24 h,0.068,99.6
,article,20064793,Metal,Ag,NanoComposix,22.4,30.8,,-29.7,,,MTS,HEKs,Human,Skin,24 h,0.34,99.6
,article,20064793,Metal,Ag,NanoComposix,22.4,30.8,,-29.7,,,MTS,HEKs,Human,Skin,24 h,1.7,104.8
,article,20064793,Metal,Ag,NanoComposix,22.4,30.8,,-29.7,,,Alamar blue,HEKs,Human,Skin,24 h,0,100
,article,20064793,Metal,Ag,NanoComposix,22.4,30.8,,-29.7,,,Alamar blue,HEKs,Human,Skin,24 h,0.068,99.9
,article,20064793,Metal,Ag,NanoComposix,22.4,30.8,,-29.7,,,Alamar blue,HEKs,Human,Skin,24 h,0.34,101.2
,article,20064793,Metal,Ag,NanoComposix,22.4,30.8,,-29.7,,,Alamar blue,HEKs,Human,Skin,24 h,1.7,114.6
,article,20064793,Metal,Ag,NanoComposix,22.4,30.8,,-29.7,,,MTT,HEKs,Human,Skin,24 h,0,100
,article,20064793,Metal,Ag,NanoComposix,22.4,30.8,,-29.7,,,MTT,HEKs,Human,Skin,24 h,0.068,96.5
,article,20064793,Metal,Ag,NanoComposix,22.4,30.8,,-29.7,,,MTT,HEKs,Human,Skin,24 h,0.34,62.3
,article,20064793,Metal,Ag,NanoComposix,22.4,30.8,,-29.7,,,MTT,HEKs,Human,Skin,24 h,1.7,38.2
,article,20064793,Metal,Ag,NanoComposix,22.4,30.8,,-29.7,,,MTS,HEKs,Human,Skin,24 h,0,100
,article,20064793,Metal,Ag,NanoComposix,22.4,30.8,,-29.7,,,MTS,HEKs,Human,Skin,24 h,0.068,105.3
,article,20064793,Metal,Ag,NanoComposix,22.4,30.8,,-29.7,,,MTS,HEKs,Human,Skin,24 h,0.34,73.3
,article,20064793,Metal,Ag,NanoComposix,22.4,30.8,,-29.7,,,MTS,HEKs,Human,Skin,24 h,1.7,70
,article,20064793,Metal,Ag,NanoComposix,22.4,30.8,,-29.7,,,Alamar blue,HEKs,Human,Skin,24 h,0,100
,article,20064793,Metal,Ag,NanoComposix,22.4,30.8,,-29.7,,,Alamar blue,HEKs,Human,Skin,24 h,0.068,96.3
,article,20064793,Metal,Ag,NanoComposix,22.4,30.8,,-29.7,,,Alamar blue,HEKs,Human,Skin,24 h,0.34,53.9
,article,20064793,Metal,Ag,NanoComposix,22.4,30.8,,-29.7,,,Alamar blue,HEKs,Human,Skin,24 h,1.7,46.8
,article,20064793,Metal,Ag,NanoComposix,22.4,30.8,,-29.7,,,MTT,HEKs,Human,Skin,24 h,0,100
,article,20064793,Metal,Ag,NanoComposix,22.4,30.8,,-29.7,,,MTT,HEKs,Human,Skin,24 h,0.068,101.9
,article,20064793,Metal,Ag,NanoComposix,22.4,30.8,,-29.7,,,MTT,HEKs,Human,Skin,24 h,0.34,99.9
,article,20064793,Metal,Ag,NanoComposix,22.4,30.8,,-29.7,,,MTT,HEKs,Human,Skin,24 h,1.7,65
,article,20064793,Metal,Ag,NanoComposix,22.4,30.8,,-29.7,,,MTS,HEKs,Human,Skin,24 h,0,100
,article,20064793,Metal,Ag,NanoComposix,22.4,30.8,,-29.7,,,MTS,HEKs,Human,Skin,24 h,0.068,106
,article,20064793,Metal,Ag,NanoComposix,22.4,30.8,,-29.7,,,MTS,HEKs,Human,Skin,24 h,0.34,90
,article,20064793,Metal,Ag,NanoComposix,22.4,30.8,,-29.7,,,MTS,HEKs,Human,Skin,24 h,1.7,72.7
,article,20064793,Metal,Ag,NanoComposix,22.4,30.8,,-29.7,,,Alamar blue,HEKs,Human,Skin,24 h,0,100
,article,20064793,Metal,Ag,NanoComposix,22.4,30.8,,-29.7,,,Alamar blue,HEKs,Human,Skin,24 h,0.068,99.5
,article,20064793,Metal,Ag,NanoComposix,22.4,30.8,,-29.7,,,Alamar blue,HEKs,Human,Skin,24 h,0.34,57.8
,article,20064793,Metal,Ag,NanoComposix,22.4,30.8,,-29.7,,,Alamar blue,HEKs,Human,Skin,24 h,1.7,29.5
,article,20064793,Metal,Ag,NanoComposix,22.4,30.8,,-29.7,,,MTT,HEKs,Human,Skin,24 h,0,100
,article,20064793,Metal,Ag,NanoComposix,22.4,30.8,,-29.7,,,MTT,HEKs,Human,Skin,24 h,0.068,103.2
,article,20064793,Metal,Ag,NanoComposix,22.4,30.8,,-29.7,,,MTT,HEKs,Human,Skin,24 h,0.34,100.6
,article,20064793,Metal,Ag,NanoComposix,22.4,30.8,,-29.7,,,MTT,HEKs,Human,Skin,24 h,1.7,53
,article,20064793,Metal,Ag,NanoComposix,22.4,30.8,,-29.7,,,MTS,HEKs,Human,Skin,24 h,0,100
,article,20064793,Metal,Ag,NanoComposix,22.4,30.8,,-29.7,,,MTS,HEKs,Human,Skin,24 h,0.068,100.7
,article,20064793,Metal,Ag,NanoComposix,22.4,30.8,,-29.7,,,MTS,HEKs,Human,Skin,24 h,0.34,69.3
,article,20064793,Metal,Ag,NanoComposix,22.4,30.8,,-29.7,,,MTS,HEKs,Human,Skin,24 h,1.7,64
,article,20064793,Metal,Ag,NanoComposix,22.4,30.8,,-29.7,,,Alamar blue,HEKs,Human,Skin,24 h,0,100
,article,20064793,Metal,Ag,NanoComposix,22.4,30.8,,-29.7,,,Alamar blue,HEKs,Human,Skin,24 h,0.068,105.2
,article,20064793,Metal,Ag,NanoComposix,22.4,30.8,,-29.7,,,Alamar blue,HEKs,Human,Skin,24 h,0.34,63.5
,article,20064793,Metal,Ag,NanoComposix,22.4,30.8,,-29.7,,,Alamar blue,HEKs,Human,Skin,24 h,1.7,37.2
,article,21664489,Oxide,ZnO,Self-synthesized,52,97,,-29,,Rod,MTT,A549,Human,Lung,24 h,0,100
,article,21664489,Oxide,ZnO,Self-synthesized,52,97,,-29,,Rod,MTT,A549,Human,Lung,24 h,5,93.1889
,article,21664489,Oxide,ZnO,Self-synthesized,52,97,,-29,,Rod,MTT,A549,Human,Lung,24 h,10,60.9907
,article,21664489,Oxide,ZnO,Self-synthesized,52,97,,-29,,Rod,MTT,A549,Human,Lung,24 h,25,48.1424
,article,21664489,Oxide,ZnO,Self-synthesized,52,97,,-29,,Rod,MTT,A549,Human,Lung,24 h,50,37.9257
,article,21664489,Oxide,ZnO,Self-synthesized,52,97,,-29,,Rod,MTT,A549,Human,Lung,24 h,100,27.2446
,article,22198051,Metal,Ag,Sigma Aldrich,,68.55,,-15.83,,,Neutral Red,HaCaT,Human,Skin,48 h,0,100
,article,22198051,Metal,Ag,Sigma Aldrich,,68.55,,-15.83,,,Neutral Red,HaCaT,Human,Skin,48 h,25,104.0532
,article,22198051,Metal,Ag,Sigma Aldrich,,68.55,,-15.83,,,Neutral Red,HaCaT,Human,Skin,48 h,50,65.1827
,article,22198051,Metal,Ag,Sigma Aldrich,,68.55,,-15.83,,,Neutral Red,HaCaT,Human,Skin,48 h,100,38.8704
,article,22198051,Metal,Ag,Sigma Aldrich,,68.55,,-15.83,,,Neutral Red,HaCaT,Human,Skin,48 h,200,28.505
,article,22198051,Metal,Ag,Sigma Aldrich,,68.55,,-15.83,,,Neutral Red,HaCaT,Human,Skin,48 h,400,24.1196
,article,22198051,Metal,Ag,Sigma Aldrich,,68.55,,-15.83,,,Neutral Red,HaCaT,Human,Skin,48 h,600,24.1196
,article,22198051,Metal,Ag,Sigma Aldrich,,68.55,,-15.83,,,Neutral Red,HaCaT,Human,Skin,48 h,800,21.3289
,article,22198051,Metal,Ag,Sigma Aldrich,,68.55,,-15.83,,,Neutral Red,HaCaT,Human,Skin,48 h,1000,22.9236
,article,22198051,Metal,Ag,Sigma Aldrich,,68.55,,-15.83,,,Coomassie Blue,HaCaT,Human,Skin,72 h,0,100
,article,22198051,Metal,Ag,Sigma Aldrich,,68.55,,-15.83,,,Coomassie Blue,HaCaT,Human,Skin,72 h,25,87.0175
,article,22198051,Metal,Ag,Sigma Aldrich,,68.55,,-15.83,,,Coomassie Blue,HaCaT,Human,Skin,72 h,50,70
,article,22198051,Metal,Ag,Sigma Aldrich,,68.55,,-15.83,,,Coomassie Blue,HaCaT,Human,Skin,72 h,100,51.579
,article,22198051,Metal,Ag,Sigma Aldrich,,68.55,,-15.83,,,Coomassie Blue,HaCaT,Human,Skin,72 h,200,34.0351
,article,22198051,Metal,Ag,Sigma Aldrich,,68.55,,-15.83,,,Coomassie Blue,HaCaT,Human,Skin,72 h,400,13.1579
,article,22198051,Metal,Ag,Sigma Aldrich,,68.55,,-15.83,,,Coomassie Blue,HaCaT,Human,Skin,72 h,600,11.4035
,article,22198051,Metal,Ag,Sigma Aldrich,,68.55,,-15.83,,,Coomassie Blue,HaCaT,Human,Skin,72 h,800,10.7018
,article,22198051,Metal,Ag,Sigma Aldrich,,68.55,,-15.83,,,Coomassie Blue,HaCaT,Human,Skin,72 h,1000,5.0877
,article,22198051,Metal,Ag,Sigma Aldrich,,68.55,,-15.83,,,Coomassie Blue,HaCaT,Human,Skin,72 h,0,100
,article,22198051,Metal,Ag,Sigma Aldrich,,68.55,,-15.83,,,Coomassie Blue,HaCaT,Human,Skin,72 h,25,89.4737
,article,22198051,Metal,Ag,Sigma Aldrich,,68.55,,-15.83,,,Coomassie Blue,HaCaT,Human,Skin,72 h,50,71.0526
,article,22198051,Metal,Ag,Sigma Aldrich,,68.55,,-15.83,,,Coomassie Blue,HaCaT,Human,Skin,72 h,100,53.8597
,article,22198051,Metal,Ag,Sigma Aldrich,,68.55,,-15.83,,,Coomassie Blue,HaCaT,Human,Skin,72 h,200,47.0175
,article,22198051,Metal,Ag,Sigma Aldrich,,68.55,,-15.83,,,Coomassie Blue,HaCaT,Human,Skin,72 h,400,25.4386
,article,22198051,Metal,Ag,Sigma Aldrich,,68.55,,-15.83,,,Coomassie Blue,HaCaT,Human,Skin,72 h,600,17.5439
,article,22198051,Metal,Ag,Sigma Aldrich,,68.55,,-15.83,,,Coomassie Blue,HaCaT,Human,Skin,72 h,800,15.2632
,article,22198051,Metal,Ag,Sigma Aldrich,,68.55,,-15.83,,,Coomassie Blue,HaCaT,Human,Skin,72 h,1000,9.6491
,article,22198051,Metal,Ag,Sigma Aldrich,,68.55,,-15.83,,,Coomassie Blue,HaCaT,Human,Skin,24 h,0,100
,article,22198051,Metal,Ag,Sigma Aldrich,,68.55,,-15.83,,,Coomassie Blue,HaCaT,Human,Skin,24 h,25,91.7544
,article,22198051,Metal,Ag,Sigma Aldrich,,68.55,,-15.83,,,Coomassie Blue,HaCaT,Human,Skin,24 h,50,78.5965
,article,22198051,Metal,Ag,Sigma Aldrich,,68.55,,-15.83,,,Coomassie Blue,HaCaT,Human,Skin,24 h,100,59.2982
,article,22198051,Metal,Ag,Sigma Aldrich,,68.55,,-15.83,,,Coomassie Blue,HaCaT,Human,Skin,24 h,200,53.1579
,article,22198051,Metal,Ag,Sigma Aldrich,,68.55,,-15.83,,,Coomassie Blue,HaCaT,Human,Skin,24 h,400,30.5263
,article,22198051,Metal,Ag,Sigma Aldrich,,68.55,,-15.83,,,Coomassie Blue,HaCaT,Human,Skin,24 h,600,21.4035
,article,22198051,Metal,Ag,Sigma Aldrich,,68.55,,-15.83,,,Coomassie Blue,HaCaT,Human,Skin,24 h,800,18.5965
,article,22198051,Metal,Ag,Sigma Aldrich,,68.55,,-15.83,,,Coomassie Blue,HaCaT,Human,Skin,24 h,1000,12.4561
,article,22198051,Metal,Ag,Sigma Aldrich,,68.55,,-15.83,,,Neutral Red,HaCaT,Human,Skin,72 h,0,100
,article,22198051,Metal,Ag,Sigma Aldrich,,68.55,,-15.83,,,Neutral Red,HaCaT,Human,Skin,72 h,25,91.495
,article,22198051,Metal,Ag,Sigma Aldrich,,68.55,,-15.83,,,Neutral Red,HaCaT,Human,Skin,72 h,50,46.4452
,article,22198051,Metal,Ag,Sigma Aldrich,,68.55,,-15.83,,,Neutral Red,HaCaT,Human,Skin,72 h,100,25.3156
,article,22198051,Metal,Ag,Sigma Aldrich,,68.55,,-15.83,,,Neutral Red,HaCaT,Human,Skin,72 h,200,20.1329
,article,22198051,Metal,Ag,Sigma Aldrich,,68.55,,-15.83,,,Neutral Red,HaCaT,Human,Skin,72 h,400,18.9369
,article,22198051,Metal,Ag,Sigma Aldrich,,68.55,,-15.83,,,Neutral Red,HaCaT,Human,Skin,72 h,600,20.1329
,article,22198051,Metal,Ag,Sigma Aldrich,,68.55,,-15.83,,,Neutral Red,HaCaT,Human,Skin,72 h,800,21.3289
,article,22198051,Metal,Ag,Sigma Aldrich,,68.55,,-15.83,,,Neutral Red,HaCaT,Human,Skin,72 h,1000,22.9236
,article,22198051,Metal,Ag,Sigma Aldrich,,68.55,,-15.83,,,Neutral Red,HaCaT,Human,Skin,48 h,0,100
,article,22198051,Metal,Ag,Sigma Aldrich,,68.55,,-15.83,,,Neutral Red,HaCaT,Human,Skin,48 h,25,91.7544
,article,22198051,Metal,Ag,Sigma Aldrich,,68.55,,-15.83,,,Neutral Red,HaCaT,Human,Skin,48 h,50,78.5965
,article,22198051,Metal,Ag,Sigma Aldrich,,68.55,,-15.83,,,Neutral Red,HaCaT,Human,Skin,48 h,100,59.2982
,article,22198051,Metal,Ag,Sigma Aldrich,,68.55,,-15.83,,,Neutral Red,HaCaT,Human,Skin,48 h,200,53.1579
,article,22198051,Metal,Ag,Sigma Aldrich,,68.55,,-15.83,,,Neutral Red,HaCaT,Human,Skin,48 h,400,30.5263
,article,22198051,Metal,Ag,Sigma Aldrich,,68.55,,-15.83,,,Neutral Red,HaCaT,Human,Skin,48 h,600,21.4035
,article,22198051,Metal,Ag,Sigma Aldrich,,68.55,,-15.83,,,Neutral Red,HaCaT,Human,Skin,48 h,800,18.5965
,article,22198051,Metal,Ag,Sigma Aldrich,,68.55,,-15.83,,,Neutral Red,HaCaT,Human,Skin,48 h,1000,12.4561
,article,23484109,Metal,Ag,NanoAmor,,,,,,,LDH,A549,Human,Lung,24 h,10,97
,article,23484109,Metal,Ag,NanoAmor,,,,,,,LDH,A549,Human,Lung,24 h,25,95
,article,23484109,Metal,Ag,NanoAmor,,,,,,,LDH,A549,Human,Lung,24 h,50,92
,article,22198051,Metal,Ag,Sigma Aldrich,,68.55,,-15.83,,,Alamar blue,HaCaT,Human,Skin,72 h,0,100
,article,22198051,Metal,Ag,Sigma Aldrich,,68.55,,-15.83,,,Alamar blue,HaCaT,Human,Skin,72 h,25,54.9851
,article,22198051,Metal,Ag,Sigma Aldrich,,68.55,,-15.83,,,Alamar blue,HaCaT,Human,Skin,72 h,50,35.1045
,article,22198051,Metal,Ag,Sigma Aldrich,,68.55,,-15.83,,,Alamar blue,HaCaT,Human,Skin,72 h,100,16.6567
,article,22198051,Metal,Ag,Sigma Aldrich,,68.55,,-15.83,,,Alamar blue,HaCaT,Human,Skin,72 h,200,8.4179
,article,22198051,Metal,Ag,Sigma Aldrich,,68.55,,-15.83,,,Alamar blue,HaCaT,Human,Skin,72 h,400,4.2985
,article,22198051,Metal,Ag,Sigma Aldrich,,68.55,,-15.83,,,Alamar blue,HaCaT,Human,Skin,72 h,600,4.2985
,article,22198051,Metal,Ag,Sigma Aldrich,,68.55,,-15.83,,,Alamar blue,HaCaT,Human,Skin,72 h,800,3.7612
,article,22198051,Metal,Ag,Sigma Aldrich,,68.55,,-15.83,,,Alamar blue,HaCaT,Human,Skin,72 h,1000,2.6866
,article,22198051,Metal,Ag,Sigma Aldrich,,68.55,,-15.83,,,Alamar blue,HaCaT,Human,Skin,48 h,0,100
,article,22198051,Metal,Ag,Sigma Aldrich,,68.55,,-15.83,,,Alamar blue,HaCaT,Human,Skin,48 h,25,62.1493
,article,22198051,Metal,Ag,Sigma Aldrich,,68.55,,-15.83,,,Alamar blue,HaCaT,Human,Skin,48 h,50,37.9701
