Repository: dydtkddl/nanometaloxide

File: 00datacollection/01s2nano_data.csv (part 46 of 75)
Tags,Source,Info #,Material group,Material type,Manufacturer,Core (or Grain) size (nm),Hydrodynamic size (nm),Size distribution,Surface charge (mV),Surface Area (m^2/g),Shape,Assay method,Cell line (or type),Cell line species,IC origin,Exposure time,Dose (ug/ml),Toxicity value (%)
,article,22198051,Metal,Ag,Sigma Aldrich,,68.55,,-15.83,,,Alamar blue,HaCaT,Human,Skin,48 h,100,22.209
,article,22198051,Metal,Ag,Sigma Aldrich,,68.55,,-15.83,,,Alamar blue,HaCaT,Human,Skin,48 h,200,14.3284
,article,22198051,Metal,Ag,Sigma Aldrich,,68.55,,-15.83,,,Alamar blue,HaCaT,Human,Skin,48 h,400,9.4925
,article,22198051,Metal,Ag,Sigma Aldrich,,68.55,,-15.83,,,Alamar blue,HaCaT,Human,Skin,48 h,600,5.0149
,article,22198051,Metal,Ag,Sigma Aldrich,,68.55,,-15.83,,,Alamar blue,HaCaT,Human,Skin,48 h,800,5.3731
,article,22198051,Metal,Ag,Sigma Aldrich,,68.55,,-15.83,,,Alamar blue,HaCaT,Human,Skin,48 h,1000,3.7612
,article,22198051,Metal,Ag,Sigma Aldrich,,68.55,,-15.83,,,Alamar blue,HaCaT,Human,Skin,24 h,0,100
,article,22198051,Metal,Ag,Sigma Aldrich,,68.55,,-15.83,,,Alamar blue,HaCaT,Human,Skin,24 h,25,100.8358
,article,22198051,Metal,Ag,Sigma Aldrich,,68.55,,-15.83,,,Alamar blue,HaCaT,Human,Skin,24 h,50,65.0149
,article,22198051,Metal,Ag,Sigma Aldrich,,68.55,,-15.83,,,Alamar blue,HaCaT,Human,Skin,24 h,100,34.209
,article,22198051,Metal,Ag,Sigma Aldrich,,68.55,,-15.83,,,Alamar blue,HaCaT,Human,Skin,24 h,200,23.4627
,article,22198051,Metal,Ag,Sigma Aldrich,,68.55,,-15.83,,,Alamar blue,HaCaT,Human,Skin,24 h,400,9.4925
,article,22198051,Metal,Ag,Sigma Aldrich,,68.55,,-15.83,,,Alamar blue,HaCaT,Human,Skin,24 h,600,5.3731
,article,22198051,Metal,Ag,Sigma Aldrich,,68.55,,-15.83,,,Alamar blue,HaCaT,Human,Skin,24 h,800,6.806
,article,22198051,Metal,Ag,Sigma Aldrich,,68.55,,-15.83,,,Alamar blue,HaCaT,Human,Skin,24 h,1000,4.2985
,article,22198051,Metal,Ag,Sigma Aldrich,,65.45,,-20.67,,,Alamar blue,HeLa,Human,Cervix,72 h,0,100
,article,22198051,Metal,Ag,Sigma Aldrich,,65.45,,-20.67,,,Alamar blue,HeLa,Human,Cervix,72 h,20,27.7603
,article,22198051,Metal,Ag,Sigma Aldrich,,65.45,,-20.67,,,Alamar blue,HeLa,Human,Cervix,72 h,40,21.7666
,article,22198051,Metal,Ag,Sigma Aldrich,,65.45,,-20.67,,,Alamar blue,HeLa,Human,Cervix,72 h,60,21.1356
,article,22198051,Metal,Ag,Sigma Aldrich,,65.45,,-20.67,,,Alamar blue,HeLa,Human,Cervix,72 h,80,17.6656
,article,22198051,Metal,Ag,Sigma Aldrich,,65.45,,-20.67,,,Alamar blue,HeLa,Human,Cervix,72 h,100,15.9306
,article,22198051,Metal,Ag,Sigma Aldrich,,65.45,,-20.67,,,Alamar blue,HeLa,Human,Cervix,72 h,150,14.3533
,article,22198051,Metal,Ag,Sigma Aldrich,,65.45,,-20.67,,,Alamar blue,HeLa,Human,Cervix,72 h,200,12.9338
,article,22198051,Metal,Ag,Sigma Aldrich,,65.45,,-20.67,,,Alamar blue,HeLa,Human,Cervix,72 h,250,11.3565
,article,22198051,Metal,Ag,Sigma Aldrich,,65.45,,-20.67,,,Alamar blue,HeLa,Human,Cervix,48 h,0,100
,article,22198051,Metal,Ag,Sigma Aldrich,,65.45,,-20.67,,,Alamar blue,HeLa,Human,Cervix,48 h,20,36.5931
,article,22198051,Metal,Ag,Sigma Aldrich,,65.45,,-20.67,,,Alamar blue,HeLa,Human,Cervix,48 h,40,23.6593
,article,22198051,Metal,Ag,Sigma Aldrich,,65.45,,-20.67,,,Alamar blue,HeLa,Human,Cervix,48 h,60,22.082
,article,22198051,Metal,Ag,Sigma Aldrich,,65.45,,-20.67,,,Alamar blue,HeLa,Human,Cervix,48 h,80,22.7129
,article,22198051,Metal,Ag,Sigma Aldrich,,65.45,,-20.67,,,Alamar blue,HeLa,Human,Cervix,48 h,100,22.2397
,article,22198051,Metal,Ag,Sigma Aldrich,,65.45,,-20.67,,,Alamar blue,HeLa,Human,Cervix,48 h,150,22.7129
,article,22198051,Metal,Ag,Sigma Aldrich,,65.45,,-20.67,,,Alamar blue,HeLa,Human,Cervix,48 h,200,21.1356
,article,22198051,Metal,Ag,Sigma Aldrich,,65.45,,-20.67,,,Alamar blue,HeLa,Human,Cervix,48 h,250,18.9274
,article,22198051,Metal,Ag,Sigma Aldrich,,65.45,,-20.67,,,Alamar blue,HeLa,Human,Cervix,24 h,0,100
,article,22198051,Metal,Ag,Sigma Aldrich,,65.45,,-20.67,,,Alamar blue,HeLa,Human,Cervix,24 h,20,83.9117
,article,22198051,Metal,Ag,Sigma Aldrich,,65.45,,-20.67,,,Alamar blue,HeLa,Human,Cervix,24 h,40,73.817
,article,22198051,Metal,Ag,Sigma Aldrich,,65.45,,-20.67,,,Alamar blue,HeLa,Human,Cervix,24 h,60,68.7697
,article,22198051,Metal,Ag,Sigma Aldrich,,65.45,,-20.67,,,Alamar blue,HeLa,Human,Cervix,24 h,80,66.2461
,article,22198051,Metal,Ag,Sigma Aldrich,,65.45,,-20.67,,,Alamar blue,HeLa,Human,Cervix,24 h,100,30.7571
,article,22198051,Metal,Ag,Sigma Aldrich,,65.45,,-20.67,,,Alamar blue,HeLa,Human,Cervix,24 h,150,29.1798
,article,22198051,Metal,Ag,Sigma Aldrich,,65.45,,-20.67,,,Alamar blue,HeLa,Human,Cervix,24 h,200,26.4984
,article,22198051,Metal,Ag,Sigma Aldrich,,65.45,,-20.67,,,Alamar blue,HeLa,Human,Cervix,24 h,250,21.7666
,article,22198051,Metal,Ag,Sigma Aldrich,,65.45,,-20.67,,,Alamar blue,HeLa,Human,Cervix,72 h,0,100
,article,22198051,Metal,Ag,Sigma Aldrich,,65.45,,-20.67,,,Alamar blue,HeLa,Human,Cervix,72 h,20,45.0172
,article,22198051,Metal,Ag,Sigma Aldrich,,65.45,,-20.67,,,Alamar blue,HeLa,Human,Cervix,72 h,40,40.5498
,article,22198051,Metal,Ag,Sigma Aldrich,,65.45,,-20.67,,,Alamar blue,HeLa,Human,Cervix,72 h,60,30.756
,article,22198051,Metal,Ag,Sigma Aldrich,,65.45,,-20.67,,,Alamar blue,HeLa,Human,Cervix,72 h,80,28.0069
,article,22198051,Metal,Ag,Sigma Aldrich,,65.45,,-20.67,,,Alamar blue,HeLa,Human,Cervix,72 h,100,27.6632
,article,22198051,Metal,Ag,Sigma Aldrich,,65.45,,-20.67,,,Alamar blue,HeLa,Human,Cervix,72 h,150,25.4296
,article,22198051,Metal,Ag,Sigma Aldrich,,65.45,,-20.67,,,Alamar blue,HeLa,Human,Cervix,72 h,200,25.4296
,article,22198051,Metal,Ag,Sigma Aldrich,,65.45,,-20.67,,,Alamar blue,HeLa,Human,Cervix,72 h,250,20.2749
,article,22198051,Metal,Ag,Sigma Aldrich,,65.45,,-20.67,,,Alamar blue,HeLa,Human,Cervix,48 h,0,100
,article,22198051,Metal,Ag,Sigma Aldrich,,65.45,,-20.67,,,Alamar blue,HeLa,Human,Cervix,48 h,20,48.6254
,article,22198051,Metal,Ag,Sigma Aldrich,,65.45,,-20.67,,,Alamar blue,HeLa,Human,Cervix,48 h,40,45.7045
,article,22198051,Metal,Ag,Sigma Aldrich,,65.45,,-20.67,,,Alamar blue,HeLa,Human,Cervix,48 h,60,33.8488
,article,22198051,Metal,Ag,Sigma Aldrich,,65.45,,-20.67,,,Alamar blue,HeLa,Human,Cervix,48 h,80,30.756
,article,22198051,Metal,Ag,Sigma Aldrich,,65.45,,-20.67,,,Alamar blue,HeLa,Human,Cervix,48 h,100,29.0378
,article,22198051,Metal,Ag,Sigma Aldrich,,65.45,,-20.67,,,Alamar blue,HeLa,Human,Cervix,48 h,150,26.6323
,article,22198051,Metal,Ag,Sigma Aldrich,,65.45,,-20.67,,,Alamar blue,HeLa,Human,Cervix,48 h,200,27.6632
,article,22198051,Metal,Ag,Sigma Aldrich,,65.45,,-20.67,,,Alamar blue,HeLa,Human,Cervix,48 h,250,22.3368
,article,22198051,Metal,Ag,Sigma Aldrich,,65.45,,-20.67,,,Alamar blue,HeLa,Human,Cervix,24 h,0,100
,article,22198051,Metal,Ag,Sigma Aldrich,,65.45,,-20.67,,,Alamar blue,HeLa,Human,Cervix,24 h,20,86.0825
,article,22198051,Metal,Ag,Sigma Aldrich,,65.45,,-20.67,,,Alamar blue,HeLa,Human,Cervix,24 h,40,71.6495
,article,22198051,Metal,Ag,Sigma Aldrich,,65.45,,-20.67,,,Alamar blue,HeLa,Human,Cervix,24 h,60,67.5258
,article,22198051,Metal,Ag,Sigma Aldrich,,65.45,,-20.67,,,Alamar blue,HeLa,Human,Cervix,24 h,80,66.4948
,article,22198051,Metal,Ag,Sigma Aldrich,,65.45,,-20.67,,,Alamar blue,HeLa,Human,Cervix,24 h,100,61.1684
,article,22198051,Metal,Ag,Sigma Aldrich,,65.45,,-20.67,,,Alamar blue,HeLa,Human,Cervix,24 h,150,53.4364
,article,22198051,Metal,Ag,Sigma Aldrich,,65.45,,-20.67,,,Alamar blue,HeLa,Human,Cervix,24 h,200,49.6564
,article,22198051,Metal,Ag,Sigma Aldrich,,65.45,,-20.67,,,Alamar blue,HeLa,Human,Cervix,24 h,250,43.6426
,article,22101214,Metal,Ag,NanoAmor,69,121,,,,,Alamar blue,A549,Human,Lung,24 h,0,100
,article,22101214,Metal,Ag,NanoAmor,69,121,,,,,Alamar blue,A549,Human,Lung,24 h,0.5,103
,article,22101214,Metal,Ag,NanoAmor,69,121,,,,,Alamar blue,A549,Human,Lung,24 h,1,98.3
,article,22101214,Metal,Ag,NanoAmor,69,121,,,,,Alamar blue,A549,Human,Lung,24 h,1.5,95
,article,22101214,Metal,Ag,NanoAmor,69,121,,,,,Alamar blue,A549,Human,Lung,24 h,2,86.4
,article,22101214,Metal,Ag,NanoAmor,69,121,,,,,Alamar blue,A549,Human,Lung,24 h,2.5,73.7
,article,22101214,Metal,Ag,NanoAmor,69,121,,,,,Alamar blue,A549,Human,Lung,24 h,3,55
,article,22101214,Metal,Ag,NanoAmor,69,121,,,,,Alamar blue,A549,Human,Lung,24 h,3.5,47
,article,22101214,Metal,Ag,NanoAmor,69,121,,,,,Alamar blue,A549,Human,Lung,24 h,4,41.6
,article,22198051,Metal,Ag,Sigma Aldrich,,65.45,,-20.67,,,Alamar blue,HeLa,Human,Cervix,72 h,0,100
,article,22198051,Metal,Ag,Sigma Aldrich,,65.45,,-20.67,,,Alamar blue,HeLa,Human,Cervix,72 h,20,15.035
,article,22198051,Metal,Ag,Sigma Aldrich,,65.45,,-20.67,,,Alamar blue,HeLa,Human,Cervix,72 h,40,8.042
,article,22198051,Metal,Ag,Sigma Aldrich,,65.45,,-20.67,,,Alamar blue,HeLa,Human,Cervix,72 h,60,2.2727
,article,22198051,Metal,Ag,Sigma Aldrich,,65.45,,-20.67,,,Alamar blue,HeLa,Human,Cervix,72 h,80,1.2238
,article,22198051,Metal,Ag,Sigma Aldrich,,65.45,,-20.67,,,Alamar blue,HeLa,Human,Cervix,72 h,100,1.2238
,article,22198051,Metal,Ag,Sigma Aldrich,,65.45,,-20.67,,,Alamar blue,HeLa,Human,Cervix,72 h,150,0
,article,22198051,Metal,Ag,Sigma Aldrich,,65.45,,-20.67,,,Alamar blue,HeLa,Human,Cervix,72 h,200,0
,article,22198051,Metal,Ag,Sigma Aldrich,,65.45,,-20.67,,,Alamar blue,HeLa,Human,Cervix,72 h,250,0
,article,22198051,Metal,Ag,Sigma Aldrich,,65.45,,-20.67,,,Alamar blue,HeLa,Human,Cervix,48 h,0,100
,article,22198051,Metal,Ag,Sigma Aldrich,,65.45,,-20.67,,,Alamar blue,HeLa,Human,Cervix,48 h,20,31.4685
,article,22198051,Metal,Ag,Sigma Aldrich,,65.45,,-20.67,,,Alamar blue,HeLa,Human,Cervix,48 h,40,10.6643
,article,22198051,Metal,Ag,Sigma Aldrich,,65.45,,-20.67,,,Alamar blue,HeLa,Human,Cervix,48 h,60,2.2727
,article,22198051,Metal,Ag,Sigma Aldrich,,65.45,,-20.67,,,Alamar blue,HeLa,Human,Cervix,48 h,80,1.5734
,article,22198051,Metal,Ag,Sigma Aldrich,,65.45,,-20.67,,,Alamar blue,HeLa,Human,Cervix,48 h,100,1.2238
,article,22198051,Metal,Ag,Sigma Aldrich,,65.45,,-20.67,,,Alamar blue,HeLa,Human,Cervix,48 h,150,0.8741
,article,22198051,Metal,Ag,Sigma Aldrich,,65.45,,-20.67,,,Alamar blue,HeLa,Human,Cervix,48 h,200,0
,article,22198051,Metal,Ag,Sigma Aldrich,,65.45,,-20.67,,,Alamar blue,HeLa,Human,Cervix,48 h,250,0
,article,19728085,Metal,Ag,Sigma Aldrich,100,,,,,,Alamar blue,Fathead minnow embryo,Fish,Embryo,96 h,2.5,85.736
,article,19728085,Metal,Ag,Sigma Aldrich,100,,,,,,Alamar blue,Fathead minnow embryo,Fish,Embryo,96 h,5,64.0364
,article,19728085,Metal,Ag,Sigma Aldrich,100,,,,,,Alamar blue,Fathead minnow embryo,Fish,Embryo,96 h,7.5,53.8695
,article,19728085,Metal,Ag,Sigma Aldrich,100,,,,,,Alamar blue,Fathead minnow embryo,Fish,Embryo,96 h,10,40.6677
,article,19728085,Metal,Ag,Sigma Aldrich,100,,,,,,Alamar blue,Fathead minnow embryo,Fish,Embryo,96 h,15,32.4734
,article,19728085,Metal,Ag,Sigma Aldrich,100,,,,,,Alamar blue,Fathead minnow embryo,Fish,Embryo,96 h,20,11.2291
,article,19728085,Metal,Ag,Sigma Aldrich,100,,,,,,Alamar blue,Fathead minnow embryo,Fish,Embryo,96 h,25,7.739
,article,19728085,Metal,Ag,Sigma Aldrich,100,,,,,,Alamar blue,Fathead minnow embryo,Fish,Embryo,96 h,0,91.3505
,article,19728085,Metal,Ag,Sigma Aldrich,100,,,,,,Alamar blue,Fathead minnow embryo,Fish,Embryo,96 h,0.625,69.044
,article,19728085,Metal,Ag,Sigma Aldrich,100,,,,,,Alamar blue,Fathead minnow embryo,Fish,Embryo,96 h,1.25,50.0759
,article,19728085,Metal,Ag,Sigma Aldrich,100,,,,,,Alamar blue,Fathead minnow embryo,Fish,Embryo,96 h,2.5,18.3612
,article,19728085,Metal,Ag,Sigma Aldrich,100,,,,,,Alamar blue,Fathead minnow embryo,Fish,Embryo,96 h,5,0.3035
,article,25396430,Metal,Ag,Nano Technology,150,,,-49.91,,,Alamar blue,THP-1,Human,Blood,24 h,0,100
,article,25396430,Metal,Ag,Nano Technology,150,,,-49.91,,,Alamar blue,THP-1,Human,Blood,24 h,25,109.0065
,article,25396430,Metal,Ag,Nano Technology,150,,,-49.91,,,Alamar blue,THP-1,Human,Blood,24 h,50,100.1806
,article,25396430,Metal,Ag,Nano Technology,150,,,-49.91,,,Alamar blue,THP-1,Human,Blood,24 h,100,97.0839
,article,25396430,Metal,Ag,Nano Technology,150,,,-49.91,,,Alamar blue,THP-1,Human,Blood,24 h,200,85.0065
,article,25396430,Metal,Ag,NanoAmor,,,,-60.82,,Wire,Alamar blue,THP-1 (Differentiated),Human,Blood,24 h,0,100
,article,25396430,Metal,Ag,NanoAmor,,,,-60.82,,Wire,Alamar blue,THP-1 (Differentiated),Human,Blood,24 h,25,112.1311
,article,25396430,Metal,Ag,NanoAmor,,,,-60.82,,Wire,Alamar blue,THP-1 (Differentiated),Human,Blood,24 h,50,108.4426
,article,25396430,Metal,Ag,NanoAmor,,,,-60.82,,Wire,Alamar blue,THP-1 (Differentiated),Human,Blood,24 h,100,77.7049
,article,25396430,Metal,Ag,NanoAmor,,,,-60.82,,Wire,Alamar blue,THP-1 (Differentiated),Human,Blood,24 h,200,56.5574
,article,18569605,Oxide,TiO2,Degussa-Evonik,40,,,,70,,Alamar blue,V-79,Hamster,Lung,72 h,0,99.639
,article,18569605,Oxide,TiO2,Degussa-Evonik,40,,,,70,,Alamar blue,V-79,Hamster,Lung,72 h,1,94.5848
,article,18569605,Oxide,TiO2,Degussa-Evonik,40,,,,70,,Alamar blue,V-79,Hamster,Lung,72 h,5,90.4332
,article,18569605,Oxide,TiO2,Degussa-Evonik,40,,,,70,,Alamar blue,V-79,Hamster,Lung,72 h,10,88.8087
,article,18569605,Oxide,TiO2,Degussa-Evonik,40,,,,70,,Alamar blue,V-79,Hamster,Lung,72 h,15,83.213
,article,18569605,Oxide,TiO2,Degussa-Evonik,40,,,,70,,Alamar blue,V-79,Hamster,Lung,72 h,25,73.8267
,article,18569605,Oxide,TiO2,Degussa-Evonik,40,,,,70,,Alamar blue,V-79,Hamster,Lung,48 h,0,99.639
,article,18569605,Oxide,TiO2,Degussa-Evonik,40,,,,70,,Alamar blue,V-79,Hamster,Lung,48 h,1,98.1949
,article,18569605,Oxide,TiO2,Degussa-Evonik,40,,,,70,,Alamar blue,V-79,Hamster,Lung,48 h,5,98.0144
,article,18569605,Oxide,TiO2,Degussa-Evonik,40,,,,70,,Alamar blue,V-79,Hamster,Lung,48 h,10,92.9603
,article,18569605,Oxide,TiO2,Degussa-Evonik,40,,,,70,,Alamar blue,V-79,Hamster,Lung,48 h,15,81.0469
,article,18569605,Oxide,TiO2,Degussa-Evonik,40,,,,70,,Alamar blue,V-79,Hamster,Lung,48 h,25,71.4801
,article,18569605,Oxide,TiO2,Degussa-Evonik,40,,,,70,,Alamar blue,V-79,Hamster,Lung,24 h,0,100
,article,18569605,Oxide,TiO2,Degussa-Evonik,40,,,,70,,Alamar blue,V-79,Hamster,Lung,24 h,1,99.6383
,article,18569605,Oxide,TiO2,Degussa-Evonik,40,,,,70,,Alamar blue,V-79,Hamster,Lung,24 h,2,95.8409
,article,18569605,Oxide,TiO2,Degussa-Evonik,40,,,,70,,Alamar blue,V-79,Hamster,Lung,24 h,5,92.7667
,article,18569605,Oxide,TiO2,Degussa-Evonik,40,,,,70,,Alamar blue,V-79,Hamster,Lung,24 h,10,90.9584
,article,18569605,Oxide,TiO2,Degussa-Evonik,40,,,,70,,Alamar blue,V-79,Hamster,Lung,24 h,15,82.6401
,article,18569605,Oxide,TiO2,Degussa-Evonik,40,,,,70,,Alamar blue,V-79,Hamster,Lung,24 h,25,73.5986
,article,18569605,Oxide,TiO2,Degussa-Evonik,40,,,,70,,Alamar blue,V-79,Hamster,Lung,72 h,0,100
,article,18569605,Oxide,TiO2,Degussa-Evonik,40,,,,70,,Alamar blue,V-79,Hamster,Lung,72 h,1,93.3824
,article,18569605,Oxide,TiO2,Degussa-Evonik,40,,,,70,,Alamar blue,V-79,Hamster,Lung,72 h,2,100
,article,18569605,Oxide,TiO2,Degussa-Evonik,40,,,,70,,Alamar blue,V-79,Hamster,Lung,72 h,5,92.0956
,article,18569605,Oxide,TiO2,Degussa-Evonik,40,,,,70,,Alamar blue,V-79,Hamster,Lung,72 h,10,84.0074
,article,18569605,Oxide,TiO2,Degussa-Evonik,40,,,,70,,Alamar blue,V-79,Hamster,Lung,72 h,15,66.3603
,article,18569605,Oxide,TiO2,Degussa-Evonik,40,,,,70,,Alamar blue,V-79,Hamster,Lung,72 h,25,19.6691
,article,18569605,Oxide,TiO2,Degussa-Evonik,40,,,,70,,Alamar blue,V-79,Hamster,Lung,48 h,0,100
,article,18569605,Oxide,TiO2,Degussa-Evonik,40,,,,70,,Alamar blue,V-79,Hamster,Lung,48 h,1,94.4853
,article,18569605,Oxide,TiO2,Degussa-Evonik,40,,,,70,,Alamar blue,V-79,Hamster,Lung,48 h,2,100.1838
,article,18569605,Oxide,TiO2,Degussa-Evonik,40,,,,70,,Alamar blue,V-79,Hamster,Lung,48 h,5,82.5368
,article,18569605,Oxide,TiO2,Degussa-Evonik,40,,,,70,,Alamar blue,V-79,Hamster,Lung,48 h,10,81.25
,article,18569605,Oxide,TiO2,Degussa-Evonik,40,,,,70,,Alamar blue,V-79,Hamster,Lung,48 h,15,72.2426
,article,18569605,Oxide,TiO2,Degussa-Evonik,40,,,,70,,Alamar blue,V-79,Hamster,Lung,48 h,25,29.2279
,article,18569605,Oxide,TiO2,Degussa-Evonik,40,,,,70,,Alamar blue,V-79,Hamster,Lung,24 h,0,100
,article,18569605,Oxide,TiO2,Degussa-Evonik,40,,,,70,,Alamar blue,V-79,Hamster,Lung,24 h,1,99.8162
,article,18569605,Oxide,TiO2,Degussa-Evonik,40,,,,70,,Alamar blue,V-79,Hamster,Lung,24 h,2,100.1838
,article,18569605,Oxide,TiO2,Degussa-Evonik,40,,,,70,,Alamar blue,V-79,Hamster,Lung,24 h,5,99.4485
,article,18569605,Oxide,TiO2,Degussa-Evonik,40,,,,70,,Alamar blue,V-79,Hamster,Lung,24 h,10,82.9044
,article,18569605,Oxide,TiO2,Degussa-Evonik,40,,,,70,,Alamar blue,V-79,Hamster,Lung,24 h,15,76.4706
,article,18569605,Oxide,TiO2,Degussa-Evonik,40,,,,70,,Alamar blue,V-79,Hamster,Lung,24 h,25,41.3603
,article,25260222,Metal,Ag,NanoComposix,53.3,155.3,,-11.9,,,Alamar blue,HaCaT,Human,Skin,24 h,0,100.0484
,article,25260222,Metal,Ag,NanoComposix,53.3,155.3,,-11.9,,,Alamar blue,HaCaT,Human,Skin,24 h,5,101.9864
,article,25260222,Metal,Ag,NanoComposix,53.3,155.3,,-11.9,,,Alamar blue,HaCaT,Human,Skin,24 h,15,95.9302
,article,25260222,Metal,Ag,NanoComposix,53.3,155.3,,-11.9,,,Alamar blue,HaCaT,Human,Skin,24 h,25,87.936
,article,25260222,Metal,Ag,NanoComposix,53.3,155.3,,-11.9,,,Alamar blue,HaCaT,Human,Skin,24 h,50,42.8779
,article,25260222,Metal,Ag,NanoComposix,53.3,155.3,,-11.9,,,Alamar blue,HaCaT,Human,Skin,24 h,75,40.9399
,article,25260222,Metal,Ag,NanoComposix,53.3,155.3,,-11.9,,,Alamar blue,HaCaT,Human,Skin,24 h,100,38.0329
,article,25781053,Metal,Ag,NanoComposix,,41.8,,,,,Alamar blue,Lymphocyte,Human,Blood,44 h,0,100.3636
,article,25781053,Metal,Ag,NanoComposix,,41.8,,,,,Alamar blue,Lymphocyte,Human,Blood,44 h,10,85.2587
,article,25781053,Metal,Ag,NanoComposix,,41.8,,,,,Alamar blue,Lymphocyte,Human,Blood,44 h,25,70.8252
,article,25781053,Metal,Ag,NanoComposix,,41.8,,,,,Alamar blue,Lymphocyte,Human,Blood,44 h,50,63.2727
,article,25781053,Metal,Ag,NanoComposix,,41.8,,,,,Alamar blue,Lymphocyte,Human,Blood,44 h,100,49.3427
,article,25781053,Metal,Ag,NanoComposix,,41.8,,,,,Alamar blue,Lymphocyte,Human,Blood,44 h,200,44.3077
,article,25781053,Metal,Ag,NanoComposix,,41.8,,,,,Alamar blue,Lymphocyte,Human,Blood,44 h,400,26.014
,article,25781053,Metal,Ag,NanoComposix,,41.8,,,,,Alamar blue,WIL2-NS,Human,Spleen,24 h,0,100.3616
,article,25781053,Metal,Ag,NanoComposix,,41.8,,,,,Alamar blue,WIL2-NS,Human,Spleen,24 h,5,113.2684
,article,25781053,Metal,Ag,NanoComposix,,41.8,,,,,Alamar blue,WIL2-NS,Human,Spleen,24 h,10,132.1836
,article,25781053,Metal,Ag,NanoComposix,,41.8,,,,,Alamar blue,WIL2-NS,Human,Spleen,24 h,25,114.3811
,article,25781053,Metal,Ag,NanoComposix,,41.8,,,,,Alamar blue,WIL2-NS,Human,Spleen,24 h,50,111.9332
,article,25781053,Metal,Ag,NanoComposix,,41.8,,,,,Alamar blue,WIL2-NS,Human,Spleen,24 h,100,85.8971
,article,25781053,Metal,Ag,NanoComposix,,41.8,,,,,Alamar blue,WIL2-NS,Human,Spleen,24 h,200,77.6634
,article,25781053,Metal,Ag,NanoComposix,,41.8,,,,,Alamar blue,WIL2-NS,Human,Spleen,24 h,400,58.9708
,article,25781053,Metal,Ag,NanoComposix,,41.8,,,,,Alamar blue,Jurkat,Human,Blood,24 h,0,100.3846
,article,25781053,Metal,Ag,NanoComposix,,41.8,,,,,Alamar blue,Jurkat,Human,Blood,24 h,5,95.6044
,article,25781053,Metal,Ag,NanoComposix,,41.8,,,,,Alamar blue,Jurkat,Human,Blood,24 h,10,100.0549
,article,25781053,Metal,Ag,NanoComposix,,41.8,,,,,Alamar blue,Jurkat,Human,Blood,24 h,25,90.6593
,article,25781053,Metal,Ag,NanoComposix,,41.8,,,,,Alamar blue,Jurkat,Human,Blood,24 h,50,79.4505
,article,25781053,Metal,Ag,NanoComposix,,41.8,,,,,Alamar blue,Jurkat,Human,Blood,24 h,100,63.6264
,article,25781053,Metal,Ag,NanoComposix,,41.8,,,,,Alamar blue,Jurkat,Human,Blood,24 h,200,57.8571
,article,25781053,Metal,Ag,NanoComposix,,41.8,,,,,Alamar blue,Jurkat,Human,Blood,24 h,400,31.978
,article,25781053,Metal,Ag,NanoComposix,,41.8,,,,,Alamar blue,Lymphocyte,Human,Blood,44 h,0,100.1015
,article,25781053,Metal,Ag,NanoComposix,,41.8,,,,,Alamar blue,Lymphocyte,Human,Blood,44 h,0.2,108.0203
,article,25781053,Metal,Ag,NanoComposix,,41.8,,,,,Alamar blue,Lymphocyte,Human,Blood,44 h,0.4,88.5279
,article,25781053,Metal,Ag,NanoComposix,,41.8,,,,,Alamar blue,Lymphocyte,Human,Blood,44 h,0.8,76.3452
,article,25781053,Metal,Ag,NanoComposix,,41.8,,,,,Alamar blue,Lymphocyte,Human,Blood,44 h,1.5,71.6751
,article,25781053,Metal,Ag,NanoComposix,,41.8,,,,,Alamar blue,Lymphocyte,Human,Blood,44 h,3.1,56.8528
,article,25781053,Metal,Ag,NanoComposix,,41.8,,,,,Alamar blue,Lymphocyte,Human,Blood,44 h,6.2,34.9239
,article,25781053,Metal,Ag,NanoComposix,,41.8,,,,,Alamar blue,Lymphocyte,Human,Blood,44 h,12.5,18.4772
,article,25781053,Metal,Ag,NanoComposix,,41.8,,,,,Alamar blue,Lymphocyte,Human,Blood,44 h,25,10.9645
,article,25781053,Metal,Ag,NanoComposix,,41.8,,,,,Alamar blue,WIL2-NS,Human,Spleen,24 h,0,100.1983
,article,25781053,Metal,Ag,NanoComposix,,41.8,,,,,Alamar blue,WIL2-NS,Human,Spleen,24 h,0.1,95.3388
,article,25781053,Metal,Ag,NanoComposix,,41.8,,,,,Alamar blue,WIL2-NS,Human,Spleen,24 h,0.2,107.3719
,article,25781053,Metal,Ag,NanoComposix,,41.8,,,,,Alamar blue,WIL2-NS,Human,Spleen,24 h,0.4,98.1157
,article,25781053,Metal,Ag,NanoComposix,,41.8,,,,,Alamar blue,WIL2-NS,Human,Spleen,24 h,0.8,98.8099
,article,25781053,Metal,Ag,NanoComposix,,41.8,,,,,Alamar blue,WIL2-NS,Human,Spleen,24 h,1.5,89.0909
,article,25781053,Metal,Ag,NanoComposix,,41.8,,,,,Alamar blue,WIL2-NS,Human,Spleen,24 h,3.1,67.5702
,article,25781053,Metal,Ag,NanoComposix,,41.8,,,,,Alamar blue,WIL2-NS,Human,Spleen,24 h,6.2,3.9339
,article,25781053,Metal,Ag,NanoComposix,,41.8,,,,,Alamar blue,WIL2-NS,Human,Spleen,24 h,12.5,6.9421
,article,25781053,Metal,Ag,NanoComposix,,41.8,,,,,Alamar blue,WIL2-NS,Human,Spleen,24 h,25,1.6198
,article,25781053,Metal,Ag,NanoComposix,,41.8,,,,,Alamar blue,Jurkat,Human,Blood,24 h,0,99.3592
,article,25781053,Metal,Ag,NanoComposix,,41.8,,,,,Alamar blue,Jurkat,Human,Blood,24 h,0.1,89.0388
,article,25781053,Metal,Ag,NanoComposix,,41.8,,,,,Alamar blue,Jurkat,Human,Blood,24 h,0.2,88.6341
,article,25781053,Metal,Ag,NanoComposix,,41.8,,,,,Alamar blue,Jurkat,Human,Blood,24 h,0.4,80.3373
,article,25781053,Metal,Ag,NanoComposix,,41.8,,,,,Alamar blue,Jurkat,Human,Blood,24 h,0.8,62.7319
,article,25781053,Metal,Ag,NanoComposix,,41.8,,,,,Alamar blue,Jurkat,Human,Blood,24 h,1.5,51.602
,article,25781053,Metal,Ag,NanoComposix,,41.8,,,,,Alamar blue,Jurkat,Human,Blood,24 h,3.1,39.4604
,article,25781053,Metal,Ag,NanoComposix,,41.8,,,,,Alamar blue,Jurkat,Human,Blood,24 h,6.2,20.6408
,article,25781053,Metal,Ag,NanoComposix,,41.8,,,,,Alamar blue,Jurkat,Human,Blood,24 h,12.5,4.6543
,article,25781053,Metal,Ag,NanoComposix,,41.8,,,,,Alamar blue,Jurkat,Human,Blood,24 h,25,4.4519
,article,25781053,Metal,Ag,NanoComposix,,41.8,,,,,Alamar blue,Lymphocyte,Human,Blood,44 h,0,99.9545
,article,25781053,Metal,Ag,NanoComposix,,41.8,,,,,Alamar blue,Lymphocyte,Human,Blood,44 h,0.2,96.4091
,article,25781053,Metal,Ag,NanoComposix,,41.8,,,,,Alamar blue,Lymphocyte,Human,Blood,44 h,0.4,81.1364
,article,25781053,Metal,Ag,NanoComposix,,41.8,,,,,Alamar blue,Lymphocyte,Human,Blood,44 h,0.8,80.8636
,article,25781053,Metal,Ag,NanoComposix,,41.8,,,,,Alamar blue,Lymphocyte,Human,Blood,44 h,1.5,77.3182
,article,25781053,Metal,Ag,NanoComposix,,41.8,,,,,Alamar blue,Lymphocyte,Human,Blood,44 h,3.1,67.7727
,article,25781053,Metal,Ag,NanoComposix,,41.8,,,,,Alamar blue,Lymphocyte,Human,Blood,44 h,6.2,56.7273
,article,25781053,Metal,Ag,NanoComposix,,41.8,,,,,Alamar blue,Lymphocyte,Human,Blood,44 h,12.5,47.1818
,article,25781053,Metal,Ag,NanoComposix,,41.8,,,,,Alamar blue,Lymphocyte,Human,Blood,44 h,25,17.3182
,article,25781053,Metal,Ag,NanoComposix,,41.8,,,,,Alamar blue,WIL2-NS,Human,Spleen,24 h,0,100.4188
,article,25781053,Metal,Ag,NanoComposix,,41.8,,,,,Alamar blue,WIL2-NS,Human,Spleen,24 h,0.1,107.26
,article,25781053,Metal,Ag,NanoComposix,,41.8,,,,,Alamar blue,WIL2-NS,Human,Spleen,24 h,0.2,119.4764
,article,25781053,Metal,Ag,NanoComposix,,41.8,,,,,Alamar blue,WIL2-NS,Human,Spleen,24 h,0.4,124.1187
,article,25781053,Metal,Ag,NanoComposix,,41.8,,,,,Alamar blue,WIL2-NS,Human,Spleen,24 h,0.8,121.1867
,article,25781053,Metal,Ag,NanoComposix,,41.8,,,,,Alamar blue,WIL2-NS,Human,Spleen,24 h,1.5,118.4991
,article,25781053,Metal,Ag,NanoComposix,,41.8,,,,,Alamar blue,WIL2-NS,Human,Spleen,24 h,3.1,103.1065
,article,25781053,Metal,Ag,NanoComposix,,41.8,,,,,Alamar blue,WIL2-NS,Human,Spleen,24 h,6.2,89.9127
,article,25781053,Metal,Ag,NanoComposix,,41.8,,,,,Alamar blue,WIL2-NS,Human,Spleen,24 h,12.5,60.349
,article,25781053,Metal,Ag,NanoComposix,,41.8,,,,,Alamar blue,WIL2-NS,Human,Spleen,24 h,25,14.904
,article,25781053,Metal,Ag,NanoComposix,,41.8,,,,,Alamar blue,Jurkat,Human,Blood,24 h,0,100.1394
,article,25781053,Metal,Ag,NanoComposix,,41.8,,,,,Alamar blue,Jurkat,Human,Blood,24 h,0.1,91.777
,article,25781053,Metal,Ag,NanoComposix,,41.8,,,,,Alamar blue,Jurkat,Human,Blood,24 h,0.2,90.9408
,article,25781053,Metal,Ag,NanoComposix,,41.8,,,,,Alamar blue,Jurkat,Human,Blood,24 h,0.4,89.0592
,article,25781053,Metal,Ag,NanoComposix,,41.8,,,,,Alamar blue,Jurkat,Human,Blood,24 h,0.8,90.7317
,article,25781053,Metal,Ag,NanoComposix,,41.8,,,,,Alamar blue,Jurkat,Human,Blood,24 h,1.5,85.0871
,article,25781053,Metal,Ag,NanoComposix,,41.8,,,,,Alamar blue,Jurkat,Human,Blood,24 h,3.1,73.1707
,article,25781053,Metal,Ag,NanoComposix,,41.8,,,,,Alamar blue,Jurkat,Human,Blood,24 h,6.2,56.0279
,article,25781053,Metal,Ag,NanoComposix,,41.8,,,,,Alamar blue,Jurkat,Human,Blood,24 h,12.5,45.1568
,article,25781053,Metal,Ag,NanoComposix,,41.8,,,,,Alamar blue,Jurkat,Human,Blood,24 h,25,2.7178
,article,22198051,Metal,Ag,Sigma Aldrich,,65.45,,-20.67,,,Alamar blue,HeLa,Human,Cervix,24 h,0,100
,article,22198051,Metal,Ag,Sigma Aldrich,,65.45,,-20.67,,,Alamar blue,HeLa,Human,Cervix,24 h,20,92.3077
,article,22198051,Metal,Ag,Sigma Aldrich,,65.45,,-20.67,,,Alamar blue,HeLa,Human,Cervix,24 h,40,57.3427
,article,22198051,Metal,Ag,Sigma Aldrich,,65.45,,-20.67,,,Alamar blue,HeLa,Human,Cervix,24 h,60,50.3497
,article,22198051,Metal,Ag,Sigma Aldrich,,65.45,,-20.67,,,Alamar blue,HeLa,Human,Cervix,24 h,80,48.2518
,article,22198051,Metal,Ag,Sigma Aldrich,,65.45,,-20.67,,,Alamar blue,HeLa,Human,Cervix,24 h,100,40.2098
,article,22198051,Metal,Ag,Sigma Aldrich,,65.45,,-20.67,,,Alamar blue,HeLa,Human,Cervix,24 h,150,38.8112
,article,22198051,Metal,Ag,Sigma Aldrich,,65.45,,-20.67,,,Alamar blue,HeLa,Human,Cervix,24 h,200,36.7133
,article,22198051,Metal,Ag,Sigma Aldrich,,65.45,,-20.67,,,Alamar blue,HeLa,Human,Cervix,24 h,250,31.993
,article,24150238,Metal,Ag,NanoComposix,19.2,27.4,,-49.8,,,Alamar blue,HEK-293,Human,Kidney,24 h,0,100.6
,article,24150238,Metal,Ag,NanoComposix,19.2,27.4,,-49.8,,,Alamar blue,HEK-293,Human,Kidney,24 h,0.39,109.4
,article,24150238,Metal,Ag,NanoComposix,19.2,27.4,,-49.8,,,Alamar blue,HEK-293,Human,Kidney,24 h,0.78,105.7
,article,24150238,Metal,Ag,NanoComposix,19.2,27.4,,-49.8,,,Alamar blue,HEK-293,Human,Kidney,24 h,1.56,104
,article,24150238,Metal,Ag,NanoComposix,19.2,27.4,,-49.8,,,Alamar blue,HEK-293,Human,Kidney,24 h,3.13,103
,article,24150238,Metal,Ag,NanoComposix,19.2,27.4,,-49.8,,,Alamar blue,HEK-293,Human,Kidney,24 h,6.25,103
,article,24150238,Metal,Ag,NanoComposix,19.2,27.4,,-49.8,,,Alamar blue,HEK-293,Human,Kidney,24 h,12.5,107.7
,article,24150238,Metal,Ag,NanoComposix,19.2,27.4,,-49.8,,,Alamar blue,HEK-293,Human,Kidney,24 h,25,99.2
,article,24150238,Metal,Ag,NanoComposix,19.2,27.4,,-49.8,,,Alamar blue,HEK-293,Human,Kidney,24 h,50,64.1
,article,24150238,Metal,Ag,NanoComposix,19.2,27.4,,-49.8,,,Alamar blue,HEK-293,Human,Kidney,24 h,100,4.8
,article,25179117,Oxide,CuO,Sigma Aldrich,,,,31,,,Alamar blue,mESC,Mouse,Embryo,24 h,0,100
,article,25179117,Oxide,CuO,Sigma Aldrich,,,,31,,,Alamar blue,mESC,Mouse,Embryo,24 h,3,102.9
,article,25179117,Oxide,CuO,Sigma Aldrich,,,,31,,,Alamar blue,mESC,Mouse,Embryo,24 h,6,102.9
,article,25179117,Oxide,CuO,Sigma Aldrich,,,,31,,,Alamar blue,mESC,Mouse,Embryo,24 h,12.5,106.3
,article,25179117,Oxide,CuO,Sigma Aldrich,,,,31,,,Alamar blue,mESC,Mouse,Embryo,24 h,25,98.5
,article,25179117,Oxide,CuO,Sigma Aldrich,,,,31,,,Alamar blue,mESC,Mouse,Embryo,24 h,50,90.2
,article,25982263,Carbon,Graphene,Graphene Supermarket,,,,,,,Alamar blue,MH-22A,Mouse,Liver,192 h,0,100
,article,25982263,Carbon,Graphene,Graphene Supermarket,,,,,,,Alamar blue,MH-22A,Mouse,Liver,192 h,12.5,46.7
,article,25982263,Carbon,Graphene,Graphene Supermarket,,,,,,,Alamar blue,MH-22A,Mouse,Liver,192 h,25,36.6
,article,25982263,Carbon,Graphene,Graphene Supermarket,,,,,,,Alamar blue,MH-22A,Mouse,Liver,192 h,50,25.7
,article,25982263,Carbon,Graphene,Graphene Supermarket,,,,,,,Alamar blue,CHO,Hamster,Ovary,120 h,0,100
,article,25982263,Carbon,Graphene,Graphene Supermarket,,,,,,,Alamar blue,CHO,Hamster,Ovary,120 h,12.5,63
,article,25982263,Carbon,Graphene,Graphene Supermarket,,,,,,,Alamar blue,CHO,Hamster,Ovary,120 h,25,48.7
,article,25982263,Carbon,Graphene,Graphene Supermarket,,,,,,,Alamar blue,CHO,Hamster,Ovary,120 h,50,27.3
,article,21777482,Oxide,SiO2,Micromod Partikeltechnologie GmbH,70,,,,,Sphere,Alamar blue,RAW 264.7,Mouse,Blood,120 h,0,101.1628
,article,21777482,Oxide,SiO2,Micromod Partikeltechnologie GmbH,70,,,,,Sphere,Alamar blue,RAW 264.7,Mouse,Blood,120 h,10,99.6406
,article,21777482,Oxide,SiO2,Micromod Partikeltechnologie GmbH,70,,,,,Sphere,Alamar blue,RAW 264.7,Mouse,Blood,120 h,30,91.7759
,article,21777482,Oxide,SiO2,Micromod Partikeltechnologie GmbH,70,,,,,Sphere,Alamar blue,RAW 264.7,Mouse,Blood,120 h,0,101.1628
,article,21777482,Oxide,SiO2,Micromod Partikeltechnologie GmbH,70,,,,,Sphere,Alamar blue,RAW 264.7,Mouse,Blood,120 h,10,96.3425
,article,21777482,Oxide,SiO2,Micromod Partikeltechnologie GmbH,70,,,,,Sphere,Alamar blue,RAW 264.7,Mouse,Blood,120 h,30,88.9852
,article,22352400,Oxide,TiO2,Paris Drugstore,,421,,-6.98,46.8552,,Alamar blue,HUVECs,Human,Vascular,72 h,0,99.8413
,article,22352400,Oxide,TiO2,Paris Drugstore,,421,,-6.98,46.8552,,Alamar blue,HUVECs,Human,Vascular,72 h,5,45.3968
,article,22352400,Oxide,TiO2,Paris Drugstore,,421,,-6.98,46.8552,,Alamar blue,HUVECs,Human,Vascular,72 h,10,28.7302
,article,22352400,Oxide,TiO2,Paris Drugstore,,421,,-6.98,46.8552,,Alamar blue,HUVECs,Human,Vascular,72 h,20,19.2063
,article,22352400,Oxide,TiO2,Paris Drugstore,,421,,-6.98,46.8552,,Alamar blue,HUVECs,Human,Vascular,72 h,40,10.4762
,article,22378843,Oxide,SiO2,Self-synthesized,20,25,,,,,Alamar blue,HT-29,Human,Colon,24 h,0,100
,article,22378843,Oxide,SiO2,Self-synthesized,20,25,,,,,Alamar blue,HT-29,Human,Colon,24 h,10,101.1696
,article,22378843,Oxide,SiO2,Self-synthesized,20,25,,,,,Alamar blue,HT-29,Human,Colon,24 h,50,98.2456
,article,22378843,Oxide,SiO2,Self-synthesized,20,25,,,,,Alamar blue,HT-29,Human,Colon,24 h,150,96.7836
,article,22954533,Metal,Ag,NanoComposix,10,,,,,,Alamar blue,RBE4,Rat,Brain,12 h,1,99.4824
,article,22954533,Metal,Ag,NanoComposix,10,,,,,,Alamar blue,RBE4,Rat,Brain,12 h,10,93.5529
,article,22954533,Metal,Ag,NanoComposix,10,,,,,,Alamar blue,RBE4,Rat,Brain,12 h,25,77.4118
,article,22954533,Metal,Ag,NanoComposix,10,,,,,,Alamar blue,RBE4,Rat,Brain,4 h,1,95.2
,article,22954533,Metal,Ag,NanoComposix,10,,,,,,Alamar blue,RBE4,Rat,Brain,4 h,10,105.4118
,article,22954533,Metal,Ag,NanoComposix,10,,,,,,Alamar blue,RBE4,Rat,Brain,4 h,25,101.1294
,article,22954533,Metal,Ag,NanoComposix,10,,,,,,Alamar blue,RBE4,Rat,Brain,1 h,1,104.4235
,article,22954533,Metal,Ag,NanoComposix,10,,,,,,Alamar blue,RBE4,Rat,Brain,1 h,10,109.6941
,article,22954533,Metal,Ag,NanoComposix,10,,,,,,Alamar blue,RBE4,Rat,Brain,1 h,25,128.1412
,article,22954533,Metal,Ag,NanoComposix,10,,,,,,Alamar blue,RBE4,Rat,Brain,12 h,1,100.8126
,article,22954533,Metal,Ag,NanoComposix,10,,,,,,Alamar blue,RBE4,Rat,Brain,12 h,10,82.7991
,article,22954533,Metal,Ag,NanoComposix,10,,,,,,Alamar blue,RBE4,Rat,Brain,12 h,25,71.4221
,article,22954533,Metal,Ag,NanoComposix,10,,,,,,Alamar blue,RBE4,Rat,Brain,4 h,1,100.8126
,article,22954533,Metal,Ag,NanoComposix,10,,,,,,Alamar blue,RBE4,Rat,Brain,4 h,10,103.9729
,article,22954533,Metal,Ag,NanoComposix,10,,,,,,Alamar blue,RBE4,Rat,Brain,4 h,25,82.7991
,article,22954533,Metal,Ag,NanoComposix,10,,,,,,Alamar blue,RBE4,Rat,Brain,1 h,1,100.8126
,article,22954533,Metal,Ag,NanoComposix,10,,,,,,Alamar blue,RBE4,Rat,Brain,1 h,10,109.0293
,article,22954533,Metal,Ag,NanoComposix,10,,,,,,Alamar blue,RBE4,Rat,Brain,1 h,25,113.7698
,article,22954533,Metal,Ag,NanoComposix,10,,,,,,Alamar blue,RBE4,Rat,Brain,12 h,1,109.5111
,article,22954533,Metal,Ag,NanoComposix,10,,,,,,Alamar blue,RBE4,Rat,Brain,12 h,10,45.7333
,article,22954533,Metal,Ag,NanoComposix,10,,,,,,Alamar blue,RBE4,Rat,Brain,12 h,25,31.4222
,article,22954533,Metal,Ag,NanoComposix,10,,,,,,Alamar blue,RBE4,Rat,Brain,4 h,1,116.6667
,article,22954533,Metal,Ag,NanoComposix,10,,,,,,Alamar blue,RBE4,Rat,Brain,4 h,10,55.6889
,article,22954533,Metal,Ag,NanoComposix,10,,,,,,Alamar blue,RBE4,Rat,Brain,4 h,25,43.5556
,article,22954533,Metal,Ag,NanoComposix,10,,,,,,Alamar blue,RBE4,Rat,Brain,1 h,1,102.3556
,article,22954533,Metal,Ag,NanoComposix,10,,,,,,Alamar blue,RBE4,Rat,Brain,1 h,10,79.0222
,article,22954533,Metal,Ag,NanoComposix,10,,,,,,Alamar blue,RBE4,Rat,Brain,1 h,25,68.4444
,article,23775274,Oxide,Graphene oxide,Self-manufactured,350,,,-65.1,,,Alamar blue,HLFs,Human,Lung,24 h,1,92.452
,article,23775274,Oxide,Graphene oxide,Self-manufactured,350,,,-65.1,,,Alamar blue,HLFs,Human,Lung,24 h,50,75.965
,article,23775274,Oxide,Graphene oxide,Self-manufactured,350,,,-65.1,,,Alamar blue,HLFs,Human,Lung,24 h,100,69.913
,article,23775274,Oxide,Graphene oxide,Self-manufactured,350,,,-65.1,,,Alamar blue,HLFs,Human,Lung,24 h,1,94.122
,article,23775274,Oxide,Graphene oxide,Self-manufactured,350,,,-65.1,,,Alamar blue,HLFs,Human,Lung,24 h,50,87.026
,article,23775274,Oxide,Graphene oxide,Self-manufactured,350,,,-65.1,,,Alamar blue,HLFs,Human,Lung,24 h,100,82.017
,article,23775274,Oxide,Graphene oxide,Self-manufactured,350,,,-65.1,,,Alamar blue,HLFs,Human,Lung,24 h,1,68.243
,article,23775274,Oxide,Graphene oxide,Self-manufactured,350,,,-65.1,,,Alamar blue,HLFs,Human,Lung,24 h,50,61.148
,article,23775274,Oxide,Graphene oxide,Self-manufactured,350,,,-65.1,,,Alamar blue,HLFs,Human,Lung,24 h,100,60.104
,article,23775274,Oxide,Graphene oxide,Self-manufactured,350,,,-65.1,,,Alamar blue,HLFs,Human,Lung,24 h,1,97.043
,article,23775274,Oxide,Graphene oxide,Self-manufactured,350,,,-65.1,,,Alamar blue,HLFs,Human,Lung,24 h,50,69.704
,article,23775274,Oxide,Graphene oxide,Self-manufactured,350,,,-65.1,,,Alamar blue,HLFs,Human,Lung,24 h,100,67.409
,article,23775274,Oxide,Graphene oxide,Self-manufactured,350,,,-65.1,,,Alamar blue,HLFs,Human,Lung,24 h,0,1
,article,23775274,Oxide,Graphene oxide,Self-manufactured,350,,,-65.1,,,Alamar blue,HLFs,Human,Lung,24 h,10,1.946
,article,23775274,Oxide,Graphene oxide,Self-manufactured,350,,,-65.1,,,Alamar blue,HLFs,Human,Lung,24 h,50,4.097
,article,23775274,Oxide,Graphene oxide,Self-manufactured,350,,,-65.1,,,Alamar blue,HLFs,Human,Lung,24 h,100,4.324
,article,23775274,Oxide,Graphene oxide,Self-manufactured,350,,,-65.1,,,Alamar blue,HLFs,Human,Lung,24 h,200,4.054
,article,23775274,Oxide,Graphene oxide,Self-manufactured,350,,,-65.1,,,Alamar blue,HLFs,Human,Lung,24 h,500,4.67
,article,23775274,Oxide,Graphene oxide,Self-manufactured,350,,,-65.1,,,Alamar blue,HLFs,Human,Lung,24 h,1,96.846
,article,23775274,Oxide,Graphene oxide,Self-manufactured,350,,,-65.1,,,Alamar blue,HLFs,Human,Lung,12 h,0,100
,article,23775274,Oxide,Graphene oxide,Self-manufactured,350,,,-65.1,,,Alamar blue,HLFs,Human,Lung,12 h,1,94.839
,article,23775274,Oxide,Graphene oxide,Self-manufactured,350,,,-65.1,,,Alamar blue,HLFs,Human,Lung,12 h,10,92.079
,article,23775274,Oxide,Graphene oxide,Self-manufactured,350,,,-65.1,,,Alamar blue,HLFs,Human,Lung,12 h,50,73.262
,article,23775274,Oxide,Graphene oxide,Self-manufactured,350,,,-65.1,,,Alamar blue,HLFs,Human,Lung,12 h,100,72.007
,article,23775274,Oxide,Graphene oxide,Self-manufactured,350,,,-65.1,,,Alamar blue,HLFs,Human,Lung,4 h,0,100
,article,23775274,Oxide,Graphene oxide,Self-manufactured,350,,,-65.1,,,Alamar blue,HLFs,Human,Lung,4 h,1,105.627
,article,23775274,Oxide,Graphene oxide,Self-manufactured,350,,,-65.1,,,Alamar blue,HLFs,Human,Lung,4 h,10,102.366
,article,23775274,Oxide,Graphene oxide,Self-manufactured,350,,,-65.1,,,Alamar blue,HLFs,Human,Lung,4 h,50,88.315
,article,23775274,Oxide,Graphene oxide,Self-manufactured,350,,,-65.1,,,Alamar blue,HLFs,Human,Lung,4 h,100,85.054
,article,23775274,Oxide,Graphene oxide,Self-manufactured,350,,,-65.1,,,Alamar blue,HLFs,Human,Lung,2 h,0,100
,article,23775274,Oxide,Graphene oxide,Self-manufactured,350,,,-65.1,,,Alamar blue,HLFs,Human,Lung,2 h,1,100.358
,article,23775274,Oxide,Graphene oxide,Self-manufactured,350,,,-65.1,,,Alamar blue,HLFs,Human,Lung,2 h,10,97.849
,article,23775274,Oxide,Graphene oxide,Self-manufactured,350,,,-65.1,,,Alamar blue,HLFs,Human,Lung,2 h,50,91.326
,article,23775274,Oxide,Graphene oxide,Self-manufactured,350,,,-65.1,,,Alamar blue,HLFs,Human,Lung,2 h,100,83.799
,experiment,INFO-0008512,Carbon,Polystyrene,Polysciences,64.9,105.8,,-10.9,,,Alamar blue,A549,Human,Lung,24 h,0,100
,experiment,INFO-0008512,Carbon,Polystyrene,Polysciences,64.9,105.8,,-10.9,,,Alamar blue,A549,Human,Lung,24 h,6.25,69.6
,experiment,INFO-0008512,Carbon,Polystyrene,Polysciences,64.9,105.8,,-10.9,,,Alamar blue,A549,Human,Lung,24 h,12.5,60.8
,experiment,INFO-0008512,Carbon,Polystyrene,Polysciences,64.9,105.8,,-10.9,,,Alamar blue,A549,Human,Lung,24 h,25,48.3
,experiment,INFO-0008512,Carbon,Polystyrene,Polysciences,64.9,105.8,,-10.9,,,Alamar blue,A549,Human,Lung,24 h,50,31.2
,experiment,INFO-0008512,Carbon,Polystyrene,Polysciences,64.9,105.8,,-10.9,,,Alamar blue,A549,Human,Lung,24 h,100,17.7
,experiment,INFO-0008512,Carbon,Polystyrene,Polysciences,64.9,105.8,,-10.9,,,Alamar blue,A549,Human,Lung,24 h,0,100
,experiment,INFO-0008512,Carbon,Polystyrene,Polysciences,64.9,105.8,,-10.9,,,Alamar blue,A549,Human,Lung,24 h,6.25,107.5
,experiment,INFO-0008512,Carbon,Polystyrene,Polysciences,64.9,105.8,,-10.9,,,Alamar blue,A549,Human,Lung,24 h,12.5,101.4
,experiment,INFO-0008512,Carbon,Polystyrene,Polysciences,64.9,105.8,,-10.9,,,Alamar blue,A549,Human,Lung,24 h,25,93.9
,experiment,INFO-0008512,Carbon,Polystyrene,Polysciences,64.9,105.8,,-10.9,,,Alamar blue,A549,Human,Lung,24 h,50,69.4
,experiment,INFO-0008512,Carbon,Polystyrene,Polysciences,64.9,105.8,,-10.9,,,Alamar blue,A549,Human,Lung,24 h,100,41.7
,experiment,INFO-0008512,Carbon,Polystyrene,Polysciences,64.9,105.8,,-10.9,,,Alamar blue,A549,Human,Lung,24 h,0,100
,experiment,INFO-0008512,Carbon,Polystyrene,Polysciences,64.9,105.8,,-10.9,,,Alamar blue,A549,Human,Lung,24 h,6.25,69
,experiment,INFO-0008512,Carbon,Polystyrene,Polysciences,64.9,105.8,,-10.9,,,Alamar blue,A549,Human,Lung,24 h,12.5,57.7
,experiment,INFO-0008512,Carbon,Polystyrene,Polysciences,64.9,105.8,,-10.9,,,Alamar blue,A549,Human,Lung,24 h,25,45.8
,experiment,INFO-0008512,Carbon,Polystyrene,Polysciences,64.9,105.8,,-10.9,,,Alamar blue,A549,Human,Lung,24 h,50,31.6
,experiment,INFO-0008512,Carbon,Polystyrene,Polysciences,64.9,105.8,,-10.9,,,Alamar blue,A549,Human,Lung,24 h,100,18.4
,experiment,INFO-0008512,Carbon,Polystyrene,Polysciences,64.9,105.8,,-10.9,,,Alamar blue,A549,Human,Lung,24 h,0,100
,experiment,INFO-0008512,Carbon,Polystyrene,Polysciences,64.9,105.8,,-10.9,,,Alamar blue,A549,Human,Lung,24 h,6.25,99.1
,experiment,INFO-0008512,Carbon,Polystyrene,Polysciences,64.9,105.8,,-10.9,,,Alamar blue,A549,Human,Lung,24 h,12.5,101.9
,experiment,INFO-0008512,Carbon,Polystyrene,Polysciences,64.9,105.8,,-10.9,,,Alamar blue,A549,Human,Lung,24 h,25,108.2
,experiment,INFO-0008512,Carbon,Polystyrene,Polysciences,64.9,105.8,,-10.9,,,Alamar blue,A549,Human,Lung,24 h,50,104.9
,experiment,INFO-0008512,Carbon,Polystyrene,Polysciences,64.9,105.8,,-10.9,,,Alamar blue,A549,Human,Lung,24 h,100,100.9
,experiment,INFO-0008512,Carbon,Polystyrene,Polysciences,64.9,105.8,,-10.9,,,Alamar blue,A549,Human,Lung,24 h,0,100
,experiment,INFO-0008512,Carbon,Polystyrene,Polysciences,64.9,105.8,,-10.9,,,Alamar blue,A549,Human,Lung,24 h,6.25,100.7
,experiment,INFO-0008512,Carbon,Polystyrene,Polysciences,64.9,105.8,,-10.9,,,Alamar blue,A549,Human,Lung,24 h,12.5,103.1
,experiment,INFO-0008512,Carbon,Polystyrene,Polysciences,64.9,105.8,,-10.9,,,Alamar blue,A549,Human,Lung,24 h,25,100.8
,experiment,INFO-0008512,Carbon,Polystyrene,Polysciences,64.9,105.8,,-10.9,,,Alamar blue,A549,Human,Lung,24 h,50,96.9
,experiment,INFO-0008512,Carbon,Polystyrene,Polysciences,64.9,105.8,,-10.9,,,Alamar blue,A549,Human,Lung,24 h,100,94.5
