Repository: dydtkddl/nanometaloxide

File: 00datacollection/01s2nano_data.csv (part 47 of 75)
Tags,Source,Info #,Material group,Material type,Manufacturer,Core (or Grain) size (nm),Hydrodynamic size (nm),Size distribution,Surface charge (mV),Surface Area (m^2/g),Shape,Assay method,Cell line (or type),Cell line species,IC origin,Exposure time,Dose (ug/ml),Toxicity value (%)
,experiment,INFO-0008512,Carbon,Polystyrene,Polysciences,64.9,105.8,,-10.9,,,Alamar blue,A549,Human,Lung,24 h,0,100
,experiment,INFO-0008512,Carbon,Polystyrene,Polysciences,64.9,105.8,,-10.9,,,Alamar blue,A549,Human,Lung,24 h,6.25,103.6
,experiment,INFO-0008512,Carbon,Polystyrene,Polysciences,64.9,105.8,,-10.9,,,Alamar blue,A549,Human,Lung,24 h,12.5,109.6
,experiment,INFO-0008512,Carbon,Polystyrene,Polysciences,64.9,105.8,,-10.9,,,Alamar blue,A549,Human,Lung,24 h,25,111.1
,experiment,INFO-0008512,Carbon,Polystyrene,Polysciences,64.9,105.8,,-10.9,,,Alamar blue,A549,Human,Lung,24 h,50,115.4
,experiment,INFO-0008512,Carbon,Polystyrene,Polysciences,64.9,105.8,,-10.9,,,Alamar blue,A549,Human,Lung,24 h,100,112.2
,experiment,INFO-0008512,Carbon,Polystyrene,Polysciences,64.9,105.8,,-10.9,,,Alamar blue,A549,Human,Lung,24 h,0,100
,experiment,INFO-0008512,Carbon,Polystyrene,Polysciences,64.9,105.8,,-10.9,,,Alamar blue,A549,Human,Lung,24 h,31.3,73.1
,experiment,INFO-0008512,Carbon,Polystyrene,Polysciences,64.9,105.8,,-10.9,,,Alamar blue,A549,Human,Lung,24 h,62.5,61.3
,experiment,INFO-0008512,Carbon,Polystyrene,Polysciences,64.9,105.8,,-10.9,,,Alamar blue,A549,Human,Lung,24 h,125,42
,experiment,INFO-0008512,Carbon,Polystyrene,Polysciences,64.9,105.8,,-10.9,,,Alamar blue,A549,Human,Lung,24 h,250,24.6
,experiment,INFO-0008512,Carbon,Polystyrene,Polysciences,64.9,105.8,,-10.9,,,Alamar blue,A549,Human,Lung,24 h,500,7.8
,experiment,INFO-0008512,Carbon,Polystyrene,Polysciences,64.9,105.8,,-10.9,,,Alamar blue,A549,Human,Lung,24 h,0,100
,experiment,INFO-0008512,Carbon,Polystyrene,Polysciences,64.9,105.8,,-10.9,,,Alamar blue,A549,Human,Lung,24 h,31.3,98.5
,experiment,INFO-0008512,Carbon,Polystyrene,Polysciences,64.9,105.8,,-10.9,,,Alamar blue,A549,Human,Lung,24 h,62.5,101.9
,experiment,INFO-0008512,Carbon,Polystyrene,Polysciences,64.9,105.8,,-10.9,,,Alamar blue,A549,Human,Lung,24 h,125,100.3
,experiment,INFO-0008512,Carbon,Polystyrene,Polysciences,64.9,105.8,,-10.9,,,Alamar blue,A549,Human,Lung,24 h,250,102.1
,experiment,INFO-0008512,Carbon,Polystyrene,Polysciences,64.9,105.8,,-10.9,,,Alamar blue,A549,Human,Lung,24 h,500,88.8
,experiment,INFO-0008512,Carbon,Polystyrene,Polysciences,64.9,105.8,,-10.9,,,Alamar blue,A549,Human,Lung,24 h,0,100
,experiment,INFO-0008512,Carbon,Polystyrene,Polysciences,64.9,105.8,,-10.9,,,Alamar blue,A549,Human,Lung,24 h,31.3,77.3
,experiment,INFO-0008512,Carbon,Polystyrene,Polysciences,64.9,105.8,,-10.9,,,Alamar blue,A549,Human,Lung,24 h,62.5,63.4
,experiment,INFO-0008512,Carbon,Polystyrene,Polysciences,64.9,105.8,,-10.9,,,Alamar blue,A549,Human,Lung,24 h,125,47.1
,experiment,INFO-0008512,Carbon,Polystyrene,Polysciences,64.9,105.8,,-10.9,,,Alamar blue,A549,Human,Lung,24 h,250,29.8
,experiment,INFO-0008512,Carbon,Polystyrene,Polysciences,64.9,105.8,,-10.9,,,Alamar blue,A549,Human,Lung,24 h,500,13.5
,experiment,INFO-0008512,Carbon,Polystyrene,Polysciences,64.9,105.8,,-10.9,,,Alamar blue,A549,Human,Lung,24 h,0,100
,experiment,INFO-0008512,Carbon,Polystyrene,Polysciences,64.9,105.8,,-10.9,,,Alamar blue,A549,Human,Lung,24 h,31.3,100.4
,experiment,INFO-0008512,Carbon,Polystyrene,Polysciences,64.9,105.8,,-10.9,,,Alamar blue,A549,Human,Lung,24 h,62.5,105.1
,experiment,INFO-0008512,Carbon,Polystyrene,Polysciences,64.9,105.8,,-10.9,,,Alamar blue,A549,Human,Lung,24 h,125,111.1
,experiment,INFO-0008512,Carbon,Polystyrene,Polysciences,64.9,105.8,,-10.9,,,Alamar blue,A549,Human,Lung,24 h,250,115.4
,experiment,INFO-0008512,Carbon,Polystyrene,Polysciences,64.9,105.8,,-10.9,,,Alamar blue,A549,Human,Lung,24 h,500,118.7
,experiment,INFO-0008512,Carbon,Polystyrene,Polysciences,64.9,105.8,,-10.9,,,Alamar blue,A549,Human,Lung,24 h,0,100
,experiment,INFO-0008512,Carbon,Polystyrene,Polysciences,64.9,105.8,,-10.9,,,Alamar blue,A549,Human,Lung,24 h,6.25,102.3
,experiment,INFO-0008512,Carbon,Polystyrene,Polysciences,64.9,105.8,,-10.9,,,Alamar blue,A549,Human,Lung,24 h,12.5,100.9
,experiment,INFO-0008512,Carbon,Polystyrene,Polysciences,64.9,105.8,,-10.9,,,Alamar blue,A549,Human,Lung,24 h,25,100.5
,experiment,INFO-0008512,Carbon,Polystyrene,Polysciences,64.9,105.8,,-10.9,,,Alamar blue,A549,Human,Lung,24 h,50,98.3
,experiment,INFO-0008512,Carbon,Polystyrene,Polysciences,64.9,105.8,,-10.9,,,Alamar blue,A549,Human,Lung,24 h,100,89.2
,experiment,INFO-0008512,Carbon,Polystyrene,Polysciences,64.9,105.8,,-10.9,,,Alamar blue,A549,Human,Lung,24 h,0,100
,experiment,INFO-0008512,Carbon,Polystyrene,Polysciences,64.9,105.8,,-10.9,,,Alamar blue,A549,Human,Lung,24 h,6.25,100
,experiment,INFO-0008512,Carbon,Polystyrene,Polysciences,64.9,105.8,,-10.9,,,Alamar blue,A549,Human,Lung,24 h,12.5,105.4
,experiment,INFO-0008512,Carbon,Polystyrene,Polysciences,64.9,105.8,,-10.9,,,Alamar blue,A549,Human,Lung,24 h,25,105.2
,experiment,INFO-0008512,Carbon,Polystyrene,Polysciences,64.9,105.8,,-10.9,,,Alamar blue,A549,Human,Lung,24 h,50,107.2
,experiment,INFO-0008512,Carbon,Polystyrene,Polysciences,64.9,105.8,,-10.9,,,Alamar blue,A549,Human,Lung,24 h,100,101.8
,article,24711117,Oxide,Graphene oxide,Self-manufactured,,,,,,,Alamar blue,A549,Human,Lung,24 h,0,100
,article,24711117,Oxide,Graphene oxide,Self-manufactured,,,,,,,Alamar blue,A549,Human,Lung,24 h,3.125,41.256
,article,24711117,Oxide,Graphene oxide,Self-manufactured,,,,,,,Alamar blue,A549,Human,Lung,24 h,6.25,38.789
,article,24711117,Oxide,Graphene oxide,Self-manufactured,,,,,,,Alamar blue,A549,Human,Lung,24 h,12.5,40.359
,article,24711117,Oxide,Graphene oxide,Self-manufactured,,,,,,,Alamar blue,A549,Human,Lung,24 h,25,46.637
,article,24711117,Oxide,Graphene oxide,Self-manufactured,,,,,,,Alamar blue,A549,Human,Lung,24 h,50,44.17
,article,24711117,Oxide,Graphene oxide,Self-manufactured,,,,,,,Alamar blue,A549,Human,Lung,24 h,100,47.085
,article,24711117,Oxide,Graphene oxide,Self-manufactured,,,,,,,Alamar blue,A549,Human,Lung,24 h,200,41.48
,article,24711117,Oxide,Graphene oxide,Self-manufactured,,,,,,,Alamar blue,A549,Human,Lung,24 h,400,22.422
,article,24711117,Oxide,Graphene oxide,Self-manufactured,,,,,,,Alamar blue,A549,Human,Lung,24 h,0,100
,article,24711117,Oxide,Graphene oxide,Self-manufactured,,,,,,,Alamar blue,A549,Human,Lung,24 h,3.125,91.928
,article,24711117,Oxide,Graphene oxide,Self-manufactured,,,,,,,Alamar blue,A549,Human,Lung,24 h,6.25,89.686
,article,24711117,Oxide,Graphene oxide,Self-manufactured,,,,,,,Alamar blue,A549,Human,Lung,24 h,12.5,83.632
,article,24711117,Oxide,Graphene oxide,Self-manufactured,,,,,,,Alamar blue,A549,Human,Lung,24 h,25,72.646
,article,24711117,Oxide,Graphene oxide,Self-manufactured,,,,,,,Alamar blue,A549,Human,Lung,24 h,50,76.682
,article,24711117,Oxide,Graphene oxide,Self-manufactured,,,,,,,Alamar blue,A549,Human,Lung,24 h,100,66.143
,article,24711117,Oxide,Graphene oxide,Self-manufactured,,,,,,,Alamar blue,A549,Human,Lung,24 h,200,56.054
,article,24711117,Oxide,Graphene oxide,Self-manufactured,,,,,,,Alamar blue,A549,Human,Lung,24 h,400,49.776
,article,24711117,Oxide,Graphene oxide,Self-manufactured,,,,,,,Alamar blue,A549,Human,Lung,24 h,0,100
,article,24711117,Oxide,Graphene oxide,Self-manufactured,,,,,,,Alamar blue,A549,Human,Lung,24 h,3.125,63.193
,article,24711117,Oxide,Graphene oxide,Self-manufactured,,,,,,,Alamar blue,A549,Human,Lung,24 h,6.25,40.576
,article,24711117,Oxide,Graphene oxide,Self-manufactured,,,,,,,Alamar blue,A549,Human,Lung,24 h,12.5,36.142
,article,24711117,Oxide,Graphene oxide,Self-manufactured,,,,,,,Alamar blue,A549,Human,Lung,24 h,25,31.707
,article,24711117,Oxide,Graphene oxide,Self-manufactured,,,,,,,Alamar blue,A549,Human,Lung,24 h,50,37.472
,article,24711117,Oxide,Graphene oxide,Self-manufactured,,,,,,,Alamar blue,A549,Human,Lung,24 h,100,29.933
,article,24711117,Oxide,Graphene oxide,Self-manufactured,,,,,,,Alamar blue,A549,Human,Lung,24 h,200,27.938
,article,24711117,Oxide,Graphene oxide,Self-manufactured,,,,,,,Alamar blue,A549,Human,Lung,24 h,400,25.942
,article,24711117,Oxide,Graphene oxide,Self-manufactured,,,,,,,Alamar blue,A549,Human,Lung,24 h,0,100
,article,24711117,Oxide,Graphene oxide,Self-manufactured,,,,,,,Alamar blue,A549,Human,Lung,24 h,3.125,78.271
,article,24711117,Oxide,Graphene oxide,Self-manufactured,,,,,,,Alamar blue,A549,Human,Lung,24 h,6.25,72.727
,article,24711117,Oxide,Graphene oxide,Self-manufactured,,,,,,,Alamar blue,A549,Human,Lung,24 h,12.5,64.302
,article,24711117,Oxide,Graphene oxide,Self-manufactured,,,,,,,Alamar blue,A549,Human,Lung,24 h,25,63.415
,article,24711117,Oxide,Graphene oxide,Self-manufactured,,,,,,,Alamar blue,A549,Human,Lung,24 h,50,61.419
,article,24711117,Oxide,Graphene oxide,Self-manufactured,,,,,,,Alamar blue,A549,Human,Lung,24 h,100,55.654
,article,24711117,Oxide,Graphene oxide,Self-manufactured,,,,,,,Alamar blue,A549,Human,Lung,24 h,200,51.441
,article,24711117,Oxide,Graphene oxide,Self-manufactured,,,,,,,Alamar blue,A549,Human,Lung,24 h,400,43.016
,article,24685264,Carbon,Graphene,Self-synthesized,4,,,,,,Alamar blue,HeLa,Human,Cervix,24 h,0,100
,article,24685264,Carbon,Graphene,Self-synthesized,4,,,,,,Alamar blue,HeLa,Human,Cervix,24 h,10,98.069
,article,24685264,Carbon,Graphene,Self-synthesized,4,,,,,,Alamar blue,HeLa,Human,Cervix,24 h,20,95.152
,article,24685264,Carbon,Graphene,Self-synthesized,4,,,,,,Alamar blue,HeLa,Human,Cervix,24 h,40,92.235
,article,24685264,Carbon,Graphene,Self-synthesized,4,,,,,,Alamar blue,HeLa,Human,Cervix,24 h,80,93.093
,article,24685264,Carbon,Graphene,Self-synthesized,4,,,,,,Alamar blue,HeLa,Human,Cervix,24 h,160,93.436
,article,24685264,Carbon,Graphene,Self-synthesized,4,,,,,,Alamar blue,A549,Human,Lung,24 h,0,100
,article,24685264,Carbon,Graphene,Self-synthesized,4,,,,,,Alamar blue,A549,Human,Lung,24 h,10,100
,article,24685264,Carbon,Graphene,Self-synthesized,4,,,,,,Alamar blue,A549,Human,Lung,24 h,20,95.986
,article,24685264,Carbon,Graphene,Self-synthesized,4,,,,,,Alamar blue,A549,Human,Lung,24 h,40,95.113
,article,24685264,Carbon,Graphene,Self-synthesized,4,,,,,,Alamar blue,A549,Human,Lung,24 h,80,96.51
,article,24685264,Carbon,Graphene,Self-synthesized,4,,,,,,Alamar blue,A549,Human,Lung,24 h,160,90.576
,article,24685264,Carbon,Graphene,Self-synthesized,4,,,,,,Alamar blue,A549,Human,Lung,24 h,320,91.798
,article,24685264,Carbon,Graphene,Self-synthesized,4,,,,,,Alamar blue,A549,Human,Lung,24 h,640,82.548
,article,24685264,Carbon,Graphene,Self-synthesized,4,,,,,,Alamar blue,HeLa,Human,Cervix,24 h,0,101.202
,article,24685264,Carbon,Graphene,Self-synthesized,4,,,,,,Alamar blue,HeLa,Human,Cervix,24 h,10,106.667
,article,24685264,Carbon,Graphene,Self-synthesized,4,,,,,,Alamar blue,HeLa,Human,Cervix,24 h,20,99.891
,article,24685264,Carbon,Graphene,Self-synthesized,4,,,,,,Alamar blue,HeLa,Human,Cervix,24 h,40,105.792
,article,24685264,Carbon,Graphene,Self-synthesized,4,,,,,,Alamar blue,HeLa,Human,Cervix,24 h,80,98.361
,article,24685264,Carbon,Graphene,Self-synthesized,4,,,,,,Alamar blue,HeLa,Human,Cervix,24 h,160,101.858
,article,24144420,Oxide,ZnO,Basf,,360,,-10,14.4,,Alamar blue,hONSCs,Human,Nose,24 h,10,108.26
,article,24144420,Oxide,ZnO,Basf,,360,,-10,14.4,,Alamar blue,hONSCs,Human,Nose,24 h,20,111.61
,article,24144420,Oxide,ZnO,Basf,,360,,-10,14.4,,Alamar blue,hONSCs,Human,Nose,24 h,30,87.542
,article,24144420,Oxide,ZnO,Basf,,360,,-10,14.4,,Alamar blue,hONSCs,Human,Nose,24 h,50,28.5
,article,24144420,Oxide,ZnO,Basf,,360,,-10,14.4,,Alamar blue,hONSCs,Human,Nose,24 h,80,29.7
,article,24144420,Oxide,ZnO,Basf,,360,,-10,14.4,,Alamar blue,hONSCs,Human,Nose,24 h,10,105.62
,article,24144420,Oxide,ZnO,Basf,,360,,-10,14.4,,Alamar blue,hONSCs,Human,Nose,24 h,20,108.74
,article,24144420,Oxide,ZnO,Basf,,360,,-10,14.4,,Alamar blue,hONSCs,Human,Nose,24 h,30,36.16
,article,24144420,Oxide,ZnO,Basf,,360,,-10,14.4,,Alamar blue,hONSCs,Human,Nose,24 h,50,27.54
,article,24144420,Oxide,ZnO,Basf,,360,,-10,14.4,,Alamar blue,hONSCs,Human,Nose,24 h,80,30.17
,article,24144420,Oxide,ZnO,Basf,,360,,-10,14.4,,Alamar blue,hONSCs,Human,Nose,24 h,10,92.69
,article,24144420,Oxide,ZnO,Basf,,360,,-10,14.4,,Alamar blue,hONSCs,Human,Nose,24 h,20,106.1
,article,24144420,Oxide,ZnO,Basf,,360,,-10,14.4,,Alamar blue,hONSCs,Human,Nose,24 h,30,52.93
,article,24144420,Oxide,ZnO,Basf,,360,,-10,14.4,,Alamar blue,hONSCs,Human,Nose,24 h,50,28.26
,article,24144420,Oxide,ZnO,Basf,,360,,-10,14.4,,Alamar blue,hONSCs,Human,Nose,24 h,80,29.46
,article,24144420,Oxide,ZnO,Basf,,360,,-10,14.4,,Alamar blue,hONSCs,Human,Nose,24 h,10,97.5
,article,24144420,Oxide,ZnO,Basf,,360,,-10,14.4,,Alamar blue,hONSCs,Human,Nose,24 h,20,100.71
,article,24144420,Oxide,ZnO,Basf,,360,,-10,14.4,,Alamar blue,hONSCs,Human,Nose,24 h,30,98.12
,article,24144420,Oxide,ZnO,Basf,,360,,-10,14.4,,Alamar blue,hONSCs,Human,Nose,24 h,50,6.33
,article,24144420,Oxide,ZnO,Basf,,360,,-10,14.4,,Alamar blue,hONSCs,Human,Nose,24 h,80,-2.3
,article,24144420,Oxide,ZnO,Basf,,360,,-10,14.4,,Alamar blue,hONSCs,Human,Nose,24 h,10,100
,article,24144420,Oxide,ZnO,Basf,,360,,-10,14.4,,Alamar blue,hONSCs,Human,Nose,24 h,20,98.12
,article,24144420,Oxide,ZnO,Basf,,360,,-10,14.4,,Alamar blue,hONSCs,Human,Nose,24 h,30,20.14
,article,24144420,Oxide,ZnO,Basf,,360,,-10,14.4,,Alamar blue,hONSCs,Human,Nose,24 h,50,-1.43
,article,24144420,Oxide,ZnO,Basf,,360,,-10,14.4,,Alamar blue,hONSCs,Human,Nose,24 h,80,2.877
,article,24144420,Oxide,ZnO,Basf,,360,,-10,14.4,,Alamar blue,hONSCs,Human,Nose,24 h,10,106.76
,article,24144420,Oxide,ZnO,Basf,,360,,-10,14.4,,Alamar blue,hONSCs,Human,Nose,24 h,20,101.58
,article,24144420,Oxide,ZnO,Basf,,360,,-10,14.4,,Alamar blue,hONSCs,Human,Nose,24 h,30,26.76
,article,24144420,Oxide,ZnO,Basf,,360,,-10,14.4,,Alamar blue,hONSCs,Human,Nose,24 h,50,1.438
,article,24144420,Oxide,ZnO,Basf,,360,,-10,14.4,,Alamar blue,hONSCs,Human,Nose,24 h,80,1.35
,article,26093180,Oxide,ZnO,Basf,,314.8,,,,,Alamar blue,3T3,Mouse,Embryo,240 h,0,100
,article,26093180,Oxide,ZnO,Basf,,314.8,,,,,Alamar blue,3T3,Mouse,Embryo,240 h,5,99.86
,article,26093180,Oxide,ZnO,Basf,,314.8,,,,,Alamar blue,3T3,Mouse,Embryo,240 h,10,97.1
,article,26093180,Oxide,ZnO,Basf,,314.8,,,,,Alamar blue,3T3,Mouse,Embryo,240 h,15,101.24
,article,26093180,Oxide,ZnO,Basf,,314.8,,,,,Alamar blue,3T3,Mouse,Embryo,240 h,20,57.65
,article,26093180,Oxide,ZnO,Basf,,314.8,,,,,Alamar blue,3T3,Mouse,Embryo,240 h,25,1.931
,article,26093180,Oxide,ZnO,Basf,,314.8,,,,,Alamar blue,3T3,Mouse,Embryo,240 h,50,0
,article,26093180,Oxide,ZnO,Basf,,314.8,,,,,Alamar blue,3T3,Mouse,Embryo,240 h,75,0
,article,26093180,Oxide,ZnO,Basf,,314.8,,,,,Alamar blue,D3,Mouse,Embryo,240 h,0,100
,article,26093180,Oxide,ZnO,Basf,,314.8,,,,,Alamar blue,D3,Mouse,Embryo,240 h,5,95.7
,article,26093180,Oxide,ZnO,Basf,,314.8,,,,,Alamar blue,D3,Mouse,Embryo,240 h,10,93.24
,article,26093180,Oxide,ZnO,Basf,,314.8,,,,,Alamar blue,D3,Mouse,Embryo,240 h,15,96.27
,article,26093180,Oxide,ZnO,Basf,,314.8,,,,,Alamar blue,D3,Mouse,Embryo,240 h,20,89.1
,article,26093180,Oxide,ZnO,Basf,,314.8,,,,,Alamar blue,D3,Mouse,Embryo,240 h,25,88.27
,article,26093180,Oxide,ZnO,Basf,,314.8,,,,,Alamar blue,D3,Mouse,Embryo,240 h,50,0
,article,26093180,Oxide,ZnO,Basf,,314.8,,,,,Alamar blue,D3,Mouse,Embryo,240 h,75,0
,article,26093180,Oxide,ZnO,Basf,,314.8,,,,,Alamar blue,3T3,Mouse,Embryo,240 h,0,100
,article,26093180,Oxide,ZnO,Basf,,314.8,,,,,Alamar blue,3T3,Mouse,Embryo,240 h,5,102.57
,article,26093180,Oxide,ZnO,Basf,,314.8,,,,,Alamar blue,3T3,Mouse,Embryo,240 h,10,103.41
,article,26093180,Oxide,ZnO,Basf,,314.8,,,,,Alamar blue,3T3,Mouse,Embryo,240 h,15,18.829
,article,26093180,Oxide,ZnO,Basf,,314.8,,,,,Alamar blue,3T3,Mouse,Embryo,240 h,20,0
,article,26093180,Oxide,ZnO,Basf,,314.8,,,,,Alamar blue,3T3,Mouse,Embryo,240 h,25,0
,article,26093180,Oxide,ZnO,Basf,,314.8,,,,,Alamar blue,3T3,Mouse,Embryo,240 h,50,0
,article,26093180,Oxide,ZnO,Basf,,314.8,,,,,Alamar blue,3T3,Mouse,Embryo,240 h,75,0
,article,26093180,Oxide,ZnO,Basf,,314.8,,,,,Alamar blue,D3,Mouse,Embryo,240 h,0,100
,article,26093180,Oxide,ZnO,Basf,,314.8,,,,,Alamar blue,D3,Mouse,Embryo,240 h,5,105.94
,article,26093180,Oxide,ZnO,Basf,,314.8,,,,,Alamar blue,D3,Mouse,Embryo,240 h,10,105.94
,article,26093180,Oxide,ZnO,Basf,,314.8,,,,,Alamar blue,D3,Mouse,Embryo,240 h,15,103.41
,article,26093180,Oxide,ZnO,Basf,,314.8,,,,,Alamar blue,D3,Mouse,Embryo,240 h,20,88.52
,article,26093180,Oxide,ZnO,Basf,,314.8,,,,,Alamar blue,D3,Mouse,Embryo,240 h,25,38.78
,article,26093180,Oxide,ZnO,Basf,,314.8,,,,,Alamar blue,D3,Mouse,Embryo,240 h,50,0
,article,26093180,Oxide,ZnO,Basf,,314.8,,,,,Alamar blue,D3,Mouse,Embryo,240 h,75,0
,article,25421740,Oxide,ZnO,Basf,135,185,,,,,Alamar blue,Caco-2,Human,Colon,24 h,0,87.8
,article,25421740,Oxide,ZnO,Basf,135,185,,,,,Alamar blue,Caco-2,Human,Colon,24 h,4,111.56
,article,25421740,Oxide,ZnO,Basf,135,185,,,,,Alamar blue,Caco-2,Human,Colon,24 h,16,99.76
,article,25421740,Oxide,ZnO,Basf,135,185,,,,,Alamar blue,Caco-2,Human,Colon,24 h,32,31.8
,article,25421740,Oxide,ZnO,Basf,135,185,,,,,Alamar blue,Caco-2,Human,Colon,24 h,64,9.51
,article,25421740,Oxide,ZnO,Basf,135,185,,,,,Alamar blue,Caco-2,Human,Colon,24 h,128,8.98
,article,25421740,Oxide,ZnO,Basf,135,185,,,,,Alamar blue,Caco-2,Human,Colon,24 h,0,63.8
,article,25421740,Oxide,ZnO,Basf,135,185,,,,,Alamar blue,Caco-2,Human,Colon,24 h,4,74.48
,article,25421740,Oxide,ZnO,Basf,135,185,,,,,Alamar blue,Caco-2,Human,Colon,24 h,16,46.21
,article,25421740,Oxide,ZnO,Basf,135,185,,,,,Alamar blue,Caco-2,Human,Colon,24 h,32,15.22
,article,25421740,Oxide,ZnO,Basf,135,185,,,,,Alamar blue,Caco-2,Human,Colon,24 h,64,7.33
,article,25421740,Oxide,ZnO,Basf,135,185,,,,,Alamar blue,Caco-2,Human,Colon,24 h,128,8.36
,article,25421740,Oxide,ZnO,Basf,135,185,,,,,Alamar blue,Caco-2,Human,Colon,24 h,0,100
,article,25421740,Oxide,ZnO,Basf,135,185,,,,,Alamar blue,Caco-2,Human,Colon,24 h,4,120.97
,article,25421740,Oxide,ZnO,Basf,135,185,,,,,Alamar blue,Caco-2,Human,Colon,24 h,16,113.63
,article,25421740,Oxide,ZnO,Basf,135,185,,,,,Alamar blue,Caco-2,Human,Colon,24 h,32,41.59
,article,25421740,Oxide,ZnO,Basf,135,185,,,,,Alamar blue,Caco-2,Human,Colon,24 h,64,9.24
,article,25421740,Oxide,ZnO,Basf,135,185,,,,,Alamar blue,Caco-2,Human,Colon,24 h,128,9.24
,article,25421740,Oxide,ZnO,Basf,135,185,,,,,Alamar blue,Caco-2,Human,Colon,24 h,0,106.53
,article,25421740,Oxide,ZnO,Basf,135,185,,,,,Alamar blue,Caco-2,Human,Colon,24 h,4,105.37
,article,25421740,Oxide,ZnO,Basf,135,185,,,,,Alamar blue,Caco-2,Human,Colon,24 h,16,101.19
,article,25421740,Oxide,ZnO,Basf,135,185,,,,,Alamar blue,Caco-2,Human,Colon,24 h,32,29.47
,article,25421740,Oxide,ZnO,Basf,135,185,,,,,Alamar blue,Caco-2,Human,Colon,24 h,64,20.65
,article,25421740,Oxide,ZnO,Basf,135,185,,,,,Alamar blue,Caco-2,Human,Colon,24 h,128,20.42
,article,25421740,Oxide,ZnO,Basf,135,185,,,,,Alamar blue,Caco-2,Human,Colon,24 h,0,90.54
,article,25421740,Oxide,ZnO,Basf,135,185,,,,,Alamar blue,Caco-2,Human,Colon,24 h,4,84.02
,article,25421740,Oxide,ZnO,Basf,135,185,,,,,Alamar blue,Caco-2,Human,Colon,24 h,16,68.93
,article,25421740,Oxide,ZnO,Basf,135,185,,,,,Alamar blue,Caco-2,Human,Colon,24 h,32,19.96
,article,25421740,Oxide,ZnO,Basf,135,185,,,,,Alamar blue,Caco-2,Human,Colon,24 h,64,18.56
,article,25421740,Oxide,ZnO,Basf,135,185,,,,,Alamar blue,Caco-2,Human,Colon,24 h,128,18.33
,article,25421740,Oxide,ZnO,Basf,135,185,,,,,Alamar blue,Caco-2,Human,Colon,24 h,0,100
,article,25421740,Oxide,ZnO,Basf,135,185,,,,,Alamar blue,Caco-2,Human,Colon,24 h,4,101.19
,article,25421740,Oxide,ZnO,Basf,135,185,,,,,Alamar blue,Caco-2,Human,Colon,24 h,16,98.18
,article,25421740,Oxide,ZnO,Basf,135,185,,,,,Alamar blue,Caco-2,Human,Colon,24 h,32,33.65
,article,25421740,Oxide,ZnO,Basf,135,185,,,,,Alamar blue,Caco-2,Human,Colon,24 h,64,19.49
,article,25421740,Oxide,ZnO,Basf,135,185,,,,,Alamar blue,Caco-2,Human,Colon,24 h,128,19.47
,article,25421740,Oxide,ZnO,Basf,135,185,,,,,Alamar blue,Caco-2,Human,Colon,24 h,0,104.1
,article,25421740,Oxide,ZnO,Basf,135,185,,,,,Alamar blue,Caco-2,Human,Colon,24 h,4,103.67
,article,25421740,Oxide,ZnO,Basf,135,185,,,,,Alamar blue,Caco-2,Human,Colon,24 h,16,95.86
,article,25421740,Oxide,ZnO,Basf,135,185,,,,,Alamar blue,Caco-2,Human,Colon,24 h,32,31.03
,article,25421740,Oxide,ZnO,Basf,135,185,,,,,Alamar blue,Caco-2,Human,Colon,24 h,64,14.48
,article,25421740,Oxide,ZnO,Basf,135,185,,,,,Alamar blue,Caco-2,Human,Colon,24 h,128,12.87
,article,25421740,Oxide,ZnO,Basf,135,185,,,,,Alamar blue,Caco-2,Human,Colon,24 h,0,89.42
,article,25421740,Oxide,ZnO,Basf,135,185,,,,,Alamar blue,Caco-2,Human,Colon,24 h,4,90.5
,article,25421740,Oxide,ZnO,Basf,135,185,,,,,Alamar blue,Caco-2,Human,Colon,24 h,16,85.9
,article,25421740,Oxide,ZnO,Basf,135,185,,,,,Alamar blue,Caco-2,Human,Colon,24 h,32,19.08
,article,25421740,Oxide,ZnO,Basf,135,185,,,,,Alamar blue,Caco-2,Human,Colon,24 h,64,10.8
,article,25421740,Oxide,ZnO,Basf,135,185,,,,,Alamar blue,Caco-2,Human,Colon,24 h,128,9.6
,article,25421740,Oxide,ZnO,Basf,135,185,,,,,Alamar blue,Caco-2,Human,Colon,24 h,0,100
,article,25421740,Oxide,ZnO,Basf,135,185,,,,,Alamar blue,Caco-2,Human,Colon,24 h,4,98.6
,article,25421740,Oxide,ZnO,Basf,135,185,,,,,Alamar blue,Caco-2,Human,Colon,24 h,16,95.63
,article,25421740,Oxide,ZnO,Basf,135,185,,,,,Alamar blue,Caco-2,Human,Colon,24 h,32,31.72
,article,25421740,Oxide,ZnO,Basf,135,185,,,,,Alamar blue,Caco-2,Human,Colon,24 h,64,8.73
,article,25421740,Oxide,ZnO,Basf,135,185,,,,,Alamar blue,Caco-2,Human,Colon,24 h,128,9.42
,article,20429563,Oxide,ZnO,Alfa Aesar,70,,,,,,Alamar blue,LA-4,Mouse,Lung,72 h,14,50
,article,20429563,Oxide,ZnO,Alfa Aesar,70,,,,,,Alamar blue,LA-4,Mouse,Lung,24 h,1.25,97.36
,article,20429563,Oxide,ZnO,Alfa Aesar,70,,,,,,Alamar blue,LA-4,Mouse,Lung,24 h,2.5,89.4
,article,20429563,Oxide,ZnO,Alfa Aesar,70,,,,,,Alamar blue,LA-4,Mouse,Lung,24 h,5,8.17
,article,20429563,Oxide,ZnO,Alfa Aesar,70,,,,,,Alamar blue,LA-4,Mouse,Lung,24 h,10,3.43
,article,25565826,Oxide,ZnO,Alfa Aesar,20,198,,-32.1,,,Alamar blue,HeLa,Human,Cervix,24 h,24.8,50
,article,25565826,Oxide,ZnO,Alfa Aesar,20,198,,-32.1,,,Alamar blue,HeLa,Human,Cervix,24 h,20.5,50
,article,25565826,Oxide,ZnO,Alfa Aesar,20,237,,39,,,Alamar blue,HeLa,Human,Cervix,24 h,24.2,50
,article,25565826,Oxide,ZnO,Alfa Aesar,20,237,,39,,,Alamar blue,HeLa,Human,Cervix,24 h,17.9,50
,article,25565826,Oxide,ZnO,Alfa Aesar,20,,,,,,Alamar blue,HeLa,Human,Cervix,24 h,24.4,50
,article,25565826,Oxide,ZnO,Alfa Aesar,20,,,,,,Alamar blue,HeLa,Human,Cervix,24 h,21.7,50
,article,22491428,Oxide,SiO2,Degussa-Evonik,40,354.8,,,50,,Alamar blue,,,,,0,
,article,22491428,Oxide,SiO2,Degussa-Evonik,40,354.8,,,50,,Alamar blue,,,,,5,
,article,22491428,Oxide,SiO2,Degussa-Evonik,40,354.8,,,50,,Alamar blue,,,,,10,
,article,22491428,Oxide,SiO2,Degussa-Evonik,40,354.8,,,50,,Alamar blue,,,,,20,
,article,22491428,Oxide,SiO2,Degussa-Evonik,40,354.8,,,50,,Alamar blue,,,,,40,
,article,22491428,Oxide,SiO2,Degussa-Evonik,40,354.8,,,50,,Alamar blue,,,,,80,
,article,22491428,Oxide,SiO2,Degussa-Evonik,40,354.8,,,50,,Alamar blue,,,,,0,
,article,22491428,Oxide,SiO2,Degussa-Evonik,40,354.8,,,50,,Alamar blue,,,,,5,
,article,22491428,Oxide,SiO2,Degussa-Evonik,40,354.8,,,50,,Alamar blue,,,,,10,
,article,22491428,Oxide,SiO2,Degussa-Evonik,40,354.8,,,50,,Alamar blue,,,,,20,
,article,22491428,Oxide,SiO2,Degussa-Evonik,40,354.8,,,50,,,,,,,40,
,article,22491428,Oxide,SiO2,Degussa-Evonik,40,354.8,,,50,,,,,,,80,
,article,22491428,Oxide,SiO2,Degussa-Evonik,40,354.8,,,50,,,,,,,0,
,article,22491428,Oxide,SiO2,Degussa-Evonik,40,354.8,,,50,,,,,,,5,
,article,22491428,Oxide,SiO2,Degussa-Evonik,40,354.8,,,50,,,,,,,10,
,article,22491428,Oxide,SiO2,Degussa-Evonik,40,354.8,,,50,,,,,,,20,
,article,22491428,Oxide,SiO2,Degussa-Evonik,40,354.8,,,50,,,,,,,40,
,article,22491428,Oxide,SiO2,Degussa-Evonik,40,354.8,,,50,,,,,,,80,
,article,26005565,Oxide,SiO2,Degussa,40,,,,,,CellTiter 96®,THP-1,Human,Blood,24 h,0,55.4
,article,26005565,Oxide,SiO2,Degussa,40,,,,,,CellTiter 96®,THP-1,Human,Blood,24 h,12.5,63.35
,article,26005565,Oxide,SiO2,Degussa,40,,,,,,CellTiter 96®,THP-1,Human,Blood,24 h,25,61.31
,article,26005565,Oxide,SiO2,Degussa,40,,,,,,CellTiter 96®,THP-1,Human,Blood,24 h,50,54.01
,article,26005565,Oxide,SiO2,Degussa,40,,,,,,CellTiter 96®,THP-1,Human,Blood,24 h,100,45.93
,article,26005565,Oxide,SiO2,Degussa,40,,,,,,CellTiter 96®,THP-1,Human,Blood,24 h,200,40
,article,23597443,Oxide,TiO2,Sigma Aldrich,25,504.5,,-10.7,210,,Neutral Red,SH-SY5Y,Human,Bone,24 h,0,100
,article,23597443,Oxide,TiO2,Sigma Aldrich,25,504.5,,-10.7,210,,Neutral Red,SH-SY5Y,Human,Bone,24 h,20,87.62
,article,23597443,Oxide,TiO2,Sigma Aldrich,25,504.5,,-10.7,210,,Neutral Red,SH-SY5Y,Human,Bone,24 h,40,94.16
,article,23597443,Oxide,TiO2,Sigma Aldrich,25,504.5,,-10.7,210,,Neutral Red,SH-SY5Y,Human,Bone,24 h,60,84.14
,article,23597443,Oxide,TiO2,Sigma Aldrich,25,504.5,,-10.7,210,,Neutral Red,SH-SY5Y,Human,Bone,24 h,80,99.83
,article,23597443,Oxide,TiO2,Sigma Aldrich,25,504.5,,-10.7,210,,Neutral Red,SH-SY5Y,Human,Bone,24 h,100,101.14
,article,23597443,Oxide,TiO2,Sigma Aldrich,25,504.5,,-10.7,210,,Neutral Red,SH-SY5Y,Human,Bone,24 h,120,112.47
,article,23597443,Oxide,TiO2,Sigma Aldrich,25,504.5,,-10.7,210,,Neutral Red,SH-SY5Y,Human,Bone,24 h,150,108.55
,article,23597443,Oxide,TiO2,Sigma Aldrich,25,504.5,,-10.7,210,,Neutral Red,SH-SY5Y,Human,Bone,6 h,0,100
,article,23597443,Oxide,TiO2,Sigma Aldrich,25,504.5,,-10.7,210,,Neutral Red,SH-SY5Y,Human,Bone,6 h,20,95.9
,article,23597443,Oxide,TiO2,Sigma Aldrich,25,504.5,,-10.7,210,,Neutral Red,SH-SY5Y,Human,Bone,6 h,40,100.7
,article,23597443,Oxide,TiO2,Sigma Aldrich,25,504.5,,-10.7,210,,Neutral Red,SH-SY5Y,Human,Bone,6 h,60,87.19
,article,23597443,Oxide,TiO2,Sigma Aldrich,25,504.5,,-10.7,210,,Neutral Red,SH-SY5Y,Human,Bone,6 h,80,112.04
,article,23597443,Oxide,TiO2,Sigma Aldrich,25,504.5,,-10.7,210,,Neutral Red,SH-SY5Y,Human,Bone,6 h,100,102.01
,article,23597443,Oxide,TiO2,Sigma Aldrich,25,504.5,,-10.7,210,,Neutral Red,SH-SY5Y,Human,Bone,6 h,120,102.01
,article,23597443,Oxide,TiO2,Sigma Aldrich,25,504.5,,-10.7,210,,Neutral Red,SH-SY5Y,Human,Bone,6 h,150,91.11
,article,23597443,Oxide,TiO2,Sigma Aldrich,25,504.5,,-10.7,210,,Neutral Red,SH-SY5Y,Human,Bone,3 h,0,100
,article,23597443,Oxide,TiO2,Sigma Aldrich,25,504.5,,-10.7,210,,Neutral Red,SH-SY5Y,Human,Bone,3 h,20,122.5
,article,23597443,Oxide,TiO2,Sigma Aldrich,25,504.5,,-10.7,210,,Neutral Red,SH-SY5Y,Human,Bone,3 h,40,124.6
,article,23597443,Oxide,TiO2,Sigma Aldrich,25,504.5,,-10.7,210,,Neutral Red,SH-SY5Y,Human,Bone,3 h,60,125.9
,article,23597443,Oxide,TiO2,Sigma Aldrich,25,504.5,,-10.7,210,,Neutral Red,SH-SY5Y,Human,Bone,3 h,80,127.3
,article,23597443,Oxide,TiO2,Sigma Aldrich,25,504.5,,-10.7,210,,Neutral Red,SH-SY5Y,Human,Bone,3 h,100,118.14
,article,23597443,Oxide,TiO2,Sigma Aldrich,25,504.5,,-10.7,210,,Neutral Red,SH-SY5Y,Human,Bone,3 h,120,116.4
,article,23597443,Oxide,TiO2,Sigma Aldrich,25,504.5,,-10.7,210,,Neutral Red,SH-SY5Y,Human,Bone,3 h,150,116.4
,article,23597443,Oxide,TiO2,Sigma Aldrich,25,504.5,,-10.7,210,,MTT,SH-SY5Y,Human,Bone,24 h,0,100
,article,23597443,Oxide,TiO2,Sigma Aldrich,25,504.5,,-10.7,210,,MTT,SH-SY5Y,Human,Bone,24 h,20,105.5
,article,23597443,Oxide,TiO2,Sigma Aldrich,25,504.5,,-10.7,210,,MTT,SH-SY5Y,Human,Bone,24 h,40,95.67
,article,23597443,Oxide,TiO2,Sigma Aldrich,25,504.5,,-10.7,210,,MTT,SH-SY5Y,Human,Bone,24 h,60,102.71
,article,23597443,Oxide,TiO2,Sigma Aldrich,25,504.5,,-10.7,210,,MTT,SH-SY5Y,Human,Bone,24 h,80,106.58
,article,23597443,Oxide,TiO2,Sigma Aldrich,25,504.5,,-10.7,210,,MTT,SH-SY5Y,Human,Bone,24 h,100,99.89
,article,23597443,Oxide,TiO2,Sigma Aldrich,25,504.5,,-10.7,210,,MTT,SH-SY5Y,Human,Bone,24 h,120,114.67
,article,23597443,Oxide,TiO2,Sigma Aldrich,25,504.5,,-10.7,210,,MTT,SH-SY5Y,Human,Bone,24 h,150,119.59
,article,23597443,Oxide,TiO2,Sigma Aldrich,25,504.5,,-10.7,210,,MTT,SH-SY5Y,Human,Bone,6 h,0,100
,article,23597443,Oxide,TiO2,Sigma Aldrich,25,504.5,,-10.7,210,,MTT,SH-SY5Y,Human,Bone,6 h,20,93.91
,article,23597443,Oxide,TiO2,Sigma Aldrich,25,504.5,,-10.7,210,,MTT,SH-SY5Y,Human,Bone,6 h,40,92.16
,article,23597443,Oxide,TiO2,Sigma Aldrich,25,504.5,,-10.7,210,,MTT,SH-SY5Y,Human,Bone,6 h,60,95.67
,article,23597443,Oxide,TiO2,Sigma Aldrich,25,504.5,,-10.7,210,,MTT,SH-SY5Y,Human,Bone,6 h,80,90.05
,article,23597443,Oxide,TiO2,Sigma Aldrich,25,504.5,,-10.7,210,,MTT,SH-SY5Y,Human,Bone,6 h,100,88.29
,article,23597443,Oxide,TiO2,Sigma Aldrich,25,504.5,,-10.7,210,,MTT,SH-SY5Y,Human,Bone,6 h,120,103.06
,article,23597443,Oxide,TiO2,Sigma Aldrich,25,504.5,,-10.7,210,,MTT,SH-SY5Y,Human,Bone,6 h,150,90.75
,article,23597443,Oxide,TiO2,Sigma Aldrich,25,504.5,,-10.7,210,,MTT,SH-SY5Y,Human,Bone,3 h,0,100
,article,23597443,Oxide,TiO2,Sigma Aldrich,25,504.5,,-10.7,210,,MTT,SH-SY5Y,Human,Bone,3 h,20,107.9
,article,23597443,Oxide,TiO2,Sigma Aldrich,25,504.5,,-10.7,210,,MTT,SH-SY5Y,Human,Bone,3 h,40,101.6
,article,23597443,Oxide,TiO2,Sigma Aldrich,25,504.5,,-10.7,210,,MTT,SH-SY5Y,Human,Bone,3 h,60,105.1
,article,23597443,Oxide,TiO2,Sigma Aldrich,25,504.5,,-10.7,210,,MTT,SH-SY5Y,Human,Bone,3 h,80,103.06
,article,23597443,Oxide,TiO2,Sigma Aldrich,25,504.5,,-10.7,210,,MTT,SH-SY5Y,Human,Bone,3 h,100,94.97
,article,23597443,Oxide,TiO2,Sigma Aldrich,25,504.5,,-10.7,210,,MTT,SH-SY5Y,Human,Bone,3 h,120,95.32
,article,23597443,Oxide,TiO2,Sigma Aldrich,25,504.5,,-10.7,210,,MTT,SH-SY5Y,Human,Bone,3 h,150,97.78
,article,23531555,Oxide,TiO2,Degussa-Evonik,,,,,49,,MTT,B16-F10,Mouse,Skin,48 h,0,100
,article,23531555,Oxide,TiO2,Degussa-Evonik,,,,,49,,MTT,B16-F10,Mouse,Skin,48 h,2.5,82.68
,article,23531555,Oxide,TiO2,Degussa-Evonik,,,,,49,,MTT,B16-F10,Mouse,Skin,48 h,7.5,93.98
,article,23531555,Oxide,TiO2,Degussa-Evonik,,,,,49,,MTT,B16-F10,Mouse,Skin,48 h,15,93.0081
,article,23531555,Oxide,TiO2,Degussa-Evonik,,,,,49,,MTT,B16-F10,Mouse,Skin,48 h,25,83.57
,article,23531555,Oxide,TiO2,Degussa-Evonik,,,,,49,,MTT,B16-F10,Mouse,Skin,48 h,50,80.97
,article,23531555,Oxide,TiO2,Degussa-Evonik,,,,,49,,MTT,B16-F10,Mouse,Skin,48 h,75,74.47
,article,23531555,Oxide,TiO2,Degussa-Evonik,,,,,49,,MTT,B16-F10,Mouse,Skin,48 h,100,73.82
,article,23531555,Oxide,TiO2,Degussa-Evonik,,,,,49,,MTT,B16-F10,Mouse,Skin,48 h,150,77.72
,article,23531555,Oxide,TiO2,Degussa-Evonik,,,,,49,,MTT,B16-F10,Mouse,Skin,48 h,200,73.82
,article,23531555,Oxide,TiO2,Degussa-Evonik,,,,,49,,MTT,B16-F10,Mouse,Skin,48 h,250,66.66
,article,23531555,Oxide,TiO2,Degussa-Evonik,,,,,49,,MTT,B16-F10,Mouse,Skin,48 h,300,63.41
,article,23531555,Oxide,TiO2,Degussa-Evonik,,,,,49,,MTT,B16-F10,Mouse,Skin,48 h,0,100
,article,23531555,Oxide,TiO2,Degussa-Evonik,,,,,49,,MTT,B16-F10,Mouse,Skin,48 h,2.5,84.5
,article,23531555,Oxide,TiO2,Degussa-Evonik,,,,,49,,MTT,B16-F10,Mouse,Skin,48 h,7.5,95.8
,article,23531555,Oxide,TiO2,Degussa-Evonik,,,,,49,,MTT,B16-F10,Mouse,Skin,48 h,15,84.95
,article,23531555,Oxide,TiO2,Degussa-Evonik,,,,,49,,MTT,B16-F10,Mouse,Skin,48 h,25,86.5
,article,23531555,Oxide,TiO2,Degussa-Evonik,,,,,49,,MTT,B16-F10,Mouse,Skin,48 h,50,84.87
,article,23531555,Oxide,TiO2,Degussa-Evonik,,,,,49,,MTT,B16-F10,Mouse,Skin,48 h,75,83.57
,article,23531555,Oxide,TiO2,Degussa-Evonik,,,,,49,,MTT,B16-F10,Mouse,Skin,48 h,100,84.55
,article,23531555,Oxide,TiO2,Degussa-Evonik,,,,,49,,MTT,B16-F10,Mouse,Skin,48 h,150,86.17
,article,23531555,Oxide,TiO2,Degussa-Evonik,,,,,49,,MTT,B16-F10,Mouse,Skin,48 h,200,83.25
,article,23531555,Oxide,TiO2,Degussa-Evonik,,,,,49,,MTT,B16-F10,Mouse,Skin,48 h,250,81.3
,article,23531555,Oxide,TiO2,Degussa-Evonik,,,,,49,,MTT,B16-F10,Mouse,Skin,48 h,300,81.3
,article,23531555,Oxide,TiO2,Degussa-Evonik,,,,,49,,MTT,B16-F10,Mouse,Skin,24 h,0,100
,article,23531555,Oxide,TiO2,Degussa-Evonik,,,,,49,,MTT,B16-F10,Mouse,Skin,24 h,2.5,94.16
,article,23531555,Oxide,TiO2,Degussa-Evonik,,,,,49,,MTT,B16-F10,Mouse,Skin,24 h,7.5,92.86
,article,23531555,Oxide,TiO2,Degussa-Evonik,,,,,49,,MTT,B16-F10,Mouse,Skin,24 h,15,90.89
,article,23531555,Oxide,TiO2,Degussa-Evonik,,,,,49,,MTT,B16-F10,Mouse,Skin,24 h,25,87.96
,article,23531555,Oxide,TiO2,Degussa-Evonik,,,,,49,,MTT,B16-F10,Mouse,Skin,24 h,50,80.1
,article,23531555,Oxide,TiO2,Degussa-Evonik,,,,,49,,MTT,B16-F10,Mouse,Skin,24 h,75,72.91
,article,23531555,Oxide,TiO2,Degussa-Evonik,,,,,49,,MTT,B16-F10,Mouse,Skin,24 h,100,67.68
,article,23531555,Oxide,TiO2,Degussa-Evonik,,,,,49,,MTT,B16-F10,Mouse,Skin,24 h,150,60.81
,article,23531555,Oxide,TiO2,Degussa-Evonik,,,,,49,,MTT,B16-F10,Mouse,Skin,24 h,200,64.44
,article,23531555,Oxide,TiO2,Degussa-Evonik,,,,,49,,MTT,B16-F10,Mouse,Skin,24 h,250,69.64
,article,23531555,Oxide,TiO2,Degussa-Evonik,,,,,49,,MTT,B16-F10,Mouse,Skin,24 h,300,70.29
,article,23531555,Oxide,TiO2,Degussa-Evonik,,,,,49,,MTT,B16-F10,Mouse,Skin,24 h,0,100
,article,23531555,Oxide,TiO2,Degussa-Evonik,,,,,49,,MTT,B16-F10,Mouse,Skin,24 h,2.5,95.47
,article,23531555,Oxide,TiO2,Degussa-Evonik,,,,,49,,MTT,B16-F10,Mouse,Skin,24 h,7.5,92.86
,article,23531555,Oxide,TiO2,Degussa-Evonik,,,,,49,,MTT,B16-F10,Mouse,Skin,24 h,15,92.86
,article,23531555,Oxide,TiO2,Degussa-Evonik,,,,,49,,MTT,B16-F10,Mouse,Skin,24 h,25,89.91
,article,23531555,Oxide,TiO2,Degussa-Evonik,,,,,49,,MTT,B16-F10,Mouse,Skin,24 h,50,88.61
,article,23531555,Oxide,TiO2,Degussa-Evonik,,,,,49,,MTT,B16-F10,Mouse,Skin,24 h,75,81.68
,article,23531555,Oxide,TiO2,Degussa-Evonik,,,,,49,,MTT,B16-F10,Mouse,Skin,24 h,100,78.8
,article,23531555,Oxide,TiO2,Degussa-Evonik,,,,,49,,MTT,B16-F10,Mouse,Skin,24 h,150,73.24
,article,23531555,Oxide,TiO2,Degussa-Evonik,,,,,49,,MTT,B16-F10,Mouse,Skin,24 h,200,75.53
,article,23531555,Oxide,TiO2,Degussa-Evonik,,,,,49,,MTT,B16-F10,Mouse,Skin,24 h,250,80.1
,article,23531555,Oxide,TiO2,Degussa-Evonik,,,,,49,,MTT,B16-F10,Mouse,Skin,24 h,300,91.55
,article,23531555,Oxide,TiO2,Degussa-Evonik,,,,,49,,MTT,HeLa,Human,Cervix,48 h,0,100
,article,23531555,Oxide,TiO2,Degussa-Evonik,,,,,49,,MTT,HeLa,Human,Cervix,48 h,2.5,101.8
,article,23531555,Oxide,TiO2,Degussa-Evonik,,,,,49,,MTT,HeLa,Human,Cervix,48 h,7.5,94.77
,article,23531555,Oxide,TiO2,Degussa-Evonik,,,,,49,,MTT,HeLa,Human,Cervix,48 h,15,88.62
,article,23531555,Oxide,TiO2,Degussa-Evonik,,,,,49,,MTT,HeLa,Human,Cervix,48 h,25,92.18
,article,23531555,Oxide,TiO2,Degussa-Evonik,,,,,49,,MTT,HeLa,Human,Cervix,48 h,50,87
,article,23531555,Oxide,TiO2,Degussa-Evonik,,,,,49,,MTT,HeLa,Human,Cervix,48 h,75,76.33
,article,23531555,Oxide,TiO2,Degussa-Evonik,,,,,49,,MTT,HeLa,Human,Cervix,48 h,100,72.12
,article,23531555,Oxide,TiO2,Degussa-Evonik,,,,,49,,MTT,HeLa,Human,Cervix,48 h,150,62.1
,article,23531555,Oxide,TiO2,Degussa-Evonik,,,,,49,,MTT,HeLa,Human,Cervix,48 h,200,58.22
,article,23531555,Oxide,TiO2,Degussa-Evonik,,,,,49,,MTT,HeLa,Human,Cervix,48 h,250,58.86
,article,23531555,Oxide,TiO2,Degussa-Evonik,,,,,49,,MTT,HeLa,Human,Cervix,48 h,300,53.04
,article,23531555,Oxide,TiO2,Degussa-Evonik,,,,,49,,MTT,HeLa,Human,Cervix,48 h,0,100
,article,23531555,Oxide,TiO2,Degussa-Evonik,,,,,49,,MTT,HeLa,Human,Cervix,48 h,2.5,103.18
,article,23531555,Oxide,TiO2,Degussa-Evonik,,,,,49,,MTT,HeLa,Human,Cervix,48 h,7.5,96.06
,article,23531555,Oxide,TiO2,Degussa-Evonik,,,,,49,,MTT,HeLa,Human,Cervix,48 h,15,90.566
,article,23531555,Oxide,TiO2,Degussa-Evonik,,,,,49,,MTT,HeLa,Human,Cervix,48 h,25,94.12
,article,23531555,Oxide,TiO2,Degussa-Evonik,,,,,49,,MTT,HeLa,Human,Cervix,48 h,50,93.8
,article,23531555,Oxide,TiO2,Degussa-Evonik,,,,,49,,MTT,HeLa,Human,Cervix,48 h,75,88.62
,article,23531555,Oxide,TiO2,Degussa-Evonik,,,,,49,,MTT,HeLa,Human,Cervix,48 h,100,84.74
,article,23531555,Oxide,TiO2,Degussa-Evonik,,,,,49,,MTT,HeLa,Human,Cervix,48 h,150,82.15
,article,23531555,Oxide,TiO2,Degussa-Evonik,,,,,49,,MTT,HeLa,Human,Cervix,48 h,200,71.48
,article,23531555,Oxide,TiO2,Degussa-Evonik,,,,,49,,MTT,HeLa,Human,Cervix,48 h,250,72.77
,article,23531555,Oxide,TiO2,Degussa-Evonik,,,,,49,,MTT,HeLa,Human,Cervix,48 h,300,74.07
,article,23531555,Oxide,TiO2,Degussa-Evonik,,,,,49,,MTT,HeLa,Human,Cervix,24 h,0,100
,article,23531555,Oxide,TiO2,Degussa-Evonik,,,,,49,,MTT,HeLa,Human,Cervix,24 h,2.5,90.7
,article,23531555,Oxide,TiO2,Degussa-Evonik,,,,,49,,MTT,HeLa,Human,Cervix,24 h,7.5,92.28
,article,23531555,Oxide,TiO2,Degussa-Evonik,,,,,49,,MTT,HeLa,Human,Cervix,24 h,15,97.32
,article,23531555,Oxide,TiO2,Degussa-Evonik,,,,,49,,MTT,HeLa,Human,Cervix,24 h,25,92.91
,article,23531555,Oxide,TiO2,Degussa-Evonik,,,,,49,,MTT,HeLa,Human,Cervix,24 h,50,83.46
,article,23531555,Oxide,TiO2,Degussa-Evonik,,,,,49,,MTT,HeLa,Human,Cervix,24 h,75,76.53
,article,23531555,Oxide,TiO2,Degussa-Evonik,,,,,49,,MTT,HeLa,Human,Cervix,24 h,100,70.23
,article,23531555,Oxide,TiO2,Degussa-Evonik,,,,,49,,MTT,HeLa,Human,Cervix,24 h,150,62.36
,article,23531555,Oxide,TiO2,Degussa-Evonik,,,,,49,,MTT,HeLa,Human,Cervix,24 h,200,43.77
,article,23531555,Oxide,TiO2,Degussa-Evonik,,,,,49,,MTT,HeLa,Human,Cervix,24 h,250,52.91
,article,23531555,Oxide,TiO2,Degussa-Evonik,,,,,49,,MTT,HeLa,Human,Cervix,24 h,300,52.91
,article,23531555,Oxide,TiO2,Degussa-Evonik,,,,,49,,MTT,HeLa,Human,Cervix,24 h,0,100
,article,23531555,Oxide,TiO2,Degussa-Evonik,,,,,49,,MTT,HeLa,Human,Cervix,24 h,2.5,92.59
,article,23531555,Oxide,TiO2,Degussa-Evonik,,,,,49,,MTT,HeLa,Human,Cervix,24 h,7.5,94.17
,article,23531555,Oxide,TiO2,Degussa-Evonik,,,,,49,,MTT,HeLa,Human,Cervix,24 h,15,98.89
,article,23531555,Oxide,TiO2,Degussa-Evonik,,,,,49,,MTT,HeLa,Human,Cervix,24 h,25,96.06
,article,23531555,Oxide,TiO2,Degussa-Evonik,,,,,49,,MTT,HeLa,Human,Cervix,24 h,50,93.22
,article,23531555,Oxide,TiO2,Degussa-Evonik,,,,,49,,MTT,HeLa,Human,Cervix,24 h,75,85.03
,article,23531555,Oxide,TiO2,Degussa-Evonik,,,,,49,,MTT,HeLa,Human,Cervix,24 h,100,80
,article,23531555,Oxide,TiO2,Degussa-Evonik,,,,,49,,MTT,HeLa,Human,Cervix,24 h,150,78.11
,article,23531555,Oxide,TiO2,Degussa-Evonik,,,,,49,,MTT,HeLa,Human,Cervix,24 h,200,68.97
,article,23531555,Oxide,TiO2,Degussa-Evonik,,,,,49,,MTT,HeLa,Human,Cervix,24 h,250,78.11
,article,23531555,Oxide,TiO2,Degussa-Evonik,,,,,49,,MTT,HeLa,Human,Cervix,24 h,300,85.35
,article,23531555,Oxide,TiO2,Degussa-Evonik,,,,,49,,MTT,V-79-4,Hamster,Lung,48 h,0,100
,article,23531555,Oxide,TiO2,Degussa-Evonik,,,,,49,,MTT,V-79-4,Hamster,Lung,48 h,2.5,101.56
,article,23531555,Oxide,TiO2,Degussa-Evonik,,,,,49,,MTT,V-79-4,Hamster,Lung,48 h,7.5,101.23
,article,23531555,Oxide,TiO2,Degussa-Evonik,,,,,49,,MTT,V-79-4,Hamster,Lung,48 h,15,105.44
,article,23531555,Oxide,TiO2,Degussa-Evonik,,,,,49,,MTT,V-79-4,Hamster,Lung,48 h,25,95.47
,article,23531555,Oxide,TiO2,Degussa-Evonik,,,,,49,,MTT,V-79-4,Hamster,Lung,48 h,50,74.717
,article,23531555,Oxide,TiO2,Degussa-Evonik,,,,,49,,MTT,V-79-4,Hamster,Lung,48 h,75,56.6
,article,23531555,Oxide,TiO2,Degussa-Evonik,,,,,49,,MTT,V-79-4,Hamster,Lung,48 h,100,57.57
,article,23531555,Oxide,TiO2,Degussa-Evonik,,,,,49,,MTT,V-79-4,Hamster,Lung,48 h,150,66.95
,article,23531555,Oxide,TiO2,Degussa-Evonik,,,,,49,,MTT,V-79-4,Hamster,Lung,48 h,200,69.21
,article,23531555,Oxide,TiO2,Degussa-Evonik,,,,,49,,MTT,V-79-4,Hamster,Lung,48 h,250,68.89
,article,23531555,Oxide,TiO2,Degussa-Evonik,,,,,49,,MTT,V-79-4,Hamster,Lung,48 h,300,70.18
,article,23531555,Oxide,TiO2,Degussa-Evonik,,,,,49,,MTT,V-79-4,Hamster,Lung,48 h,0,100
,article,23531555,Oxide,TiO2,Degussa-Evonik,,,,,49,,MTT,V-79-4,Hamster,Lung,48 h,2.5,103.18
,article,23531555,Oxide,TiO2,Degussa-Evonik,,,,,49,,MTT,V-79-4,Hamster,Lung,48 h,7.5,102.85
,article,23531555,Oxide,TiO2,Degussa-Evonik,,,,,49,,MTT,V-79-4,Hamster,Lung,48 h,15,106.41
,article,23531555,Oxide,TiO2,Degussa-Evonik,,,,,49,,MTT,V-79-4,Hamster,Lung,48 h,25,101.23
,article,23531555,Oxide,TiO2,Degussa-Evonik,,,,,49,,MTT,V-79-4,Hamster,Lung,48 h,50,83.778
,article,23531555,Oxide,TiO2,Degussa-Evonik,,,,,49,,MTT,V-79-4,Hamster,Lung,48 h,75,67.92
,article,23531555,Oxide,TiO2,Degussa-Evonik,,,,,49,,MTT,V-79-4,Hamster,Lung,48 h,100,72.12
,article,23531555,Oxide,TiO2,Degussa-Evonik,,,,,49,,MTT,V-79-4,Hamster,Lung,48 h,150,77.95
,article,23531555,Oxide,TiO2,Degussa-Evonik,,,,,49,,MTT,V-79-4,Hamster,Lung,48 h,200,79.24
,article,23531555,Oxide,TiO2,Degussa-Evonik,,,,,49,,MTT,V-79-4,Hamster,Lung,48 h,250,78.59
,article,23531555,Oxide,TiO2,Degussa-Evonik,,,,,49,,MTT,V-79-4,Hamster,Lung,48 h,300,82.8
,article,23531555,Oxide,TiO2,Degussa-Evonik,,,,,49,,MTT,V-79-4,Hamster,Lung,24 h,0,100
