Repository: dydtkddl/nanometaloxide

File: 00datacollection/01s2nano_data.csv (part 48 of 75)
Tags,Source,Info #,Material group,Material type,Manufacturer,Core (or Grain) size (nm),Hydrodynamic size (nm),Size distribution,Surface charge (mV),Surface Area (m^2/g),Shape,Assay method,Cell line (or type),Cell line species,IC origin,Exposure time,Dose (ug/ml),Toxicity value (%)
,article,23531555,Oxide,TiO2,Degussa-Evonik,,,,,49,,MTT,V-79-4,Hamster,Lung,24 h,2.5,108.973
,article,23531555,Oxide,TiO2,Degussa-Evonik,,,,,49,,MTT,V-79-4,Hamster,Lung,24 h,7.5,93.4054
,article,23531555,Oxide,TiO2,Degussa-Evonik,,,,,49,,MTT,V-79-4,Hamster,Lung,24 h,15,101.1892
,article,23531555,Oxide,TiO2,Degussa-Evonik,,,,,49,,MTT,V-79-4,Hamster,Lung,24 h,25,82.7
,article,23531555,Oxide,TiO2,Degussa-Evonik,,,,,49,,MTT,V-79-4,Hamster,Lung,24 h,50,62.5
,article,23531555,Oxide,TiO2,Degussa-Evonik,,,,,49,,MTT,V-79-4,Hamster,Lung,24 h,75,69.4
,article,23531555,Oxide,TiO2,Degussa-Evonik,,,,,49,,MTT,V-79-4,Hamster,Lung,24 h,100,71.3
,article,23531555,Oxide,TiO2,Degussa-Evonik,,,,,49,,MTT,V-79-4,Hamster,Lung,24 h,150,75.8
,article,23531555,Oxide,TiO2,Degussa-Evonik,,,,,49,,MTT,V-79-4,Hamster,Lung,24 h,200,80.1
,article,23531555,Oxide,TiO2,Degussa-Evonik,,,,,49,,MTT,V-79-4,Hamster,Lung,24 h,250,74.27
,article,23531555,Oxide,TiO2,Degussa-Evonik,,,,,49,,MTT,V-79-4,Hamster,Lung,24 h,300,74.91
,article,23531555,Oxide,TiO2,Degussa-Evonik,,,,,49,,MTT,V-79-4,Hamster,Lung,24 h,0,100
,article,23531555,Oxide,TiO2,Degussa-Evonik,,,,,49,,MTT,V-79-4,Hamster,Lung,24 h,2.5,108.9
,article,23531555,Oxide,TiO2,Degussa-Evonik,,,,,49,,MTT,V-79-4,Hamster,Lung,24 h,7.5,95.027
,article,23531555,Oxide,TiO2,Degussa-Evonik,,,,,49,,MTT,V-79-4,Hamster,Lung,24 h,15,101.83
,article,23531555,Oxide,TiO2,Degussa-Evonik,,,,,49,,MTT,V-79-4,Hamster,Lung,24 h,25,86.9
,article,23531555,Oxide,TiO2,Degussa-Evonik,,,,,49,,MTT,V-79-4,Hamster,Lung,24 h,50,73.94
,article,23531555,Oxide,TiO2,Degussa-Evonik,,,,,49,,MTT,V-79-4,Hamster,Lung,24 h,75,78.81
,article,23531555,Oxide,TiO2,Degussa-Evonik,,,,,49,,MTT,V-79-4,Hamster,Lung,24 h,100,80.43
,article,23531555,Oxide,TiO2,Degussa-Evonik,,,,,49,,MTT,V-79-4,Hamster,Lung,24 h,150,84.32
,article,23531555,Oxide,TiO2,Degussa-Evonik,,,,,49,,MTT,V-79-4,Hamster,Lung,24 h,200,89.18
,article,23531555,Oxide,TiO2,Degussa-Evonik,,,,,49,,MTT,V-79-4,Hamster,Lung,24 h,250,87.56
,article,23531555,Oxide,TiO2,Degussa-Evonik,,,,,49,,MTT,V-79-4,Hamster,Lung,24 h,300,88.54
,article,23387956,Oxide,TiO2,Degussa-Evonik,27.5,359.6,,-7.04,49,,Trypan blue,BEAS-2B,Human,Lung,24 h,100,95.2239
,article,23387956,Oxide,TiO2,Degussa-Evonik,27.5,357.9,,-2.31,49,,Trypan blue,BEAS-2B,Human,Lung,24 h,50,98.5075
,article,23387956,Oxide,TiO2,Degussa-Evonik,27.5,256.3,,-8.47,49,,Trypan blue,BEAS-2B,Human,Lung,24 h,10,98.6567
,article,23387956,Oxide,TiO2,Degussa-Evonik,27.5,926.9,,-5.29,49,,Trypan blue,BEAS-2B,Human,Lung,24 h,100,87.7612
,article,23387956,Oxide,TiO2,Degussa-Evonik,27.5,747.7,,-2.63,49,,Trypan blue,BEAS-2B,Human,Lung,24 h,50,96.4176
,article,23387956,Oxide,TiO2,Degussa-Evonik,27.5,314.5,,-2.99,49,,Trypan blue,BEAS-2B,Human,Lung,24 h,10,94.4776
,article,23387956,Oxide,TiO2,Degussa-Evonik,27.5,1580.3,,-7.71,49,,Trypan blue,BEAS-2B,Human,Lung,24 h,100,83.7313
,article,23387956,Oxide,TiO2,Degussa-Evonik,27.5,1040.5,,-6.34,49,,Trypan blue,BEAS-2B,Human,Lung,24 h,50,87.61
,article,23387956,Oxide,TiO2,Degussa-Evonik,27.5,437.7,,-0.53,49,,Trypan blue,BEAS-2B,Human,Lung,24 h,10,94.0299
,article,23387956,Oxide,TiO2,Degussa-Evonik,27.5,359.6,,-7.04,49,,Calcein-AM/Propidium iodide,BEAS-2B,Human,Lung,24 h,100,94.3478
,article,23387956,Oxide,TiO2,Degussa-Evonik,27.5,357.9,,-2.31,49,,Calcein-AM/Propidium iodide,BEAS-2B,Human,Lung,24 h,50,95.3621
,article,23387956,Oxide,TiO2,Degussa-Evonik,27.5,300.6,,-6.71,49,,Calcein-AM/Propidium iodide,BEAS-2B,Human,Lung,24 h,20,95.5072
,article,23387956,Oxide,TiO2,Degussa-Evonik,27.5,256.3,,-8.47,49,,Calcein-AM/Propidium iodide,BEAS-2B,Human,Lung,24 h,10,95.79
,article,23387956,Oxide,TiO2,Degussa-Evonik,27.5,926.9,,-5.29,49,,Calcein-AM/Propidium iodide,BEAS-2B,Human,Lung,24 h,100,96.5217
,article,23387956,Oxide,TiO2,Degussa-Evonik,27.5,747.7,,-2.63,49,,Calcein-AM/Propidium iodide,BEAS-2B,Human,Lung,24 h,50,97.971
,article,23387956,Oxide,TiO2,Degussa-Evonik,27.5,467.9,,-7.05,49,,Calcein-AM/Propidium iodide,BEAS-2B,Human,Lung,24 h,20,97.971
,article,23387956,Oxide,TiO2,Degussa-Evonik,27.5,314.5,,-2.99,49,,Calcein-AM/Propidium iodide,BEAS-2B,Human,Lung,24 h,10,98.4058
,article,23387956,Oxide,TiO2,Degussa-Evonik,27.5,1580.3,,-7.71,49,,Calcein-AM/Propidium iodide,BEAS-2B,Human,Lung,24 h,100,95.2174
,article,23387956,Oxide,TiO2,Degussa-Evonik,27.5,1040.5,,-6.34,49,,Calcein-AM/Propidium iodide,BEAS-2B,Human,Lung,24 h,50,96.5217
,article,23387956,Oxide,TiO2,Degussa-Evonik,27.5,712.4,,-5.15,49,,Calcein-AM/Propidium iodide,BEAS-2B,Human,Lung,24 h,20,96.8116
,article,23387956,Oxide,TiO2,Degussa-Evonik,27.5,437.7,,-0.53,49,,Calcein-AM/Propidium iodide,BEAS-2B,Human,Lung,24 h,10,97.24
,article,23357416,Oxide,Fe3O4,PlasmaChem,8,,,,,,,,,,,,
,article,23357416,Oxide,Fe3O4,PlasmaChem,8,,,,,,,,,,,,
,article,22198050,Oxide,SiO2,"IUF Dusseldorf, Batch 6",960,,,,9.6,,WST,The macrophage-like murine cell line,RAW 264.7,Murine,24 h,1,98.13
,article,22198050,Oxide,SiO2,"IUF Dusseldorf, Batch 6",960,,,,9.6,,WST,The macrophage-like murine cell line,RAW 264.7,Murine,24 h,5,115.13
,article,22198050,Oxide,SiO2,"IUF Dusseldorf, Batch 6",960,,,,9.6,,WST,The macrophage-like murine cell line,RAW 264.7,Murine,24 h,10,116.228
,article,22198050,Oxide,SiO2,"IUF Dusseldorf, Batch 6",960,,,,9.6,,WST,The macrophage-like murine cell line,RAW 264.7,Murine,24 h,40,143.09
,article,22198050,Oxide,SiO2,"IUF Dusseldorf, Batch 6",960,,,,9.6,,WST,The macrophage-like murine cell line,RAW 264.7,Murine,24 h,80,170.5
,article,22027597,Oxide,TiO2,Degussa-Evonik,25.2,,,,,,MTT,BECs,Rat,Brain,120 h,0,100
,article,22027597,Oxide,TiO2,Degussa-Evonik,25.2,,,,,,MTT,BECs,Rat,Brain,120 h,10,101.91
,article,22027597,Oxide,TiO2,Degussa-Evonik,25.2,,,,,,MTT,BECs,Rat,Brain,120 h,50,95.54
,article,22027597,Oxide,TiO2,Degussa-Evonik,25.2,,,,,,MTT,BECs,Rat,Brain,120 h,100,94.52
,article,22027597,Oxide,TiO2,Degussa-Evonik,25.2,,,,,,MTT,BECs,Rat,Brain,120 h,200,90.449
,article,22027597,Oxide,TiO2,Degussa-Evonik,25.2,,,,,,MTT,BECs,Rat,Brain,24 h,0,100
,article,22027597,Oxide,TiO2,Degussa-Evonik,25.2,,,,,,MTT,BECs,Rat,Brain,24 h,10,93.75
,article,22027597,Oxide,TiO2,Degussa-Evonik,25.2,,,,,,MTT,BECs,Rat,Brain,24 h,50,86.6242
,article,22027597,Oxide,TiO2,Degussa-Evonik,25.2,,,,,,MTT,BECs,Rat,Brain,24 h,100,100.12
,article,22027597,Oxide,TiO2,Degussa-Evonik,25.2,,,,,,MTT,BECs,Rat,Brain,24 h,200,97.57
,article,21425910,Oxide,TiO2,Degussa-Evonik,30,,,,55,,,,PHFK,,192 h,0.2,781428
,article,21425910,Oxide,TiO2,Degussa-Evonik,30,,,,55,,,,PHFK,,192 h,2,279387
,article,21425910,Oxide,TiO2,Degussa-Evonik,30,,,,55,,,,PHFK,,192 h,20,83469
,article,21425910,Oxide,TiO2,Degussa-Evonik,30,,,,55,,Cell population doubling assay,,PHFK,,168 h,0.2,527346
,article,21425910,Oxide,TiO2,Degussa-Evonik,30,,,,55,,Cell population doubling assay,,PHFK,,168 h,2,261020
,article,21425910,Oxide,TiO2,Degussa-Evonik,30,,,,55,,Cell population doubling assay,,PHFK,,168 h,20,71224
,article,21425910,Oxide,TiO2,Degussa-Evonik,30,,,,55,,,,PHFK,,144 h,0.2,264081
,article,21425910,Oxide,TiO2,Degussa-Evonik,30,,,,55,,,,PHFK,,144 h,2,190612
,article,21425910,Oxide,TiO2,Degussa-Evonik,30,,,,55,,,,PHFK,,144 h,20,52857
,article,21425910,Oxide,TiO2,Degussa-Evonik,30,,,,55,,Cell population doubling assay,,PHFK,,120 h,0.2,205918
,article,21425910,Oxide,TiO2,Degussa-Evonik,30,,,,55,,Cell population doubling assay,,PHFK,,120 h,2,141632
,article,21425910,Oxide,TiO2,Degussa-Evonik,30,,,,55,,Cell population doubling assay,,PHFK,,120 h,20,52857
,article,21425910,Oxide,TiO2,Degussa-Evonik,30,,,,55,,,,PHFK,,96 h,0.2,104897
,article,21425910,Oxide,TiO2,Degussa-Evonik,30,,,,55,,,,PHFK,,96 h,2,80408
,article,21425910,Oxide,TiO2,Degussa-Evonik,30,,,,55,,,,PHFK,,96 h,20,46734
,article,21425910,Oxide,TiO2,Degussa-Evonik,30,,,,55,,Cell population doubling assay,,PHFK,,72 h,0.2,68163
,article,21425910,Oxide,TiO2,Degussa-Evonik,30,,,,55,,Cell population doubling assay,,PHFK,,72 h,2,65102
,article,21425910,Oxide,TiO2,Degussa-Evonik,30,,,,55,,Cell population doubling assay,,PHFK,,72 h,20,46734
,article,21425910,Oxide,TiO2,Degussa-Evonik,30,,,,55,,,,PHFK,,48 h,0.2,49795
,article,21425910,Oxide,TiO2,Degussa-Evonik,30,,,,55,,,,PHFK,,48 h,2,49795
,article,21425910,Oxide,TiO2,Degussa-Evonik,30,,,,55,,,,PHFK,,48 h,20,49795
,article,21425910,Oxide,TiO2,Degussa-Evonik,30,,,,55,,Cell population doubling assay,,PHFK,,24 h,0.2,49795
,article,21425910,Oxide,TiO2,Degussa-Evonik,30,,,,55,,Cell population doubling assay,,PHFK,,24 h,2,49795
,article,21425910,Oxide,TiO2,Degussa-Evonik,30,,,,55,,Cell population doubling assay,,PHFK,,24 h,20,49795
,article,21265017,Oxide,TiO2,BDH,,,,-21,270,,Nitroblue Tetrazolium,A549,Human,Lung,1 h,0,100
,article,21265017,Oxide,TiO2,BDH,,,,-21,270,,Nitroblue Tetrazolium,A549,Human,Lung,1 h,5,103.84
,article,21265017,Oxide,TiO2,BDH,,,,-21,270,,Nitroblue Tetrazolium,A549,Human,Lung,1 h,50,112.69
,article,21265017,Oxide,TiO2,BDH,,,,-21,270,,Nitroblue Tetrazolium,A549,Human,Lung,1 h,100,128.07
,article,21265017,Oxide,TiO2,BDH,,,,-21,270,,Nitroblue Tetrazolium,A549,Human,Lung,1 h,200,141.9231
,article,20858044,Oxide,TiO2,Degussa-Evonik,21,,,,50,,Alamar blue,SNL,Mouse,Embryo,144 h,0,35.75
,article,20858044,Oxide,TiO2,Degussa-Evonik,21,,,,50,,Alamar blue,SNL,Mouse,Embryo,144 h,1,37.64
,article,20858044,Oxide,TiO2,Degussa-Evonik,21,,,,50,,Alamar blue,SNL,Mouse,Embryo,144 h,5,37.16
,article,20858044,Oxide,TiO2,Degussa-Evonik,21,,,,50,,Alamar blue,SNL,Mouse,Embryo,144 h,10,26.5
,article,20858044,Oxide,TiO2,Degussa-Evonik,21,,,,50,,Alamar blue,SNL,Mouse,Embryo,144 h,50,23.01
,article,20858044,Oxide,TiO2,Degussa-Evonik,21,,,,50,,Alamar blue,SNL,Mouse,Embryo,144 h,100,23.11
,article,20858044,Oxide,TiO2,Degussa-Evonik,21,,,,50,,Alamar blue,SNL,Mouse,Embryo,144 h,150,23.2
,article,20858044,Oxide,TiO2,Degussa-Evonik,21,,,,50,,Alamar blue,SNL,Mouse,Embryo,96 h,0,34.71
,article,20858044,Oxide,TiO2,Degussa-Evonik,21,,,,50,,Alamar blue,SNL,Mouse,Embryo,96 h,1,35
,article,20858044,Oxide,TiO2,Degussa-Evonik,21,,,,50,,Alamar blue,SNL,Mouse,Embryo,96 h,5,27.16
,article,20858044,Oxide,TiO2,Degussa-Evonik,21,,,,50,,Alamar blue,SNL,Mouse,Embryo,96 h,10,25.09
,article,20858044,Oxide,TiO2,Degussa-Evonik,21,,,,50,,Alamar blue,SNL,Mouse,Embryo,96 h,50,24.81
,article,20858044,Oxide,TiO2,Degussa-Evonik,21,,,,50,,Alamar blue,SNL,Mouse,Embryo,96 h,100,23.11
,article,20858044,Oxide,TiO2,Degussa-Evonik,21,,,,50,,Alamar blue,SNL,Mouse,Embryo,96 h,150,26.03
,article,20858044,Oxide,TiO2,Degussa-Evonik,21,,,,50,,Alamar blue,SNL,Mouse,Embryo,48 h,0,25.18
,article,20858044,Oxide,TiO2,Degussa-Evonik,21,,,,50,,Alamar blue,SNL,Mouse,Embryo,48 h,1,25.37
,article,20858044,Oxide,TiO2,Degussa-Evonik,21,,,,50,,Alamar blue,SNL,Mouse,Embryo,48 h,5,24.81
,article,20858044,Oxide,TiO2,Degussa-Evonik,21,,,,50,,Alamar blue,SNL,Mouse,Embryo,48 h,10,25.47
,article,20858044,Oxide,TiO2,Degussa-Evonik,21,,,,50,,Alamar blue,SNL,Mouse,Embryo,48 h,50,25.56
,article,20858044,Oxide,TiO2,Degussa-Evonik,21,,,,50,,Alamar blue,SNL,Mouse,Embryo,48 h,100,28.58
,article,20858044,Oxide,TiO2,Degussa-Evonik,21,,,,50,,Alamar blue,SNL,Mouse,Embryo,48 h,150,26.5
,article,20640159,Oxide,TiO2,Degussa-Evonik,,166,,,,,CellTiter-Glo®,NCI-H292,Human,Lung,24 h,1,97.0681
,article,20640159,Oxide,TiO2,Degussa-Evonik,,166,,,,,CellTiter-Glo®,NCI-H292,Human,Lung,24 h,4,94.2408
,article,20640159,Oxide,TiO2,Degussa-Evonik,,166,,,,,CellTiter-Glo®,NCI-H292,Human,Lung,24 h,10,83.2461
,article,20640159,Oxide,TiO2,Degussa-Evonik,,166,,,,,CellTiter-Glo®,NCI-H292,Human,Lung,24 h,40,77.2775
,article,20640159,Oxide,TiO2,Degussa-Evonik,,166,,,,,CellTiter-Glo®,NCI-H292,Human,Lung,24 h,1,97.0681
,article,20640159,Oxide,TiO2,Degussa-Evonik,,166,,,,,CellTiter-Glo®,NCI-H292,Human,Lung,24 h,4,98.3246
,article,20640159,Oxide,TiO2,Degussa-Evonik,,166,,,,,CellTiter-Glo®,NCI-H292,Human,Lung,24 h,10,100.2094
,article,20640159,Oxide,TiO2,Degussa-Evonik,,166,,,,,CellTiter-Glo®,NCI-H292,Human,Lung,24 h,40,102.0942
,article,20640159,Oxide,TiO2,Degussa-Evonik,,166,,,,,CellTiter-Glo®,THP-1,Human,Blood,24 h,1,100
,article,20640159,Oxide,TiO2,Degussa-Evonik,,166,,,,,CellTiter-Glo®,THP-1,Human,Blood,24 h,4,101.03
,article,20640159,Oxide,TiO2,Degussa-Evonik,,166,,,,,CellTiter-Glo®,THP-1,Human,Blood,24 h,10,98.41
,article,20640159,Oxide,TiO2,Degussa-Evonik,,166,,,,,CellTiter-Glo®,THP-1,Human,Blood,24 h,40,94.16
,article,20640159,Oxide,TiO2,Degussa-Evonik,,166,,,,,CellTiter-Glo®,THP-1,Human,Blood,24 h,1,100
,article,20640159,Oxide,TiO2,Degussa-Evonik,,166,,,,,CellTiter-Glo®,THP-1,Human,Blood,24 h,4,101
,article,20640159,Oxide,TiO2,Degussa-Evonik,,166,,,,,CellTiter-Glo®,THP-1,Human,Blood,24 h,10,102.01
,article,20640159,Oxide,TiO2,Degussa-Evonik,,166,,,,,CellTiter-Glo®,THP-1,Human,Blood,24 h,40,103.97
,article,20077182,Oxide,TiO2,Degussa-Evonik,34.9,,,,49,,MTT,Mouse epidermal ,Mouse,,24 h,0,1.95
,article,20077182,Oxide,TiO2,Degussa-Evonik,34.9,,,,49,,MTT,Mouse epidermal ,Mouse,,24 h,0.1,0.8677
,article,20077182,Oxide,TiO2,Degussa-Evonik,34.9,,,,49,,MTT,Mouse epidermal ,Mouse,,24 h,1,8.68
,article,20077182,Oxide,TiO2,Degussa-Evonik,34.9,,,,49,,MTT,Mouse epidermal ,Mouse,,24 h,5,13.66
,article,20077182,Oxide,TiO2,Degussa-Evonik,34.9,,,,49,,MTT,Mouse epidermal ,Mouse,,24 h,10,60.73
,article,20077182,Oxide,TiO2,Degussa-Evonik,34.9,,,,49,,MTT,Mouse epidermal ,Mouse,,24 h,76,76.13
,article,20077182,Oxide,TiO2,Degussa-Evonik,34.9,,,,49,,MTT,Mouse epidermal ,Mouse,,24 h,20,34.0477
,article,19545397,Oxide,TiO2,Degussa-Evonik,,91,,48.8,49.71,Sphere,Trypan blue,Uman bronchial epithelial cell line,Human,,24 h,0,100
,article,19545397,Oxide,TiO2,Degussa-Evonik,,91,,48.8,49.71,Sphere,Trypan blue,Uman bronchial epithelial cell line,Human,,24 h,2,99
,article,19545397,Oxide,TiO2,Degussa-Evonik,,91,,48.8,49.71,Sphere,Trypan blue,Uman bronchial epithelial cell line,Human,,24 h,5,100
,article,19545397,Oxide,TiO2,Degussa-Evonik,,91,,48.8,49.71,Sphere,Trypan blue,Uman bronchial epithelial cell line,Human,,24 h,10,99.5
,article,19545397,Oxide,TiO2,Degussa-Evonik,,91,,48.8,49.71,Sphere,Trypan blue,Uman bronchial epithelial cell line,Human,,24 h,50,91.8
,article,19545397,Oxide,TiO2,Degussa-Evonik,,91,,48.8,49.71,Sphere,Trypan blue,HDFs,Human,,24 h,0,100
,article,19545397,Oxide,TiO2,Degussa-Evonik,,91,,48.8,49.71,Sphere,Trypan blue,HDFs,Human,,24 h,2,93.58
,article,19545397,Oxide,TiO2,Degussa-Evonik,,91,,48.8,49.71,Sphere,Trypan blue,HDFs,Human,,24 h,5,91.05
,article,19545397,Oxide,TiO2,Degussa-Evonik,,91,,48.8,49.71,Sphere,Trypan blue,HDFs,Human,,24 h,10,85.64
,article,19545397,Oxide,TiO2,Degussa-Evonik,,91,,48.8,49.71,Sphere,Trypan blue,HDFs,Human,,24 h,50,61.53
,article,25061298,Oxide,TiO2,Degussa-Evonik,,,,,,,MTT,HMEC,Human,Breast,48 h,0,91.02
,article,25061298,Oxide,TiO2,Degussa-Evonik,,,,,,,MTT,HMEC,Human,Breast,48 h,5,85.03
,article,25061298,Oxide,TiO2,Degussa-Evonik,,,,,,,MTT,HMEC,Human,Breast,48 h,10,81.25
,article,25061298,Oxide,TiO2,Degussa-Evonik,,,,,,,MTT,HMEC,Human,Breast,48 h,15,75.27
,article,25061298,Oxide,TiO2,Degussa-Evonik,,,,,,,MTT,HMEC,Human,Breast,48 h,20,42.2
,article,25061298,Oxide,TiO2,Degussa-Evonik,,,,,,,MTT,HMEC,Human,Breast,48 h,25,29.6
,article,25061298,Oxide,TiO2,Degussa-Evonik,,,,,,,MTT,HMEC,Human,Breast,48 h,30,24.5
,article,25061298,Oxide,TiO2,Degussa-Evonik,,,,,,,MTT,HMEC,Human,Breast,48 h,35,22.04
,article,25061298,Oxide,TiO2,Degussa-Evonik,,,,,,,MTT,HMEC,Human,Breast,48 h,40,20.15
,article,25061298,Oxide,TiO2,Degussa-Evonik,,,,,,,MTT,HMEC,Human,Breast,48 h,0,90.7
,article,25061298,Oxide,TiO2,Degussa-Evonik,,,,,,,MTT,HMEC,Human,Breast,48 h,5,89.76
,article,25061298,Oxide,TiO2,Degussa-Evonik,,,,,,,MTT,HMEC,Human,Breast,48 h,10,88.5
,article,25061298,Oxide,TiO2,Degussa-Evonik,,,,,,,MTT,HMEC,Human,Breast,48 h,15,86.61
,article,25061298,Oxide,TiO2,Degussa-Evonik,,,,,,,MTT,HMEC,Human,Breast,48 h,20,78.74
,article,25061298,Oxide,TiO2,Degussa-Evonik,,,,,,,MTT,HMEC,Human,Breast,48 h,25,45.98
,article,25061298,Oxide,TiO2,Degussa-Evonik,,,,,,,MTT,HMEC,Human,Breast,48 h,30,31.81
,article,25061298,Oxide,TiO2,Degussa-Evonik,,,,,,,MTT,HMEC,Human,Breast,48 h,35,24.8
,article,25061298,Oxide,TiO2,Degussa-Evonik,,,,,,,MTT,HMEC,Human,Breast,48 h,40,20.15
,article,25061298,Oxide,TiO2,Degussa-Evonik,,,,,,,MTT,HMEC,MDA-MB-468,Breast,48 h,0,100
,article,25061298,Oxide,TiO2,Degussa-Evonik,,,,,,,MTT,HMEC,MDA-MB-468,Breast,48 h,5,94.7
,article,25061298,Oxide,TiO2,Degussa-Evonik,,,,,,,MTT,HMEC,MDA-MB-468,Breast,48 h,10,89.68
,article,25061298,Oxide,TiO2,Degussa-Evonik,,,,,,,MTT,HMEC,MDA-MB-468,Breast,48 h,15,81.15
,article,25061298,Oxide,TiO2,Degussa-Evonik,,,,,,,MTT,HMEC,MDA-MB-468,Breast,48 h,20,70.73
,article,25061298,Oxide,TiO2,Degussa-Evonik,,,,,,,MTT,HMEC,MDA-MB-468,Breast,48 h,25,47.05
,article,25061298,Oxide,TiO2,Degussa-Evonik,,,,,,,MTT,HMEC,MDA-MB-468,Breast,48 h,30,28.42
,article,25061298,Oxide,TiO2,Degussa-Evonik,,,,,,,MTT,HMEC,MDA-MB-468,Breast,48 h,35,24.94
,article,25061298,Oxide,TiO2,Degussa-Evonik,,,,,,,MTT,HMEC,MDA-MB-468,Breast,48 h,40,27.78
,article,25061298,Oxide,TiO2,Degussa-Evonik,,,,,,,MTT,HMEC,Human,Breast,48 h,0,100
,article,25061298,Oxide,TiO2,Degussa-Evonik,,,,,,,MTT,HMEC,Human,Breast,48 h,5,99
,article,25061298,Oxide,TiO2,Degussa-Evonik,,,,,,,MTT,HMEC,Human,Breast,48 h,10,98
,article,25061298,Oxide,TiO2,Degussa-Evonik,,,,,,,MTT,HMEC,Human,Breast,48 h,15,96
,article,25061298,Oxide,TiO2,Degussa-Evonik,,,,,,,MTT,HMEC,Human,Breast,48 h,20,91.89
,article,25061298,Oxide,TiO2,Degussa-Evonik,,,,,,,MTT,HMEC,Human,Breast,48 h,25,50.84
,article,25061298,Oxide,TiO2,Degussa-Evonik,,,,,,,MTT,HMEC,Human,Breast,48 h,30,30.94
,article,25061298,Oxide,TiO2,Degussa-Evonik,,,,,,,MTT,HMEC,Human,Breast,48 h,35,28.42
,article,25061298,Oxide,TiO2,Degussa-Evonik,,,,,,,MTT,HMEC,Human,Breast,48 h,40,31.26
,article,24566275,Oxide,TiO2,Degussa-Evonik,26.72,586.7,,-46.9,,,WST,SNUOT-Rb1,,,48 h,,99.7537
,article,24566275,Oxide,TiO2,Degussa-Evonik,26.72,586.7,,-46.9,,,WST,SNUOT-Rb1,,,48 h,,96.7898
,article,24566275,Oxide,TiO2,Degussa-Evonik,26.72,586.7,,-46.9,,,WST,SNUOT-Rb1,,,48 h,,98.02
,article,24566275,Oxide,TiO2,Degussa-Evonik,26.72,586.7,,-46.9,,,WST,SNUOT-Rb1,,,48 h,,99.26
,article,24566275,Oxide,TiO2,Degussa-Evonik,26.72,586.7,,-46.9,,,WST,SNUOT-Rb1,,,48 h,,97.0443
,article,24566275,Oxide,TiO2,Degussa-Evonik,26.72,586.7,,-46.9,,,WST,HRMECs,Human,Retina,48 h,,100
,article,24566275,Oxide,TiO2,Degussa-Evonik,26.72,586.7,,-46.9,,,WST,HRMECs,Human,Retina,48 h,,97.0075
,article,24566275,Oxide,TiO2,Degussa-Evonik,26.72,586.7,,-46.9,,,WST,HRMECs,Human,Retina,48 h,,97.7556
,article,24566275,Oxide,TiO2,Degussa-Evonik,26.72,586.7,,-46.9,,,WST,HRMECs,Human,Retina,48 h,,99.2519
,article,24566275,Oxide,TiO2,Degussa-Evonik,26.72,586.7,,-46.9,,,WST,HRMECs,Human,Retina,48 h,,97.2569
,article,23161112,Oxide,TiO2,Degussa-Evonik,21,,,-30,,,MTT,LLC-PK,Porcine,Kidney,72 h,0,100
,article,23161112,Oxide,TiO2,Degussa-Evonik,21,,,-30,,,MTT,LLC-PK,Porcine,Kidney,72 h,0.4,82.12
,article,23161112,Oxide,TiO2,Degussa-Evonik,21,,,-30,,,MTT,LLC-PK,Porcine,Kidney,72 h,2,80.9
,article,23161112,Oxide,TiO2,Degussa-Evonik,21,,,-30,,,MTT,LLC-PK,Porcine,Kidney,72 h,10,92.53
,article,23161112,Oxide,TiO2,Degussa-Evonik,21,,,-30,,,MTT,LLC-PK,Porcine,Kidney,72 h,50,88.48
,article,23161112,Oxide,TiO2,Degussa-Evonik,21,,,-30,,,MTT,LLC-PK,Porcine,Kidney,72 h,235,105.54
,article,23161112,Oxide,TiO2,Degussa-Evonik,21,,,-30,,,MTT,MDCK,Dog,Kidney,72 h,0,100
,article,23161112,Oxide,TiO2,Degussa-Evonik,21,,,-30,,,MTT,MDCK,Dog,Kidney,72 h,0.4,101.58
,article,23161112,Oxide,TiO2,Degussa-Evonik,21,,,-30,,,MTT,MDCK,Dog,Kidney,72 h,2,96.06
,article,23161112,Oxide,TiO2,Degussa-Evonik,21,,,-30,,,MTT,MDCK,Dog,Kidney,72 h,10,101.278
,article,23161112,Oxide,TiO2,Degussa-Evonik,21,,,-30,,,MTT,MDCK,Dog,Kidney,72 h,50,74.88
,article,23161112,Oxide,TiO2,Degussa-Evonik,21,,,-30,,,MTT,MDCK,Dog,Kidney,72 h,235,68.439
,article,23032565,Oxide,TiO2,Degussa-Evonik,23,,,,,,MTT,Hemocytes,,Muscle,4 h,0.1,98
,article,23032565,Oxide,TiO2,Degussa-Evonik,23,,,,,,MTT,Hemocytes,,Muscle,4 h,1,95
,article,23032565,Oxide,TiO2,Degussa-Evonik,23,,,,,,MTT,Hemocytes,,Muscle,4 h,5,98
,article,23032565,Oxide,TiO2,Degussa-Evonik,23,,,,,,MTT,Hemocytes,,Muscle,4 h,25,98
,article,22108609,Oxide,TiO2,Degussa-Evonik,,1238,,-31.3,,,MTT,A549,Human,Lung,72 h,10,97.73
,article,22108609,Oxide,TiO2,Degussa-Evonik,,1238,,-31.3,,,MTT,A549,Human,Lung,72 h,50,93.48
,article,22108609,Oxide,TiO2,Degussa-Evonik,,1238,,-31.3,,,MTT,A549,Human,Lung,72 h,100,92.9178
,article,22108609,Oxide,TiO2,Degussa-Evonik,,1238,,-31.3,,,MTT,A549,Human,Lung,48 h,10,94.9
,article,22108609,Oxide,TiO2,Degussa-Evonik,,1238,,-31.3,,,MTT,A549,Human,Lung,48 h,50,92.068
,article,22108609,Oxide,TiO2,Degussa-Evonik,,1238,,-31.3,,,MTT,A549,Human,Lung,48 h,100,92.3513
,article,22108609,Oxide,TiO2,Degussa-Evonik,,1238,,-31.3,,,MTT,A549,Human,Lung,24 h,10,100
,article,22108609,Oxide,TiO2,Degussa-Evonik,,1238,,-31.3,,,MTT,A549,Human,Lung,24 h,50,98.3
,article,22108609,Oxide,TiO2,Degussa-Evonik,,1238,,-31.3,,,MTT,A549,Human,Lung,24 h,100,96.88
,article,22108609,Oxide,TiO2,Degussa-Evonik,,134.82,,-35.2,,,MTT,A549,Human,Lung,72 h,10,93.2
,article,22108609,Oxide,TiO2,Degussa-Evonik,,134.82,,-35.2,,,MTT,A549,Human,Lung,72 h,50,90.93
,article,22108609,Oxide,TiO2,Degussa-Evonik,,134.82,,-35.2,,,MTT,A549,Human,Lung,72 h,100,88.95
,article,22108609,Oxide,TiO2,Degussa-Evonik,,134.82,,-35.2,,,MTT,A549,Human,Lung,48 h,10,91.21
,article,22108609,Oxide,TiO2,Degussa-Evonik,,134.82,,-35.2,,,MTT,A549,Human,Lung,48 h,50,89.3
,article,22108609,Oxide,TiO2,Degussa-Evonik,,134.82,,-35.2,,,MTT,A549,Human,Lung,48 h,100,87.25
,article,22108609,Oxide,TiO2,Degussa-Evonik,,134.82,,-35.2,,,MTT,A549,Human,Lung,24 h,10,94.051
,article,22108609,Oxide,TiO2,Degussa-Evonik,,134.82,,-35.2,,,MTT,A549,Human,Lung,24 h,50,91.21
,article,22108609,Oxide,TiO2,Degussa-Evonik,,134.82,,-35.2,,,MTT,A549,Human,Lung,24 h,100,90.085
,article,22108609,Oxide,TiO2,Degussa-Evonik,,985.8,,-29.2,,,MTT,HepG2,Human,Liver,72 h,10,99.12
,article,22108609,Oxide,TiO2,Degussa-Evonik,,985.8,,-29.2,,,MTT,HepG2,Human,Liver,72 h,50,96.77
,article,22108609,Oxide,TiO2,Degussa-Evonik,,985.8,,-29.2,,,MTT,HepG2,Human,Liver,72 h,100,93.25
,article,22108609,Oxide,TiO2,Degussa-Evonik,,985.8,,-29.2,,,MTT,HepG2,Human,Liver,48 h,10,95.89
,article,22108609,Oxide,TiO2,Degussa-Evonik,,985.8,,-29.2,,,MTT,HepG2,Human,Liver,48 h,50,94.13
,article,22108609,Oxide,TiO2,Degussa-Evonik,,985.8,,-29.2,,,MTT,HepG2,Human,Liver,48 h,100,92.66
,article,22108609,Oxide,TiO2,Degussa-Evonik,,985.8,,-29.2,,,MTT,HepG2,Human,Liver,24 h,10,99.4135
,article,22108609,Oxide,TiO2,Degussa-Evonik,,985.8,,-29.2,,,MTT,HepG2,Human,Liver,24 h,50,100.2933
,article,22108609,Oxide,TiO2,Degussa-Evonik,,985.8,,-29.2,,,MTT,HepG2,Human,Liver,24 h,100,98.827
,article,22108609,Oxide,TiO2,Degussa-Evonik,,133.3,,-32.5,,,MTT,HepG2,Human,Liver,72 h,10,95.8944
,article,22108609,Oxide,TiO2,Degussa-Evonik,,133.3,,-32.5,,,MTT,HepG2,Human,Liver,72 h,50,95.8744
,article,22108609,Oxide,TiO2,Degussa-Evonik,,133.3,,-32.5,,,MTT,HepG2,Human,Liver,72 h,100,91.7889
,article,22108609,Oxide,TiO2,Degussa-Evonik,,133.3,,-32.5,,,MTT,HepG2,Human,Liver,48 h,10,95.3079
,article,22108609,Oxide,TiO2,Degussa-Evonik,,133.3,,-32.5,,,MTT,HepG2,Human,Liver,48 h,50,92.0821
,article,22108609,Oxide,TiO2,Degussa-Evonik,,133.3,,-32.5,,,MTT,HepG2,Human,Liver,48 h,100,87.9765
,article,22108609,Oxide,TiO2,Degussa-Evonik,,133.3,,-32.5,,,MTT,HepG2,Human,Liver,24 h,10,96.188
,article,22108609,Oxide,TiO2,Degussa-Evonik,,133.3,,-32.5,,,MTT,HepG2,Human,Liver,24 h,50,93.8416
,article,22108609,Oxide,TiO2,Degussa-Evonik,,133.3,,-32.5,,,MTT,HepG2,Human,Liver,24 h,100,93.2551
,article,22108609,Oxide,TiO2,Degussa-Evonik,,1123.1,,-30.5,,,MTT,THP-1,Human,Blood,72 h,10,101.355
,article,22108609,Oxide,TiO2,Degussa-Evonik,,1123.1,,-30.5,,,MTT,THP-1,Human,Blood,72 h,50,96.748
,article,22108609,Oxide,TiO2,Degussa-Evonik,,1123.1,,-30.5,,,MTT,THP-1,Human,Blood,72 h,100,94.3
,article,22108609,Oxide,TiO2,Degussa-Evonik,,1123.1,,-30.5,,,MTT,THP-1,Human,Blood,48 h,10,98.9
,article,22108609,Oxide,TiO2,Degussa-Evonik,,1123.1,,-30.5,,,MTT,THP-1,Human,Blood,48 h,50,95.393
,article,22108609,Oxide,TiO2,Degussa-Evonik,,1123.1,,-30.5,,,MTT,THP-1,Human,Blood,48 h,100,92.68
,article,22108609,Oxide,TiO2,Degussa-Evonik,,1123.1,,-30.5,,,MTT,THP-1,Human,Blood,24 h,10,99.187
,article,22108609,Oxide,TiO2,Degussa-Evonik,,1123.1,,-30.5,,,MTT,THP-1,Human,Blood,24 h,50,98.645
,article,22108609,Oxide,TiO2,Degussa-Evonik,,1123.1,,-30.5,,,MTT,THP-1,Human,Blood,24 h,100,92.6829
,article,22108609,Oxide,TiO2,Degussa-Evonik,,129.5,,-33.7,,,MTT,THP-1,Human,Blood,72 h,10,96.477
,article,22108609,Oxide,TiO2,Degussa-Evonik,,129.5,,-33.7,,,MTT,THP-1,Human,Blood,72 h,50,97.09
,article,22108609,Oxide,TiO2,Degussa-Evonik,,129.5,,-33.7,,,MTT,THP-1,Human,Blood,72 h,100,92.4119
,article,22108609,Oxide,TiO2,Degussa-Evonik,,129.5,,-33.7,,,MTT,THP-1,Human,Blood,48 h,10,100.8
,article,22108609,Oxide,TiO2,Degussa-Evonik,,129.5,,-33.7,,,MTT,THP-1,Human,Blood,48 h,50,97.561
,article,22108609,Oxide,TiO2,Degussa-Evonik,,129.5,,-33.7,,,MTT,THP-1,Human,Blood,48 h,100,95.935
,article,22108609,Oxide,TiO2,Degussa-Evonik,,129.5,,-33.7,,,MTT,THP-1,Human,Blood,24 h,10,96.2
,article,22108609,Oxide,TiO2,Degussa-Evonik,,129.5,,-33.7,,,MTT,THP-1,Human,Blood,24 h,50,95.93
,article,22108609,Oxide,TiO2,Degussa-Evonik,,129.5,,-33.7,,,MTT,THP-1,Human,Blood,24 h,100,93.49
,article,21995556,Oxide,TiO2,Degussa-Evonik,,57.5,,,,,WST,rat AM cell line,NR8383,Rat,24 h,10,88.99
,article,21995556,Oxide,TiO2,Degussa-Evonik,,57.5,,,,,WST,rat AM cell line,NR8383,Rat,24 h,20,70.57
,article,21995556,Oxide,TiO2,Degussa-Evonik,,57.5,,,,,WST,rat AM cell line,NR8383,Rat,24 h,40,45.69
,article,21995556,Oxide,TiO2,Degussa-Evonik,,57.5,,,,,WST,rat AM cell line,NR8383,Rat,24 h,80,31.57
,article,21995556,Oxide,TiO2,Degussa-Evonik,,57.5,,,,,WST,rat AM cell line,NR8383,Rat,4 h,10,96.07
,article,21995556,Oxide,TiO2,Degussa-Evonik,,57.5,,,,,WST,rat AM cell line,NR8383,Rat,4 h,20,99.34
,article,21995556,Oxide,TiO2,Degussa-Evonik,,57.5,,,,,WST,rat AM cell line,NR8383,Rat,4 h,40,98.03
,article,21995556,Oxide,TiO2,Degussa-Evonik,,57.5,,,,,WST,rat AM cell line,NR8383,Rat,4 h,80,89.97
,article,20398356,Oxide,TiO2,Degussa-Evonik,12,86,,-9,210,,,SV40,16HBE14o-,,4 h,10,6.43
,article,20398356,Oxide,TiO2,Degussa-Evonik,12,86,,-9,210,,,SV40,16HBE14o-,,4 h,20,16.72
,article,20398356,Oxide,TiO2,Degussa-Evonik,12,86,,-9,210,,,SV40,16HBE14o-,,4 h,40,28.61
,article,24873758,Oxide,TiO2,Degussa-Evonik,36,589,,-24,,,MTS,TR146,Human,Buccal mucosa,24 h,5,95
,article,24873758,Oxide,TiO2,Degussa-Evonik,36,589,,-24,,,MTS,TR146,Human,Buccal mucosa,24 h,10,99.6
,article,24873758,Oxide,TiO2,Degussa-Evonik,36,589,,-24,,,MTS,TR146,Human,Buccal mucosa,24 h,15,103.5
,article,24873758,Oxide,TiO2,Degussa-Evonik,36,589,,-24,,,MTS,TR146,Human,Buccal mucosa,24 h,20,104.6
,article,24873758,Oxide,TiO2,Degussa-Evonik,36,589,,-24,,,MTS,TR146,Human,Buccal mucosa,24 h,25,106.07
,article,24873758,Oxide,TiO2,Degussa-Evonik,36,589,,-24,,,MTS,TR146,Human,Buccal mucosa,24 h,53.6,102.52
,article,24873758,Oxide,TiO2,Degussa-Evonik,36,589,,-24,,,MTS,TR146,Human,Buccal mucosa,24 h,82.4,107.13
,article,24873758,Oxide,TiO2,Degussa-Evonik,36,589,,-24,,,MTS,TR146,Human,Buccal mucosa,24 h,102.4,102.88
,article,24873758,Oxide,TiO2,Degussa-Evonik,36,589,,-24,,,MTS,TR146,Human,Buccal mucosa,24 h,150,105.36
,article,24873758,Oxide,TiO2,Degussa-Evonik,36,589,,-24,,,MTS,TR146,Human,Buccal mucosa,24 h,200,102.5
,article,24873758,Oxide,TiO2,Degussa-Evonik,36,589,,-24,,,MTS,TR146,Human,Buccal mucosa,4 h,5,105.1225
,article,24873758,Oxide,TiO2,Degussa-Evonik,36,589,,-24,,,MTS,TR146,Human,Buccal mucosa,4 h,10,103.34
,article,24873758,Oxide,TiO2,Degussa-Evonik,36,589,,-24,,,MTS,TR146,Human,Buccal mucosa,4 h,15,105.47
,article,24873758,Oxide,TiO2,Degussa-Evonik,36,589,,-24,,,MTS,TR146,Human,Buccal mucosa,4 h,20,108
,article,24873758,Oxide,TiO2,Degussa-Evonik,36,589,,-24,,,MTS,TR146,Human,Buccal mucosa,4 h,25,110.8
,article,24873758,Oxide,TiO2,Degussa-Evonik,36,589,,-24,,,MTS,TR146,Human,Buccal mucosa,4 h,50,115.45
,article,24873758,Oxide,TiO2,Degussa-Evonik,36,589,,-24,,,MTS,TR146,Human,Buccal mucosa,4 h,82.38,121.5
,article,24873758,Oxide,TiO2,Degussa-Evonik,36,589,,-24,,,MTS,TR146,Human,Buccal mucosa,4 h,102.62,125.79
,article,24873758,Oxide,TiO2,Degussa-Evonik,36,589,,-24,,,MTS,TR146,Human,Buccal mucosa,4 h,150,136.8
,article,24873758,Oxide,TiO2,Degussa-Evonik,36,589,,-24,,,MTS,TR146,Human,Buccal mucosa,4 h,200,135.4
,article,25790728,Metal,Au,NanoComposix,4.5,,,,,,MTT,C2C12,Mouse,Muscle,24 h,0,100
,article,25790728,Metal,Au,NanoComposix,4.5,,,,,,MTT,C2C12,Mouse,Muscle,24 h,0.1,91.5
,article,25790728,Metal,Au,NanoComposix,4.5,,,,,,MTT,C2C12,Mouse,Muscle,24 h,1,96
,article,25790728,Metal,Au,NanoComposix,4.5,,,,,,MTT,C2C12,Mouse,Muscle,24 h,10,90.6
,article,25790728,Metal,Au,NanoComposix,4.5,,,,,,MTT,C2C12,Mouse,Muscle,24 h,50,95.5
,article,23091270,Metal,Ag,NanoAmor,15,,,,,,MTT,HEKs,Human,Skin,48 h,0,100
,article,23091270,Metal,Ag,NanoAmor,15,,,,,,MTT,HEKs,Human,Skin,48 h,6.25,46.29
,article,23091270,Metal,Ag,NanoAmor,15,,,,,,MTT,HEKs,Human,Skin,48 h,12.5,41.88
,article,23091270,Metal,Ag,NanoAmor,15,,,,,,MTT,HEKs,Human,Skin,48 h,25,29.92
,article,23091270,Metal,Ag,NanoAmor,15,,,,,,MTT,HEKs,Human,Skin,48 h,50,45.98
,article,23091270,Metal,Ag,NanoAmor,15,,,,,,MTT,HEKs,Human,Skin,24 h,0,100
,article,23091270,Metal,Ag,NanoAmor,15,,,,,,MTT,HEKs,Human,Skin,24 h,6.25,88.8
,article,23091270,Metal,Ag,NanoAmor,15,,,,,,MTT,HEKs,Human,Skin,24 h,12.5,86.6
,article,23091270,Metal,Ag,NanoAmor,15,,,,,,MTT,HEKs,Human,Skin,24 h,25,66.14
,article,23091270,Metal,Ag,NanoAmor,15,,,,,,MTT,HEKs,Human,Skin,24 h,50,59.21
,article,20795895,Metal,Ag,NanoAmor,69,91,,,,,MTT,A549,Human,Lung,24 h,0,100
,article,20795895,Metal,Ag,NanoAmor,69,91,,,,,MTT,A549,Human,Lung,24 h,0.5,104.01
,article,20795895,Metal,Ag,NanoAmor,69,91,,,,,MTT,A549,Human,Lung,24 h,1,102.3
,article,20795895,Metal,Ag,NanoAmor,69,91,,,,,MTT,A549,Human,Lung,24 h,2,99.53
,article,20795895,Metal,Ag,NanoAmor,69,91,,,,,MTT,A549,Human,Lung,24 h,4,84.11
,article,20795895,Metal,Ag,NanoAmor,69,91,,,,,MTT,A549,Human,Lung,24 h,8,60.84
,article,19607894,Metal,Ag,NanoAmor,69,118,,-21.8,,,Annexin V/Propidium iodide,THP-1,Human,Blood,24 h,0,78.2516
,article,19607894,Metal,Ag,NanoAmor,69,118,,-21.8,,,Annexin V/Propidium iodide,THP-1,Human,Blood,24 h,0.625,77.82
,article,19607894,Metal,Ag,NanoAmor,69,118,,-21.8,,,Annexin V/Propidium iodide,THP-1,Human,Blood,24 h,1.25,71.85
,article,19607894,Metal,Ag,NanoAmor,69,118,,-21.8,,,Annexin V/Propidium iodide,THP-1,Human,Blood,24 h,2.5,37.95
,article,19607894,Metal,Ag,NanoAmor,69,118,,-21.8,,,Annexin V/Propidium iodide,THP-1,Human,Blood,24 h,5,4.69
,article,19607894,Metal,Ag,NanoAmor,69,118,,-21.8,,,Annexin V/Propidium iodide,THP-1,Human,Blood,24 h,7.5,2.98
,article,26061169,Metal,Ag,NanoAmor,20,,,-50,,,MTT,Gill cells,Mussels,,24 h,0,100
,article,26061169,Metal,Ag,NanoAmor,20,,,-50,,,MTT,Gill cells,Mussels,,24 h,0.001,91
,article,26061169,Metal,Ag,NanoAmor,20,,,-50,,,MTT,Gill cells,Mussels,,24 h,0.01,84.5
,article,26061169,Metal,Ag,NanoAmor,20,,,-50,,,MTT,Gill cells,Mussels,,24 h,0.1,100
,article,26061169,Metal,Ag,NanoAmor,20,,,-50,,,MTT,Gill cells,Mussels,,24 h,1,78.1
,article,26061169,Metal,Ag,NanoAmor,20,,,-50,,,MTT,Gill cells,Mussels,,24 h,10,73
,article,26061169,Metal,Ag,NanoAmor,20,,,-50,,,MTT,Gill cells,Mussels,,24 h,19.446,50
,article,26061169,Metal,Ag,NanoAmor,20,,,-50,,,MTT,Gill cells,Mussels,,24 h,25,39.5
,article,26061169,Metal,Ag,NanoAmor,20,,,-50,,,MTT,Gill cells,Mussels,,24 h,50,35.6
,article,26061169,Metal,Ag,NanoAmor,20,,,-50,,,MTT,Gill cells,Mussels,,24 h,100,34.3
,article,26061169,Metal,Ag,NanoAmor,20,,,-50,,,Neutral Red,Gill cells,Mussels,,24 h,0,100
,article,26061169,Metal,Ag,NanoAmor,20,,,-50,,,Neutral Red,Gill cells,Mussels,,24 h,0.001,103.8
,article,26061169,Metal,Ag,NanoAmor,20,,,-50,,,Neutral Red,Gill cells,Mussels,,24 h,0.01,88
,article,26061169,Metal,Ag,NanoAmor,20,,,-50,,,Neutral Red,Gill cells,Mussels,,24 h,0.1,97.7
,article,26061169,Metal,Ag,NanoAmor,20,,,-50,,,Neutral Red,Gill cells,Mussels,,24 h,1,81.2
,article,26061169,Metal,Ag,NanoAmor,20,,,-50,,,Neutral Red,Gill cells,Mussels,,24 h,10,83.4
,article,26061169,Metal,Ag,NanoAmor,20,,,-50,,,Neutral Red,Gill cells,Mussels,,24 h,18.777,50
,article,26061169,Metal,Ag,NanoAmor,20,,,-50,,,Neutral Red,Gill cells,Mussels,,24 h,25,26.9
,article,26061169,Metal,Ag,NanoAmor,20,,,-50,,,Neutral Red,Gill cells,Mussels,,24 h,50,41.2
,article,26061169,Metal,Ag,NanoAmor,20,,,-50,,,Neutral Red,Gill cells,Mussels,,24 h,100,27.6
,article,26061169,Metal,Ag,NanoAmor,20,,,-50,,,MTT,Hemocytes,Mussels,,24 h,0,100
,article,26061169,Metal,Ag,NanoAmor,20,,,-50,,,MTT,Hemocytes,Mussels,,24 h,0.001,101.5
,article,26061169,Metal,Ag,NanoAmor,20,,,-50,,,MTT,Hemocytes,Mussels,,24 h,0.01,98.8
,article,26061169,Metal,Ag,NanoAmor,20,,,-50,,,MTT,Hemocytes,Mussels,,24 h,0.1,113.9
,article,26061169,Metal,Ag,NanoAmor,20,,,-50,,,MTT,Hemocytes,Mussels,,24 h,1,87.5
,article,26061169,Metal,Ag,NanoAmor,20,,,-50,,,MTT,Hemocytes,Mussels,,24 h,10,108.1
,article,26061169,Metal,Ag,NanoAmor,20,,,-50,,,MTT,Hemocytes,Mussels,,24 h,21.767,50
,article,26061169,Metal,Ag,NanoAmor,20,,,-50,,,MTT,Hemocytes,Mussels,,24 h,25,47.9
,article,26061169,Metal,Ag,NanoAmor,20,,,-50,,,MTT,Hemocytes,Mussels,,24 h,50,46.4
,article,26061169,Metal,Ag,NanoAmor,20,,,-50,,,MTT,Hemocytes,Mussels,,24 h,100,28.9
,article,26061169,Metal,Ag,NanoAmor,20,,,-50,,,Neutral Red,Hemocytes,Mussels,,24 h,0,100
,article,26061169,Metal,Ag,NanoAmor,20,,,-50,,,Neutral Red,Hemocytes,Mussels,,24 h,0.001,93.9
,article,26061169,Metal,Ag,NanoAmor,20,,,-50,,,Neutral Red,Hemocytes,Mussels,,24 h,0.01,100.8
,article,26061169,Metal,Ag,NanoAmor,20,,,-50,,,Neutral Red,Hemocytes,Mussels,,24 h,0.1,102.3
,article,26061169,Metal,Ag,NanoAmor,20,,,-50,,,Neutral Red,Hemocytes,Mussels,,24 h,1,84.7
,article,26061169,Metal,Ag,NanoAmor,20,,,-50,,,Neutral Red,Hemocytes,Mussels,,24 h,10,76.2
,article,26061169,Metal,Ag,NanoAmor,20,,,-50,,,Neutral Red,Hemocytes,Mussels,,24 h,19.133,50
,article,26061169,Metal,Ag,NanoAmor,20,,,-50,,,Neutral Red,Hemocytes,Mussels,,24 h,25,40.2
,article,26061169,Metal,Ag,NanoAmor,20,,,-50,,,Neutral Red,Hemocytes,Mussels,,24 h,50,36.3
,article,26061169,Metal,Ag,NanoAmor,20,,,-50,,,Neutral Red,Hemocytes,Mussels,,24 h,100,28.6
,article,26061169,Metal,Ag,NanoAmor,20,,,-50,,,MTT,Gill cells,Mussels,,24 h,0,100
,article,26061169,Metal,Ag,NanoAmor,20,,,-50,,,MTT,Gill cells,Mussels,,24 h,0.001,101.5
,article,26061169,Metal,Ag,NanoAmor,20,,,-50,,,MTT,Gill cells,Mussels,,24 h,0.01,107.4
,article,26061169,Metal,Ag,NanoAmor,20,,,-50,,,MTT,Gill cells,Mussels,,24 h,0.1,88.8
,article,26061169,Metal,Ag,NanoAmor,20,,,-50,,,MTT,Gill cells,Mussels,,24 h,1,85.4
,article,26061169,Metal,Ag,NanoAmor,20,,,-50,,,MTT,Gill cells,Mussels,,24 h,10,80.2
,article,26061169,Metal,Ag,NanoAmor,20,,,-50,,,MTT,Gill cells,Mussels,,24 h,20.45,50
,article,26061169,Metal,Ag,NanoAmor,20,,,-50,,,MTT,Gill cells,Mussels,,24 h,25,39.5
,article,26061169,Metal,Ag,NanoAmor,20,,,-50,,,MTT,Gill cells,Mussels,,24 h,50,37.5
,article,26061169,Metal,Ag,NanoAmor,20,,,-50,,,MTT,Gill cells,Mussels,,24 h,100,29.1
,article,26061169,Metal,Ag,NanoAmor,20,,,-50,,,Neutral Red,Gill cells,Mussels,,24 h,0,100
,article,26061169,Metal,Ag,NanoAmor,20,,,-50,,,Neutral Red,Gill cells,Mussels,,24 h,0.001,103.8
,article,26061169,Metal,Ag,NanoAmor,20,,,-50,,,Neutral Red,Gill cells,Mussels,,24 h,0.01,103.1
,article,26061169,Metal,Ag,NanoAmor,20,,,-50,,,Neutral Red,Gill cells,Mussels,,24 h,0.1,97.4
,article,26061169,Metal,Ag,NanoAmor,20,,,-50,,,Neutral Red,Gill cells,Mussels,,24 h,1,73.8
,article,26061169,Metal,Ag,NanoAmor,20,,,-50,,,Neutral Red,Gill cells,Mussels,,24 h,10,82.3
,article,26061169,Metal,Ag,NanoAmor,20,,,-50,,,Neutral Red,Gill cells,Mussels,,24 h,18.224,50
,article,26061169,Metal,Ag,NanoAmor,20,,,-50,,,Neutral Red,Gill cells,Mussels,,24 h,25,30.8
,article,26061169,Metal,Ag,NanoAmor,20,,,-50,,,Neutral Red,Gill cells,Mussels,,24 h,50,31.5
,article,26061169,Metal,Ag,NanoAmor,20,,,-50,,,Neutral Red,Gill cells,Mussels,,24 h,100,34.9
,article,26061169,Metal,Ag,NanoAmor,20,,,-50,,,MTT,Hemocytes,Mussels,,24 h,0,100
,article,26061169,Metal,Ag,NanoAmor,20,,,-50,,,MTT,Hemocytes,Mussels,,24 h,0.001,95.1
,article,26061169,Metal,Ag,NanoAmor,20,,,-50,,,MTT,Hemocytes,Mussels,,24 h,0.01,107
,article,26061169,Metal,Ag,NanoAmor,20,,,-50,,,MTT,Hemocytes,Mussels,,24 h,0.1,106.5
,article,26061169,Metal,Ag,NanoAmor,20,,,-50,,,MTT,Hemocytes,Mussels,,24 h,1,83.8
,article,26061169,Metal,Ag,NanoAmor,20,,,-50,,,MTT,Hemocytes,Mussels,,24 h,10,78.9
,article,26061169,Metal,Ag,NanoAmor,20,,,-50,,,MTT,Hemocytes,Mussels,,24 h,22.749,50
,article,26061169,Metal,Ag,NanoAmor,20,,,-50,,,MTT,Hemocytes,Mussels,,24 h,25,47.3
,article,26061169,Metal,Ag,NanoAmor,20,,,-50,,,MTT,Hemocytes,Mussels,,24 h,50,31.9
,article,26061169,Metal,Ag,NanoAmor,20,,,-50,,,MTT,Hemocytes,Mussels,,24 h,100,30.3
,article,26061169,Metal,Ag,NanoAmor,20,,,-50,,,Neutral Red,Hemocytes,Mussels,,24 h,0,100
,article,26061169,Metal,Ag,NanoAmor,20,,,-50,,,Neutral Red,Hemocytes,Mussels,,24 h,0.001,102.4
,article,26061169,Metal,Ag,NanoAmor,20,,,-50,,,Neutral Red,Hemocytes,Mussels,,24 h,0.01,88.5
,article,26061169,Metal,Ag,NanoAmor,20,,,-50,,,Neutral Red,Hemocytes,Mussels,,24 h,0.1,108.5
,article,26061169,Metal,Ag,NanoAmor,20,,,-50,,,Neutral Red,Hemocytes,Mussels,,24 h,1,80.6
,article,26061169,Metal,Ag,NanoAmor,20,,,-50,,,Neutral Red,Hemocytes,Mussels,,24 h,10,81.4
,article,26061169,Metal,Ag,NanoAmor,20,,,-50,,,Neutral Red,Hemocytes,Mussels,,24 h,22.47,50
,article,26061169,Metal,Ag,NanoAmor,20,,,-50,,,Neutral Red,Hemocytes,Mussels,,24 h,25,38.3
,article,26061169,Metal,Ag,NanoAmor,20,,,-50,,,Neutral Red,Hemocytes,Mussels,,24 h,50,35.5
,article,26061169,Metal,Ag,NanoAmor,20,,,-50,,,Neutral Red,Hemocytes,Mussels,,24 h,100,32.9
,article,24628301,Metal,Ag,NanoComposix,54.3,101.9,,-9.9,,,MTS,HaCaT,Human,Skin,24 h,0,100
,article,24628301,Metal,Ag,NanoComposix,54.3,101.9,,-9.9,,,MTS,HaCaT,Human,Skin,24 h,1,100.95
,article,24628301,Metal,Ag,NanoComposix,54.3,101.9,,-9.9,,,MTS,HaCaT,Human,Skin,24 h,5,105.19
,article,24628301,Metal,Ag,NanoComposix,54.3,101.9,,-9.9,,,MTS,HaCaT,Human,Skin,24 h,15,103.07
,article,24628301,Metal,Ag,NanoComposix,54.3,101.9,,-9.9,,,MTS,HaCaT,Human,Skin,24 h,25,84.03
,article,24628301,Metal,Ag,NanoComposix,54.3,101.9,,-9.9,,,MTS,HaCaT,Human,Skin,24 h,50,53.19
,article,24628301,Metal,Ag,NanoComposix,54.3,101.9,,-9.9,,,MTS,HaCaT,Human,Skin,24 h,100,45.94
,article,21417802,Metal,Ag,NanoComposix,15,15,,-39.5,,,MTT,RAW 264.7,Mouse,Blood,48 h,24,50
,article,21417802,Metal,Ag,NanoComposix,15,15,,-39.5,,,MTT,RAW 264.7,Mouse,Blood,48 h,22,50
,article,21417802,Metal,Ag,NanoComposix,15,15,,-39.5,,,MTT,RAW 264.7,Mouse,Blood,48 h,15,50
,article,21417802,Metal,Ag,NanoComposix,15,15,,-39.5,,,MTT,RAW 264.7,Mouse,Blood,48 h,14,50
,article,22482460,Metal,Ag,NanoComposix,,2134.3,,-7.8,,Wire,Hoechst 33342/Propidium iodide,RT-W1,Fish,Gill,24 h,0,96
,article,22482460,Metal,Ag,NanoComposix,,2134.3,,-7.8,,Wire,Hoechst 33342/Propidium iodide,RT-W1,Fish,Gill,24 h,0.39,95.4
,article,22482460,Metal,Ag,NanoComposix,,2134.3,,-7.8,,Wire,Hoechst 33342/Propidium iodide,RT-W1,Fish,Gill,24 h,0.78,97
,article,22482460,Metal,Ag,NanoComposix,,2134.3,,-7.8,,Wire,Hoechst 33342/Propidium iodide,RT-W1,Fish,Gill,24 h,1.56,95
,article,22482460,Metal,Ag,NanoComposix,,2134.3,,-7.8,,Wire,Hoechst 33342/Propidium iodide,RT-W1,Fish,Gill,24 h,3.13,97
,article,22482460,Metal,Ag,NanoComposix,,2134.3,,-7.8,,Wire,Hoechst 33342/Propidium iodide,RT-W1,Fish,Gill,24 h,6.25,94
,article,22482460,Metal,Ag,NanoComposix,,2134.3,,-7.8,,Wire,Hoechst 33342/Propidium iodide,RT-W1,Fish,Gill,24 h,12.5,91
,article,22482460,Metal,Ag,NanoComposix,,2134.3,,-7.8,,Wire,Hoechst 33342/Propidium iodide,RT-W1,Fish,Gill,24 h,25,92
,article,22482460,Metal,Ag,NanoComposix,,1564,,-17.1,,,Hoechst 33342/Propidium iodide,RT-W1,Fish,Gill,24 h,0,96
