Repository: dydtkddl/nanometaloxide

File: 00datacollection/01s2nano_data.csv (part 49 of 75)
Tags,Source,Info #,Material group,Material type,Manufacturer,Core (or Grain) size (nm),Hydrodynamic size (nm),Size distribution,Surface charge (mV),Surface Area (m^2/g),Shape,Assay method,Cell line (or type),Cell line species,IC origin,Exposure time,Dose (ug/ml),Toxicity value (%)
,article,22482460,Metal,Ag,NanoComposix,,1564,,-17.1,,,Hoechst 33342/Propidium iodide,RT-W1,Fish,Gill,24 h,0.39,95
,article,22482460,Metal,Ag,NanoComposix,,1564,,-17.1,,,Hoechst 33342/Propidium iodide,RT-W1,Fish,Gill,24 h,0.78,94
,article,22482460,Metal,Ag,NanoComposix,,1564,,-17.1,,,Hoechst 33342/Propidium iodide,RT-W1,Fish,Gill,24 h,1.56,93
,article,22482460,Metal,Ag,NanoComposix,,1564,,-17.1,,,Hoechst 33342/Propidium iodide,RT-W1,Fish,Gill,24 h,3.13,93
,article,22482460,Metal,Ag,NanoComposix,,1564,,-17.1,,,Hoechst 33342/Propidium iodide,RT-W1,Fish,Gill,24 h,6.25,82
,article,22482460,Metal,Ag,NanoComposix,,1564,,-17.1,,,Hoechst 33342/Propidium iodide,RT-W1,Fish,Gill,24 h,12.5,51
,article,22482460,Metal,Ag,NanoComposix,,1564,,-17.1,,,Hoechst 33342/Propidium iodide,RT-W1,Fish,Gill,24 h,25,32
,article,22482460,Metal,Ag,NanoComposix,40,1943.3,,-11.3,,Sphere,Hoechst 33342/Propidium iodide,RT-W1,Fish,Gill,24 h,0,96
,article,22482460,Metal,Ag,NanoComposix,40,1943.3,,-11.3,,Sphere,Hoechst 33342/Propidium iodide,RT-W1,Fish,Gill,24 h,0.39,93
,article,22482460,Metal,Ag,NanoComposix,40,1943.3,,-11.3,,Sphere,Hoechst 33342/Propidium iodide,RT-W1,Fish,Gill,24 h,0.78,99
,article,22482460,Metal,Ag,NanoComposix,40,1943.3,,-11.3,,Sphere,Hoechst 33342/Propidium iodide,RT-W1,Fish,Gill,24 h,1.56,93
,article,22482460,Metal,Ag,NanoComposix,40,1943.3,,-11.3,,Sphere,Hoechst 33342/Propidium iodide,RT-W1,Fish,Gill,24 h,3.13,95
,article,22482460,Metal,Ag,NanoComposix,40,1943.3,,-11.3,,Sphere,Hoechst 33342/Propidium iodide,RT-W1,Fish,Gill,24 h,6.25,97
,article,22482460,Metal,Ag,NanoComposix,40,1943.3,,-11.3,,Sphere,Hoechst 33342/Propidium iodide,RT-W1,Fish,Gill,24 h,12.5,89
,article,22482460,Metal,Ag,NanoComposix,40,1943.3,,-11.3,,Sphere,Hoechst 33342/Propidium iodide,RT-W1,Fish,Gill,24 h,25,89
,article,22482460,Metal,Ag,NanoComposix,20,1763.3,,-6.5,,Sphere,Hoechst 33342/Propidium iodide,RT-W1,Fish,Gill,24 h,0,96
,article,22482460,Metal,Ag,NanoComposix,20,1763.3,,-6.5,,Sphere,Hoechst 33342/Propidium iodide,RT-W1,Fish,Gill,24 h,0.39,97
,article,22482460,Metal,Ag,NanoComposix,20,1763.3,,-6.5,,Sphere,Hoechst 33342/Propidium iodide,RT-W1,Fish,Gill,24 h,0.78,97
,article,22482460,Metal,Ag,NanoComposix,20,1763.3,,-6.5,,Sphere,Hoechst 33342/Propidium iodide,RT-W1,Fish,Gill,24 h,1.56,94
,article,22482460,Metal,Ag,NanoComposix,20,1763.3,,-6.5,,Sphere,Hoechst 33342/Propidium iodide,RT-W1,Fish,Gill,24 h,3.13,97
,article,22482460,Metal,Ag,NanoComposix,20,1763.3,,-6.5,,Sphere,Hoechst 33342/Propidium iodide,RT-W1,Fish,Gill,24 h,6.25,95
,article,22482460,Metal,Ag,NanoComposix,20,1763.3,,-6.5,,Sphere,Hoechst 33342/Propidium iodide,RT-W1,Fish,Gill,24 h,12.5,86
,article,22482460,Metal,Ag,NanoComposix,20,1763.3,,-6.5,,Sphere,Hoechst 33342/Propidium iodide,RT-W1,Fish,Gill,24 h,25,79
,article,22482460,Metal,Ag,NanoComposix,10,1802,,-12.9,,Sphere,Hoechst 33342/Propidium iodide,RT-W1,Fish,Gill,24 h,0,96
,article,22482460,Metal,Ag,NanoComposix,10,1802,,-12.9,,Sphere,Hoechst 33342/Propidium iodide,RT-W1,Fish,Gill,24 h,0.39,95
,article,22482460,Metal,Ag,NanoComposix,10,1802,,-12.9,,Sphere,Hoechst 33342/Propidium iodide,RT-W1,Fish,Gill,24 h,0.78,93
,article,22482460,Metal,Ag,NanoComposix,10,1802,,-12.9,,Sphere,Hoechst 33342/Propidium iodide,RT-W1,Fish,Gill,24 h,1.56,93
,article,22482460,Metal,Ag,NanoComposix,10,1802,,-12.9,,Sphere,Hoechst 33342/Propidium iodide,RT-W1,Fish,Gill,24 h,3.13,92
,article,22482460,Metal,Ag,NanoComposix,10,1802,,-12.9,,Sphere,Hoechst 33342/Propidium iodide,RT-W1,Fish,Gill,24 h,6.25,92
,article,22482460,Metal,Ag,NanoComposix,10,1802,,-12.9,,Sphere,Hoechst 33342/Propidium iodide,RT-W1,Fish,Gill,24 h,12.5,82
,article,22482460,Metal,Ag,NanoComposix,10,1802,,-12.9,,Sphere,Hoechst 33342/Propidium iodide,RT-W1,Fish,Gill,24 h,25,63
,article,22070748,Metal,Ag,NanoComposix,9.15,110.87,,,,,MTS,A431,Human,Skin,24 h,5,98.78
,article,22070748,Metal,Ag,NanoComposix,9.15,110.87,,,,,MTS,A431,Human,Skin,24 h,25,98.7805
,article,22070748,Metal,Ag,NanoComposix,9.15,110.87,,,,,MTS,A431,Human,Skin,24 h,100,100.6
,article,22070748,Metal,Ag,NanoComposix,9.15,110.87,,,,,MTS,A431,Human,Skin,24 h,5,95.85
,article,22070748,Metal,Ag,NanoComposix,9.15,110.87,,,,,MTS,A431,Human,Skin,24 h,25,58.53
,article,22070748,Metal,Ag,NanoComposix,9.15,110.87,,,,,MTS,A431,Human,Skin,24 h,100,30.73
,article,21944826,Metal,Ag,NanoComposix,20.3,27,,-47.1,,,WST,L929,Mouse,Subcutaneous connective tissue,24 h,0.01,100.5
,article,21944826,Metal,Ag,NanoComposix,20.3,27,,-47.1,,,WST,L929,Mouse,Subcutaneous connective tissue,24 h,0.3,102.4
,article,21944826,Metal,Ag,NanoComposix,20.3,27,,-47.1,,,WST,L929,Mouse,Subcutaneous connective tissue,24 h,1,102
,article,21944826,Metal,Ag,NanoComposix,20.3,27,,-47.1,,,WST,L929,Mouse,Subcutaneous connective tissue,24 h,3,95.6
,article,21944826,Metal,Ag,NanoComposix,20.3,27,,-47.1,,,WST,L929,Mouse,Subcutaneous connective tissue,24 h,10,84.6
,article,21944826,Metal,Ag,NanoComposix,20.3,27,,-47.1,,,WST,L929,Mouse,Subcutaneous connective tissue,24 h,30,44.2
,article,21944826,Metal,Ag,NanoComposix,20.3,27,,-47.1,,,WST,L929,Mouse,Subcutaneous connective tissue,24 h,100,17.3
,article,21944826,Metal,Ag,NanoComposix,20.3,27,,-47.1,,,WST,L929,Mouse,Subcutaneous connective tissue,24 h,0.01,104.9
,article,21944826,Metal,Ag,NanoComposix,20.3,27,,-47.1,,,WST,L929,Mouse,Subcutaneous connective tissue,24 h,0.3,108.1
,article,21944826,Metal,Ag,NanoComposix,20.3,27,,-47.1,,,WST,L929,Mouse,Subcutaneous connective tissue,24 h,1,108.3
,article,21944826,Metal,Ag,NanoComposix,20.3,27,,-47.1,,,WST,L929,Mouse,Subcutaneous connective tissue,24 h,3,101
,article,21944826,Metal,Ag,NanoComposix,20.3,27,,-47.1,,,WST,L929,Mouse,Subcutaneous connective tissue,24 h,10,75.4
,article,21944826,Metal,Ag,NanoComposix,20.3,27,,-47.1,,,WST,L929,Mouse,Subcutaneous connective tissue,24 h,30,52.2
,article,21944826,Metal,Ag,NanoComposix,20.3,27,,-47.1,,,WST,L929,Mouse,Subcutaneous connective tissue,24 h,100,29.8
,article,21944826,Metal,Ag,NanoComposix,20.3,27,,-47.1,,,WST,L929,Mouse,Subcutaneous connective tissue,24 h,0.01,97.8
,article,21944826,Metal,Ag,NanoComposix,20.3,27,,-47.1,,,WST,L929,Mouse,Subcutaneous connective tissue,24 h,0.3,94.4
,article,21944826,Metal,Ag,NanoComposix,20.3,27,,-47.1,,,WST,L929,Mouse,Subcutaneous connective tissue,24 h,1,101.5
,article,21944826,Metal,Ag,NanoComposix,20.3,27,,-47.1,,,WST,L929,Mouse,Subcutaneous connective tissue,24 h,3,88.5
,article,21944826,Metal,Ag,NanoComposix,20.3,27,,-47.1,,,WST,L929,Mouse,Subcutaneous connective tissue,24 h,10,35.1
,article,21944826,Metal,Ag,NanoComposix,20.3,27,,-47.1,,,WST,L929,Mouse,Subcutaneous connective tissue,24 h,30,9.5
,article,21944826,Metal,Ag,NanoComposix,20.3,27,,-47.1,,,WST,L929,Mouse,Subcutaneous connective tissue,24 h,100,0.2
,article,20064793,Metal,Ag,NanoComposix,22.4,30.8,,-29.7,,,MTT,HEKs,Human,Skin,24 h,0,100
,article,20064793,Metal,Ag,NanoComposix,22.4,30.8,,-29.7,,,MTT,HEKs,Human,Skin,24 h,0.000544,103.67
,article,20064793,Metal,Ag,NanoComposix,22.4,30.8,,-29.7,,,MTT,HEKs,Human,Skin,24 h,0.00272,102.68
,article,20064793,Metal,Ag,NanoComposix,22.4,30.8,,-29.7,,,MTT,HEKs,Human,Skin,24 h,0.0136,102.35
,article,20064793,Metal,Ag,NanoComposix,22.4,30.8,,-29.7,,,MTT,HEKs,Human,Skin,24 h,0.068,105.99
,article,20064793,Metal,Ag,NanoComposix,22.4,30.8,,-29.7,,,MTT,HEKs,Human,Skin,24 h,0.34,111.6
,article,20064793,Metal,Ag,NanoComposix,22.4,30.8,,-29.7,,,MTT,HEKs,Human,Skin,24 h,1.7,131.74
,article,20064793,Metal,Ag,NanoComposix,22.4,30.8,,-29.7,,,MTT,HEKs,Human,Skin,24 h,0,100
,article,20064793,Metal,Ag,NanoComposix,22.4,30.8,,-29.7,,,MTT,HEKs,Human,Skin,24 h,0.000544,106
,article,20064793,Metal,Ag,NanoComposix,22.4,30.8,,-29.7,,,MTT,HEKs,Human,Skin,24 h,0.00272,110.4
,article,20064793,Metal,Ag,NanoComposix,22.4,30.8,,-29.7,,,MTT,HEKs,Human,Skin,24 h,0.0136,109.2
,article,20064793,Metal,Ag,NanoComposix,22.4,30.8,,-29.7,,,MTT,HEKs,Human,Skin,24 h,0.068,111
,article,20064793,Metal,Ag,NanoComposix,22.4,30.8,,-29.7,,,MTT,HEKs,Human,Skin,24 h,0.34,115
,article,20064793,Metal,Ag,NanoComposix,22.4,30.8,,-29.7,,,MTT,HEKs,Human,Skin,24 h,1.7,149
,article,25964273,Metal,Ag,NanoComposix,8.8,429.9,,-11.6,,,MTS,THP-1,Human,Blood,24 h,0,100
,article,25964273,Metal,Ag,NanoComposix,8.8,429.9,,-11.6,,,MTS,THP-1,Human,Blood,24 h,5.21,97.53
,article,25964273,Metal,Ag,NanoComposix,8.8,429.9,,-11.6,,,MTS,THP-1,Human,Blood,24 h,10.26,96
,article,25964273,Metal,Ag,NanoComposix,8.8,429.9,,-11.6,,,MTS,THP-1,Human,Blood,24 h,25.24,100
,article,25964273,Metal,Ag,NanoComposix,8.8,429.9,,-11.6,,,MTS,THP-1,Human,Blood,24 h,30.21,106.46
,article,25964273,Metal,Ag,NanoComposix,8.8,429.9,,-11.6,,,MTS,THP-1,Human,Blood,24 h,39.9,97.23
,article,25964273,Metal,Ag,NanoComposix,8.8,429.9,,-11.6,,,MTS,THP-1,Human,Blood,24 h,50,95.69
,article,25964273,Metal,Ag,NanoComposix,8.8,429.9,,-11.6,,,MTS,Jurkat,Human,Blood,24 h,0,100
,article,25964273,Metal,Ag,NanoComposix,8.8,429.9,,-11.6,,,MTS,Jurkat,Human,Blood,24 h,2.53,93.4
,article,25964273,Metal,Ag,NanoComposix,8.8,429.9,,-11.6,,,MTS,Jurkat,Human,Blood,24 h,4.82,104.75
,article,25964273,Metal,Ag,NanoComposix,8.8,429.9,,-11.6,,,MTS,Jurkat,Human,Blood,24 h,9.82,102.48
,article,25964273,Metal,Ag,NanoComposix,8.8,429.9,,-11.6,,,MTS,Jurkat,Human,Blood,24 h,25.12,102.48
,article,25964273,Metal,Ag,NanoComposix,8.8,429.9,,-11.6,,,MTS,Jurkat,Human,Blood,24 h,30.11,100.45
,article,25964273,Metal,Ag,NanoComposix,8.8,429.9,,-11.6,,,MTS,Jurkat,Human,Blood,24 h,39.77,106.05
,article,25964273,Metal,Ag,NanoComposix,8.8,429.9,,-11.6,,,MTS,Jurkat,Human,Blood,24 h,50,103.45
,article,25964273,Metal,Ag,NanoComposix,8.8,429.9,,-11.6,,,MTS,THP-1,Human,Blood,24 h,0,100
,article,25964273,Metal,Ag,NanoComposix,8.8,429.9,,-11.6,,,MTS,THP-1,Human,Blood,24 h,5.04,102.16
,article,25964273,Metal,Ag,NanoComposix,8.8,429.9,,-11.6,,,MTS,THP-1,Human,Blood,24 h,9.93,90.76
,article,25964273,Metal,Ag,NanoComposix,8.8,429.9,,-11.6,,,MTS,THP-1,Human,Blood,24 h,25,95.69
,article,25964273,Metal,Ag,NanoComposix,8.8,429.9,,-11.6,,,MTS,THP-1,Human,Blood,24 h,30.21,100.3
,article,25964273,Metal,Ag,NanoComposix,8.8,429.9,,-11.6,,,MTS,THP-1,Human,Blood,24 h,40.23,96.92
,article,25964273,Metal,Ag,NanoComposix,8.8,429.9,,-11.6,,,MTS,THP-1,Human,Blood,24 h,50,101.53
,article,25964273,Metal,Ag,NanoComposix,8.8,429.9,,-11.6,,,MTS,Jurkat,Human,Blood,24 h,0,100
,article,25964273,Metal,Ag,NanoComposix,8.8,429.9,,-11.6,,,MTS,Jurkat,Human,Blood,24 h,2.62,102.16
,article,25964273,Metal,Ag,NanoComposix,8.8,429.9,,-11.6,,,MTS,Jurkat,Human,Blood,24 h,4.91,101.51
,article,25964273,Metal,Ag,NanoComposix,8.8,429.9,,-11.6,,,MTS,Jurkat,Human,Blood,24 h,9.82,105.08
,article,25964273,Metal,Ag,NanoComposix,8.8,429.9,,-11.6,,,MTS,Jurkat,Human,Blood,24 h,24.95,106.72
,article,25964273,Metal,Ag,NanoComposix,8.8,429.9,,-11.6,,,MTS,Jurkat,Human,Blood,24 h,29.95,104.43
,article,25964273,Metal,Ag,NanoComposix,8.8,429.9,,-11.6,,,MTS,Jurkat,Human,Blood,24 h,40.016,100.564
,article,25964273,Metal,Ag,NanoComposix,8.8,429.9,,-11.6,,,MTS,Jurkat,Human,Blood,24 h,50,103.45
,article,25964273,Metal,Ag,NanoComposix,8.8,429.9,,-11.6,,,MTS,THP-1,Human,Blood,24 h,0,100
,article,25964273,Metal,Ag,NanoComposix,8.8,429.9,,-11.6,,,MTS,THP-1,Human,Blood,24 h,4.95,103.07
,article,25964273,Metal,Ag,NanoComposix,8.8,429.9,,-11.6,,,MTS,THP-1,Human,Blood,24 h,10.18,103.07
,article,25964273,Metal,Ag,NanoComposix,8.8,429.9,,-11.6,,,MTS,THP-1,Human,Blood,24 h,25.24,81.84
,article,25964273,Metal,Ag,NanoComposix,8.8,429.9,,-11.6,,,MTS,THP-1,Human,Blood,24 h,29.96,78.46
,article,25964273,Metal,Ag,NanoComposix,8.8,429.9,,-11.6,,,MTS,THP-1,Human,Blood,24 h,39.9,70.46
,article,25964273,Metal,Ag,NanoComposix,8.8,429.9,,-11.6,,,MTS,THP-1,Human,Blood,24 h,50,65
,article,25964273,Metal,Ag,NanoComposix,8.8,429.9,,-11.6,,,MTS,Jurkat,Human,Blood,24 h,0,100
,article,25964273,Metal,Ag,NanoComposix,8.8,429.9,,-11.6,,,MTS,Jurkat,Human,Blood,24 h,2.78,99.89
,article,25964273,Metal,Ag,NanoComposix,8.8,429.9,,-11.6,,,MTS,Jurkat,Human,Blood,24 h,4.99,99.56
,article,25964273,Metal,Ag,NanoComposix,8.8,429.9,,-11.6,,,MTS,Jurkat,Human,Blood,24 h,9.73,103.78
,article,25964273,Metal,Ag,NanoComposix,8.8,429.9,,-11.6,,,MTS,Jurkat,Human,Blood,24 h,24.71,101.18
,article,25964273,Metal,Ag,NanoComposix,8.8,429.9,,-11.6,,,MTS,Jurkat,Human,Blood,24 h,30.03,82.37
,article,25964273,Metal,Ag,NanoComposix,8.8,429.9,,-11.6,,,MTS,Jurkat,Human,Blood,24 h,39.85,67.56
,article,25964273,Metal,Ag,NanoComposix,8.8,429.9,,-11.6,,,MTS,Jurkat,Human,Blood,24 h,50,60
,article,25964273,Metal,Ag,NanoComposix,8.8,429.9,,-11.6,,,MTS,THP-1,Human,Blood,24 h,0,100
,article,25964273,Metal,Ag,NanoComposix,8.8,429.9,,-11.6,,,MTS,THP-1,Human,Blood,24 h,5,102.4
,article,25964273,Metal,Ag,NanoComposix,8.8,429.9,,-11.6,,,MTS,THP-1,Human,Blood,24 h,10.09,81.538
,article,25964273,Metal,Ag,NanoComposix,8.8,429.9,,-11.6,,,MTS,THP-1,Human,Blood,24 h,25.15,67.38
,article,25964273,Metal,Ag,NanoComposix,8.8,429.9,,-11.6,,,MTS,THP-1,Human,Blood,24 h,30.21,53.84
,article,25964273,Metal,Ag,NanoComposix,8.8,429.9,,-11.6,,,MTS,THP-1,Human,Blood,24 h,40.23,47.07
,article,25964273,Metal,Ag,NanoComposix,8.8,429.9,,-11.6,,,MTS,THP-1,Human,Blood,24 h,50,36.92
,article,25964273,Metal,Ag,NanoComposix,8.8,429.9,,-11.6,,,MTS,Jurkat,Human,Blood,24 h,0,100
,article,25964273,Metal,Ag,NanoComposix,8.8,429.9,,-11.6,,,MTS,Jurkat,Human,Blood,24 h,2.45,107.02
,article,25964273,Metal,Ag,NanoComposix,8.8,429.9,,-11.6,,,MTS,Jurkat,Human,Blood,24 h,5.15,99.56
,article,25964273,Metal,Ag,NanoComposix,8.8,429.9,,-11.6,,,MTS,Jurkat,Human,Blood,24 h,10.06,65.1892
,article,25964273,Metal,Ag,NanoComposix,8.8,429.9,,-11.6,,,MTS,Jurkat,Human,Blood,24 h,25.0409,31.4595
,article,25964273,Metal,Ag,NanoComposix,8.8,429.9,,-11.6,,,MTS,Jurkat,Human,Blood,24 h,30.03,28.86
,article,25964273,Metal,Ag,NanoComposix,8.8,429.9,,-11.6,,,MTS,Jurkat,Human,Blood,24 h,40.0982,19.4595
,article,25964273,Metal,Ag,NanoComposix,8.8,429.9,,-11.6,,,MTS,Jurkat,Human,Blood,24 h,50,16.21
,article,25930061,Metal,Ag,NanoComposix,22,337.7,,-12.5,,,MTS,BEAS-2B,Human,Lung,24 h,0,100
,article,25930061,Metal,Ag,NanoComposix,22,337.7,,-12.5,,,MTS,BEAS-2B,Human,Lung,24 h,1.66,97.44
,article,25930061,Metal,Ag,NanoComposix,22,337.7,,-12.5,,,MTS,BEAS-2B,Human,Lung,24 h,3.4,101.65
,article,25930061,Metal,Ag,NanoComposix,22,337.7,,-12.5,,,MTS,BEAS-2B,Human,Lung,24 h,6.27,68.87
,article,25930061,Metal,Ag,NanoComposix,22,337.7,,-12.5,,,MTS,BEAS-2B,Human,Lung,24 h,12.48,53.23
,article,25930061,Metal,Ag,NanoComposix,22,337.7,,-12.5,,,MTS,BEAS-2B,Human,Lung,24 h,25,51.42
,article,25930061,Metal,Ag,NanoComposix,22,337.7,,-12.5,,,MTS,BEAS-2B,Human,Lung,24 h,50,44.5
,article,25930061,Metal,Ag,NanoComposix,22,90,,-6.6,,,MTS,RLE-6TN,Rat,Lung,24 h,0,100
,article,25930061,Metal,Ag,NanoComposix,22,90,,-6.6,,,MTS,RLE-6TN,Rat,Lung,24 h,1.66,104.36
,article,25930061,Metal,Ag,NanoComposix,22,90,,-6.6,,,MTS,RLE-6TN,Rat,Lung,24 h,3.177,104.06
,article,25930061,Metal,Ag,NanoComposix,22,90,,-6.6,,,MTS,RLE-6TN,Rat,Lung,24 h,6.42,57.44
,article,25930061,Metal,Ag,NanoComposix,22,90,,-6.6,,,MTS,RLE-6TN,Rat,Lung,24 h,12.78,44.812
,article,25930061,Metal,Ag,NanoComposix,22,90,,-6.6,,,MTS,RLE-6TN,Rat,Lung,24 h,25,38.19
,article,25930061,Metal,Ag,NanoComposix,22,90,,-6.6,,,MTS,RLE-6TN,Rat,Lung,24 h,50,30.97
,article,25930061,Metal,Ag,NanoComposix,22,148.4,,-12.8,,,MTS,THP-1,Human,Blood,24 h,0,102
,article,25930061,Metal,Ag,NanoComposix,22,148.4,,-12.8,,,MTS,THP-1,Human,Blood,24 h,1.58,109.77
,article,25930061,Metal,Ag,NanoComposix,22,148.4,,-12.8,,,MTS,THP-1,Human,Blood,24 h,3.177,105.2632
,article,25930061,Metal,Ag,NanoComposix,22,148.4,,-12.8,,,MTS,THP-1,Human,Blood,24 h,6.35,98.94
,article,25930061,Metal,Ag,NanoComposix,22,148.4,,-12.8,,,MTS,THP-1,Human,Blood,24 h,12.63,91.72
,article,25930061,Metal,Ag,NanoComposix,22,148.4,,-12.8,,,MTS,THP-1,Human,Blood,24 h,25,85.11
,article,25930061,Metal,Ag,NanoComposix,22,148.4,,-12.8,,,MTS,THP-1,Human,Blood,24 h,50,78.49
,article,25930061,Metal,Ag,NanoComposix,22,100.8,,-14,,,MTS,RAW 264.7,Mouse,Blood,24 h,0,101
,article,25930061,Metal,Ag,NanoComposix,22,100.8,,-14,,,MTS,RAW 264.7,Mouse,Blood,24 h,0.68,96.24
,article,25930061,Metal,Ag,NanoComposix,22,100.8,,-14,,,MTS,RAW 264.7,Mouse,Blood,24 h,3.17,95.93
,article,25930061,Metal,Ag,NanoComposix,22,100.8,,-14,,,MTS,RAW 264.7,Mouse,Blood,24 h,6.5,101.35
,article,25930061,Metal,Ag,NanoComposix,22,100.8,,-14,,,MTS,RAW 264.7,Mouse,Blood,24 h,12.55,100.15
,article,25930061,Metal,Ag,NanoComposix,22,100.8,,-14,,,MTS,RAW 264.7,Mouse,Blood,24 h,25,88.12
,article,25930061,Metal,Ag,NanoComposix,22,100.8,,-14,,,MTS,RAW 264.7,Mouse,Blood,24 h,50,83.9
,article,25930061,Metal,Ag,NanoComposix,22,337.7,,-12.5,,,MTS,NHBE,Human,Lung,24 h,0,102
,article,25930061,Metal,Ag,NanoComposix,22,337.7,,-12.5,,,MTS,NHBE,Human,Lung,24 h,1.73,103
,article,25930061,Metal,Ag,NanoComposix,22,337.7,,-12.5,,,MTS,NHBE,Human,Lung,24 h,3.4,101.35
,article,25930061,Metal,Ag,NanoComposix,22,337.7,,-12.5,,,MTS,NHBE,Human,Lung,24 h,6.5,97.74
,article,25930061,Metal,Ag,NanoComposix,22,337.7,,-12.5,,,MTS,NHBE,Human,Lung,24 h,12.55,98.34
,article,25930061,Metal,Ag,NanoComposix,22,337.7,,-12.5,,,MTS,NHBE,Human,Lung,24 h,25,98.5
,article,25930061,Metal,Ag,NanoComposix,22,337.7,,-12.5,,,MTS,NHBE,Human,Lung,24 h,50,97.1
,article,25930061,Metal,Ag,NanoComposix,22,98.5,,-17.6,,,MTS,Caco-2,Human,Colon,24 h,0,100
,article,25930061,Metal,Ag,NanoComposix,22,98.5,,-17.6,,,MTS,Caco-2,Human,Colon,24 h,1.66,103.7
,article,25930061,Metal,Ag,NanoComposix,22,98.5,,-17.6,,,MTS,Caco-2,Human,Colon,24 h,3.25,104.36
,article,25930061,Metal,Ag,NanoComposix,22,98.5,,-17.6,,,MTS,Caco-2,Human,Colon,24 h,6.27,99.24
,article,25930061,Metal,Ag,NanoComposix,22,98.5,,-17.6,,,MTS,Caco-2,Human,Colon,24 h,12.708,98.34
,article,25930061,Metal,Ag,NanoComposix,22,98.5,,-17.6,,,MTS,Caco-2,Human,Colon,24 h,25,95.63
,article,25930061,Metal,Ag,NanoComposix,22,98.5,,-17.6,,,MTS,Caco-2,Human,Colon,24 h,50,96.54
,article,25930061,Metal,Ag,NanoComposix,18.7,233.7,,-8.8,,,MTS,BEAS-2B,Human,Lung,24 h,0,100
,article,25930061,Metal,Ag,NanoComposix,18.7,233.7,,-8.8,,,MTS,BEAS-2B,Human,Lung,24 h,0.71,106.63
,article,25930061,Metal,Ag,NanoComposix,18.7,233.7,,-8.8,,,MTS,BEAS-2B,Human,Lung,24 h,3.1898,106.9
,article,25930061,Metal,Ag,NanoComposix,18.7,233.7,,-8.8,,,MTS,BEAS-2B,Human,Lung,24 h,6.37,60.62
,article,25930061,Metal,Ag,NanoComposix,18.7,233.7,,-8.8,,,MTS,BEAS-2B,Human,Lung,24 h,12.59,47.56
,article,25930061,Metal,Ag,NanoComposix,18.7,233.7,,-8.8,,,MTS,BEAS-2B,Human,Lung,24 h,25,31.08
,article,25930061,Metal,Ag,NanoComposix,18.7,233.7,,-8.8,,,MTS,BEAS-2B,Human,Lung,24 h,50,33.26
,article,25930061,Metal,Ag,NanoComposix,18.7,111.3,,-6.9,,,MTS,RLE-6TN,Rat,Lung,24 h,0,98.2383
,article,25930061,Metal,Ag,NanoComposix,18.7,111.3,,-6.9,,,MTS,RLE-6TN,Rat,Lung,24 h,1.59,103.83
,article,25930061,Metal,Ag,NanoComposix,18.7,111.3,,-6.9,,,MTS,RLE-6TN,Rat,Lung,24 h,3.1,97.92
,article,25930061,Metal,Ag,NanoComposix,18.7,111.3,,-6.9,,,MTS,RLE-6TN,Rat,Lung,24 h,6.14,51.9171
,article,25930061,Metal,Ag,NanoComposix,18.7,111.3,,-6.9,,,MTS,RLE-6TN,Rat,Lung,24 h,12.44,33.886
,article,25930061,Metal,Ag,NanoComposix,18.7,111.3,,-6.9,,,MTS,RLE-6TN,Rat,Lung,24 h,25,16.1658
,article,25930061,Metal,Ag,NanoComposix,18.7,111.3,,-6.9,,,MTS,RLE-6TN,Rat,Lung,24 h,50,9.6
,article,25930061,Metal,Ag,NanoComposix,18.7,104.3,,-8.2,,,MTS,THP-1,Human,Blood,24 h,0,100.7
,article,25930061,Metal,Ag,NanoComposix,18.7,104.3,,-8.2,,,MTS,THP-1,Human,Blood,24 h,1.83,101.03
,article,25930061,Metal,Ag,NanoComposix,18.7,104.3,,-8.2,,,MTS,THP-1,Human,Blood,24 h,3.18,100.4145
,article,25930061,Metal,Ag,NanoComposix,18.7,104.3,,-8.2,,,MTS,THP-1,Human,Blood,24 h,6.2998,102.9016
,article,25930061,Metal,Ag,NanoComposix,18.7,104.3,,-8.2,,,MTS,THP-1,Human,Blood,24 h,12.5199,87.3575
,article,25930061,Metal,Ag,NanoComposix,18.7,104.3,,-8.2,,,MTS,THP-1,Human,Blood,24 h,25,68.7
,article,25930061,Metal,Ag,NanoComposix,18.7,104.3,,-8.2,,,MTS,THP-1,Human,Blood,24 h,50,67.15
,article,25930061,Metal,Ag,NanoComposix,18.7,93.2,,-8.8,,,MTS,RAW 264.7,Mouse,Blood,24 h,0,10
,article,25930061,Metal,Ag,NanoComposix,18.7,93.2,,-8.8,,,MTS,RAW 264.7,Mouse,Blood,24 h,1.51,98.86
,article,25930061,Metal,Ag,NanoComposix,18.7,93.2,,-8.8,,,MTS,RAW 264.7,Mouse,Blood,24 h,3.26,97.3
,article,25930061,Metal,Ag,NanoComposix,18.7,93.2,,-8.8,,,MTS,RAW 264.7,Mouse,Blood,24 h,6.14,98.2383
,article,25930061,Metal,Ag,NanoComposix,18.7,93.2,,-8.8,,,MTS,RAW 264.7,Mouse,Blood,24 h,12.28,89.228
,article,25930061,Metal,Ag,NanoComposix,18.7,93.2,,-8.8,,,MTS,RAW 264.7,Mouse,Blood,24 h,25.03,83.9378
,article,25930061,Metal,Ag,NanoComposix,18.7,93.2,,-8.8,,,MTS,RAW 264.7,Mouse,Blood,24 h,50,73.057
,article,25930061,Metal,Ag,NanoComposix,18.7,233.7,,-8.8,,,MTS,NHBE,Human,Lung,24 h,0,109.74
,article,25930061,Metal,Ag,NanoComposix,18.7,233.7,,-8.8,,,MTS,NHBE,Human,Lung,24 h,1.4,110.36
,article,25930061,Metal,Ag,NanoComposix,18.7,233.7,,-8.8,,,MTS,NHBE,Human,Lung,24 h,3.26,110.05
,article,25930061,Metal,Ag,NanoComposix,18.7,233.7,,-8.8,,,MTS,NHBE,Human,Lung,24 h,6.45,108.8
,article,25930061,Metal,Ag,NanoComposix,18.7,233.7,,-8.8,,,MTS,NHBE,Human,Lung,24 h,12.36,104.14
,article,25930061,Metal,Ag,NanoComposix,18.7,233.7,,-8.8,,,MTS,NHBE,Human,Lung,24 h,25.03,107.25
,article,25930061,Metal,Ag,NanoComposix,18.7,233.7,,-8.8,,,MTS,NHBE,Human,Lung,24 h,50,106.94
,article,25930061,Metal,Ag,NanoComposix,18.7,90.5,,-8.2,,,MTS,Caco-2,Human,Colon,24 h,0,101
,article,25930061,Metal,Ag,NanoComposix,18.7,90.5,,-8.2,,,MTS,Caco-2,Human,Colon,24 h,1.9,98.2
,article,25930061,Metal,Ag,NanoComposix,18.7,90.5,,-8.2,,,MTS,Caco-2,Human,Colon,24 h,3.34,97.3
,article,25930061,Metal,Ag,NanoComposix,18.7,90.5,,-8.2,,,MTS,Caco-2,Human,Colon,24 h,6.22,93.26
,article,25930061,Metal,Ag,NanoComposix,18.7,90.5,,-8.2,,,MTS,Caco-2,Human,Colon,24 h,12.51,95.12
,article,25930061,Metal,Ag,NanoComposix,18.7,90.5,,-8.2,,,MTS,Caco-2,Human,Colon,24 h,24.88,88.91
,article,25930061,Metal,Ag,NanoComposix,18.7,90.5,,-8.2,,,MTS,Caco-2,Human,Colon,24 h,50,85.15
,article,25930061,Metal,Ag,NanoComposix,19.4,275.4,,-12.87,,,MTS,BEAS-2B,Human,Lung,24 h,0,100
,article,25930061,Metal,Ag,NanoComposix,19.4,275.4,,-12.87,,,MTS,BEAS-2B,Human,Lung,24 h,1.83,107.7551
,article,25930061,Metal,Ag,NanoComposix,19.4,275.4,,-12.87,,,MTS,BEAS-2B,Human,Lung,24 h,3.2695,107.7551
,article,25930061,Metal,Ag,NanoComposix,19.4,275.4,,-12.87,,,MTS,BEAS-2B,Human,Lung,24 h,6.2201,51.7347
,article,25930061,Metal,Ag,NanoComposix,19.4,275.4,,-12.87,,,MTS,BEAS-2B,Human,Lung,24 h,12.51,31.53
,article,25930061,Metal,Ag,NanoComposix,19.4,275.4,,-12.87,,,MTS,BEAS-2B,Human,Lung,24 h,25.19,31.53
,article,25930061,Metal,Ag,NanoComposix,19.4,275.4,,-12.87,,,MTS,BEAS-2B,Human,Lung,24 h,50,30
,article,25930061,Metal,Ag,NanoComposix,19.4,94.3,,-8.6,,,MTS,RLE-6TN,Rat,Lung,24 h,0,100
,article,25930061,Metal,Ag,NanoComposix,19.4,94.3,,-8.6,,,MTS,RLE-6TN,Rat,Lung,24 h,2.63,104
,article,25930061,Metal,Ag,NanoComposix,19.4,94.3,,-8.6,,,MTS,RLE-6TN,Rat,Lung,24 h,3.34,97.9
,article,25930061,Metal,Ag,NanoComposix,19.4,94.3,,-8.6,,,MTS,RLE-6TN,Rat,Lung,24 h,6.22,45.6
,article,25930061,Metal,Ag,NanoComposix,19.4,94.3,,-8.6,,,MTS,RLE-6TN,Rat,Lung,24 h,12.4,30.3
,article,25930061,Metal,Ag,NanoComposix,19.4,94.3,,-8.6,,,MTS,RLE-6TN,Rat,Lung,24 h,25.1,11.32
,article,25930061,Metal,Ag,NanoComposix,19.4,94.3,,-8.6,,,MTS,RLE-6TN,Rat,Lung,24 h,50,8.26
,article,25930061,Metal,Ag,NanoComposix,19.4,91.4,,-13.2,,,MTS,THP-1,Human,Blood,24 h,0,100
,article,25930061,Metal,Ag,NanoComposix,19.4,91.4,,-13.2,,,MTS,THP-1,Human,Blood,24 h,1.5949,99.1837
,article,25930061,Metal,Ag,NanoComposix,19.4,91.4,,-13.2,,,MTS,THP-1,Human,Blood,24 h,3.11,101.9
,article,25930061,Metal,Ag,NanoComposix,19.4,91.4,,-13.2,,,MTS,THP-1,Human,Blood,24 h,6.29,93.6735
,article,25930061,Metal,Ag,NanoComposix,19.4,91.4,,-13.2,,,MTS,THP-1,Human,Blood,24 h,12.3604,79.5918
,article,25930061,Metal,Ag,NanoComposix,19.4,91.4,,-13.2,,,MTS,THP-1,Human,Blood,24 h,25.0399,69.1837
,article,25930061,Metal,Ag,NanoComposix,19.4,91.4,,-13.2,,,MTS,THP-1,Human,Blood,24 h,50,66.1224
,article,25930061,Metal,Ag,NanoComposix,19.4,93.2,,-11,,,MTS,RAW 264.7,Mouse,Blood,24 h,0,100
,article,25930061,Metal,Ag,NanoComposix,19.4,93.2,,-11,,,MTS,RAW 264.7,Mouse,Blood,24 h,1.8341,105.6122
,article,25930061,Metal,Ag,NanoComposix,19.4,93.2,,-11,,,MTS,RAW 264.7,Mouse,Blood,24 h,3.11,102.2449
,article,25930061,Metal,Ag,NanoComposix,19.4,93.2,,-11,,,MTS,RAW 264.7,Mouse,Blood,24 h,6.2998,97.9292
,article,25930061,Metal,Ag,NanoComposix,19.4,93.2,,-11,,,MTS,RAW 264.7,Mouse,Blood,24 h,12.5997,95.8163
,article,25930061,Metal,Ag,NanoComposix,19.4,93.2,,-11,,,MTS,RAW 264.7,Mouse,Blood,24 h,24.9601,78.3673
,article,25930061,Metal,Ag,NanoComposix,19.4,93.2,,-11,,,MTS,RAW 264.7,Mouse,Blood,24 h,50,75.6122
,article,25930061,Metal,Ag,NanoComposix,19.4,275.4,,-12.87,,,MTS,NHBE,Human,Lung,24 h,0,100
,article,25930061,Metal,Ag,NanoComposix,19.4,275.4,,-12.87,,,MTS,NHBE,Human,Lung,24 h,1.9139,102.8571
,article,25930061,Metal,Ag,NanoComposix,19.4,275.4,,-12.87,,,MTS,NHBE,Human,Lung,24 h,3.11,108.6735
,article,25930061,Metal,Ag,NanoComposix,19.4,275.4,,-12.87,,,MTS,NHBE,Human,Lung,24 h,6.2998,100.7143
,article,25930061,Metal,Ag,NanoComposix,19.4,275.4,,-12.87,,,MTS,NHBE,Human,Lung,24 h,12.3604,104.0816
,article,25930061,Metal,Ag,NanoComposix,19.4,275.4,,-12.87,,,MTS,NHBE,Human,Lung,24 h,25.0399,98.2653
,article,25930061,Metal,Ag,NanoComposix,19.4,275.4,,-12.87,,,MTS,NHBE,Human,Lung,24 h,50,89.0816
,article,25930061,Metal,Ag,NanoComposix,19.4,133.1,,-17,,,MTS,Caco-2,Human,Colon,24 h,0,100
,article,25930061,Metal,Ag,NanoComposix,19.4,133.1,,-17,,,MTS,Caco-2,Human,Colon,24 h,1.9139,96.7347
,article,25930061,Metal,Ag,NanoComposix,19.4,133.1,,-17,,,MTS,Caco-2,Human,Colon,24 h,3.11,97.9592
,article,25930061,Metal,Ag,NanoComposix,19.4,133.1,,-17,,,MTS,Caco-2,Human,Colon,24 h,6.2201,93.3673
,article,25930061,Metal,Ag,NanoComposix,19.4,133.1,,-17,,,MTS,Caco-2,Human,Colon,24 h,12.6794,92.1429
,article,25930061,Metal,Ag,NanoComposix,19.4,133.1,,-17,,,MTS,Caco-2,Human,Colon,24 h,25.0399,90.9184
,article,25930061,Metal,Ag,NanoComposix,19.4,133.1,,-17,,,MTS,Caco-2,Human,Colon,24 h,50,88.7755
,article,25759581,Carbon,Graphene,Institute of Electronic Materials Technology,,,,,,,XTT,U-118,Human,Brain,24 h,0,96.65
,article,25759581,Carbon,Graphene,Institute of Electronic Materials Technology,,,,,,,XTT,U-118,Human,Brain,24 h,5,86.904
,article,25759581,Carbon,Graphene,Institute of Electronic Materials Technology,,,,,,,XTT,U-118,Human,Brain,24 h,10,84.264
,article,25759581,Carbon,Graphene,Institute of Electronic Materials Technology,,,,,,,XTT,U-118,Human,Brain,24 h,20,71.878
,article,25759581,Carbon,Graphene,Institute of Electronic Materials Technology,,,,,,,XTT,U-118,Human,Brain,24 h,50,45.482
,article,25759581,Carbon,Graphene,Institute of Electronic Materials Technology,,,,,,,XTT,U-118,Human,Brain,24 h,100,48.325
,article,25759581,Carbon,Graphene,Institute of Electronic Materials Technology,,,,,,,XTT,U-118,Human,Brain,24 h,0,96.447
,article,25759581,Carbon,Graphene,Institute of Electronic Materials Technology,,,,,,,XTT,U-118,Human,Brain,24 h,5,96.244
,article,25759581,Carbon,Graphene,Institute of Electronic Materials Technology,,,,,,,XTT,U-118,Human,Brain,24 h,10,87.716
,article,25759581,Carbon,Graphene,Institute of Electronic Materials Technology,,,,,,,XTT,U-118,Human,Brain,24 h,20,82.64
,article,25759581,Carbon,Graphene,Institute of Electronic Materials Technology,,,,,,,XTT,U-118,Human,Brain,24 h,50,75.736
,article,25759581,Carbon,Graphene,Institute of Electronic Materials Technology,,,,,,,XTT,U-118,Human,Brain,24 h,100,75.939
,article,25759581,Carbon,Graphene,Institute of Electronic Materials Technology,,,,,,,XTT,U-87 MG,Human,Brain,24 h,0,100
,article,25759581,Carbon,Graphene,Institute of Electronic Materials Technology,,,,,,,XTT,U-87 MG,Human,Brain,24 h,5,96.92
,article,25759581,Carbon,Graphene,Institute of Electronic Materials Technology,,,,,,,XTT,U-87 MG,Human,Brain,24 h,10,80.948
,article,25759581,Carbon,Graphene,Institute of Electronic Materials Technology,,,,,,,XTT,U-87 MG,Human,Brain,24 h,20,57.394
,article,25759581,Carbon,Graphene,Institute of Electronic Materials Technology,,,,,,,XTT,U-87 MG,Human,Brain,24 h,50,45.482
,article,25759581,Carbon,Graphene,Institute of Electronic Materials Technology,,,,,,,XTT,U-87 MG,Human,Brain,24 h,100,36.277
,article,25759581,Carbon,Graphene,Institute of Electronic Materials Technology,,,,,,,XTT,U-87 MG,Human,Brain,24 h,0,100
,article,25759581,Carbon,Graphene,Institute of Electronic Materials Technology,,,,,,,XTT,U-87 MG,Human,Brain,24 h,5,99.086
,article,25759581,Carbon,Graphene,Institute of Electronic Materials Technology,,,,,,,XTT,U-87 MG,Human,Brain,24 h,10,87.58
,article,25759581,Carbon,Graphene,Institute of Electronic Materials Technology,,,,,,,XTT,U-87 MG,Human,Brain,24 h,20,83.926
,article,25759581,Carbon,Graphene,Institute of Electronic Materials Technology,,,,,,,XTT,U-87 MG,Human,Brain,24 h,50,80.541
,article,25759581,Carbon,Graphene,Institute of Electronic Materials Technology,,,,,,,XTT,U-87 MG,Human,Brain,24 h,100,71.472
,article,25226897,Oxide,Graphene,"Nanoon Nanomaterials Technology Co., Ltd",,,,,,,CCK-8,RPMI-8226,Human,Blood,24 h,0,100
,article,25226897,Oxide,Graphene,"Nanoon Nanomaterials Technology Co., Ltd",,,,,,,CCK-8,RPMI-8226,Human,Blood,24 h,10,94.054
,article,25226897,Oxide,Graphene,"Nanoon Nanomaterials Technology Co., Ltd",,,,,,,CCK-8,RPMI-8226,Human,Blood,24 h,25,88.305
,article,25226897,Oxide,Graphene,"Nanoon Nanomaterials Technology Co., Ltd",,,,,,,CCK-8,RPMI-8226,Human,Blood,24 h,50,84.324
,article,25226897,Oxide,Graphene,"Nanoon Nanomaterials Technology Co., Ltd",,,,,,,CCK-8,RPMI-8226,Human,Blood,24 h,100,77.248
,article,25226897,Oxide,Graphene,"Nanoon Nanomaterials Technology Co., Ltd",,,,,,,CCK-8,RPMI-8226,Human,Blood,24 h,200,60.442
,article,23378763,Carbon,Graphene,Skyspring Nanomaterials,975,,,-9.61,,,XTT,U-118,Human,Brain,24 h,0,17.519
,article,23378763,Carbon,Graphene,Skyspring Nanomaterials,975,,,-9.61,,,XTT,U-118,Human,Brain,24 h,100,98.837
,article,23378763,Carbon,Graphene,Skyspring Nanomaterials,975,,,-9.61,,,XTT,U-118,Human,Brain,24 h,5,88.923
,article,23378763,Carbon,Graphene,Skyspring Nanomaterials,975,,,-9.61,,,XTT,U-118,Human,Brain,24 h,10,79.077
,article,23378763,Carbon,Graphene,Skyspring Nanomaterials,975,,,-9.61,,,XTT,U-118,Human,Brain,24 h,20,68.615
,article,23378763,Carbon,Graphene,Skyspring Nanomaterials,975,,,-9.61,,,XTT,U-118,Human,Brain,24 h,50,64
,article,23378763,Carbon,Graphene,Skyspring Nanomaterials,975,,,-9.61,,,XTT,U-87 MG,Human,Brain,24 h,0,8.876
,article,23378763,Carbon,Graphene,Skyspring Nanomaterials,975,,,-9.61,,,XTT,U-87 MG,Human,Brain,24 h,100,67.442
,article,23378763,Carbon,Graphene,Skyspring Nanomaterials,975,,,-9.61,,,XTT,U-87 MG,Human,Brain,24 h,5,95.058
,article,23378763,Carbon,Graphene,Skyspring Nanomaterials,975,,,-9.61,,,XTT,U-87 MG,Human,Brain,24 h,10,93.846
,article,23378763,Carbon,Graphene,Skyspring Nanomaterials,975,,,-9.61,,,XTT,U-87 MG,Human,Brain,24 h,20,86.462
,article,23378763,Carbon,Graphene,Skyspring Nanomaterials,975,,,-9.61,,,XTT,U-87 MG,Human,Brain,24 h,50,74.769
,article,26047786,Oxide,Graphene,Self-synthesized,230,,,,,,Cytell Cell Imaging System,MEF,Mouse,Embryo,24 h,0,100
,article,26047786,Oxide,Graphene,Self-synthesized,230,,,,,,Cytell Cell Imaging System,MEF,Mouse,Embryo,24 h,12.5,99.357
,article,26047786,Oxide,Graphene,Self-synthesized,230,,,,,,Cytell Cell Imaging System,MEF,Mouse,Embryo,24 h,25,98.434
,article,26047786,Oxide,Graphene,Self-synthesized,230,,,,,,Cytell Cell Imaging System,MEF,Mouse,Embryo,24 h,50,73.735
,article,26047786,Oxide,Graphene,Self-synthesized,230,,,,,,Cytell Cell Imaging System,MEF,Mouse,Embryo,24 h,100,28.193
,article,26047786,Oxide,Graphene,Self-synthesized,230,,,,,,Cytell Cell Imaging System,MEF,Mouse,Embryo,24 h,0,100
,article,26047786,Oxide,Graphene,Self-synthesized,230,,,,,,Cytell Cell Imaging System,MEF,Mouse,Embryo,24 h,12.5,98.554
,article,26047786,Oxide,Graphene,Self-synthesized,230,,,,,,Cytell Cell Imaging System,MEF,Mouse,Embryo,24 h,25,96.627
,article,26047786,Oxide,Graphene,Self-synthesized,230,,,,,,Cytell Cell Imaging System,MEF,Mouse,Embryo,24 h,50,91.566
,article,26047786,Oxide,Graphene,Self-synthesized,230,,,,,,Cytell Cell Imaging System,MEF,Mouse,Embryo,24 h,100,65.06
,article,26047786,Oxide,Graphene,Self-synthesized,230,,,,,,Cytell Cell Imaging System,MEF,Mouse,Embryo,24 h,0,100
,article,26047786,Oxide,Graphene,Self-synthesized,230,,,,,,Cytell Cell Imaging System,MEF,Mouse,Embryo,24 h,12.5,98.916
,article,26047786,Oxide,Graphene,Self-synthesized,230,,,,,,Cytell Cell Imaging System,MEF,Mouse,Embryo,24 h,25,97.59
,article,26047786,Oxide,Graphene,Self-synthesized,230,,,,,,Cytell Cell Imaging System,MEF,Mouse,Embryo,24 h,50,93.494
,article,26047786,Oxide,Graphene,Self-synthesized,230,,,,,,Cytell Cell Imaging System,MEF,Mouse,Embryo,24 h,100,84.578
,article,22931364,Oxide,SiO2,Polysciences,10.5,12.5,,-43.4,,,MTT,Calu-3,Human,Lung,24 h,0,100
,article,22931364,Oxide,SiO2,Polysciences,10.5,12.5,,-43.4,,,MTT,Calu-3,Human,Lung,24 h,10,100.7812
,article,22931364,Oxide,SiO2,Polysciences,10.5,12.5,,-43.4,,,MTT,Calu-3,Human,Lung,24 h,25,100.7812
,article,22931364,Oxide,SiO2,Polysciences,10.5,12.5,,-43.4,,,MTT,Calu-3,Human,Lung,24 h,50,97.6562
,article,22931364,Oxide,SiO2,Polysciences,10.5,12.5,,-43.4,,,MTT,Calu-3,Human,Lung,24 h,100,100.7812
,article,22931364,Oxide,SiO2,Polysciences,10.5,12.5,,-43.4,,,MTT,Calu-3,Human,Lung,24 h,0,100
,article,22931364,Oxide,SiO2,Polysciences,10.5,12.5,,-43.4,,,MTT,Calu-3,Human,Lung,24 h,10,100
,article,22931364,Oxide,SiO2,Polysciences,10.5,12.5,,-43.4,,,MTT,Calu-3,Human,Lung,24 h,25,101.5625
,article,22931364,Oxide,SiO2,Polysciences,10.5,12.5,,-43.4,,,MTT,Calu-3,Human,Lung,24 h,50,93.75
,article,22931364,Oxide,SiO2,Polysciences,10.5,12.5,,-43.4,,,MTT,Calu-3,Human,Lung,24 h,100,96.0938
,article,22931364,Oxide,SiO2,Polysciences,10.5,12.5,,-43.4,,,MTT,Calu-3,Human,Lung,24 h,0,100
,article,22931364,Oxide,SiO2,Polysciences,10.5,12.5,,-43.4,,,MTT,Calu-3,Human,Lung,24 h,5,58.9041
,article,22931364,Oxide,SiO2,Polysciences,10.5,12.5,,-43.4,,,MTT,Calu-3,Human,Lung,24 h,10,43.8356
,article,22931364,Oxide,SiO2,Polysciences,10.5,12.5,,-43.4,,,MTT,Calu-3,Human,Lung,24 h,25,32.1918
,article,22931364,Oxide,SiO2,Polysciences,10.5,12.5,,-43.4,,,MTT,Calu-3,Human,Lung,24 h,50,24.6575
,article,22931364,Oxide,SiO2,Polysciences,10.5,12.5,,-43.4,,,MTT,Calu-3,Human,Lung,18 h,0,100
,article,22931364,Oxide,SiO2,Polysciences,10.5,12.5,,-43.4,,,MTT,Calu-3,Human,Lung,18 h,5,89.726
,article,22931364,Oxide,SiO2,Polysciences,10.5,12.5,,-43.4,,,MTT,Calu-3,Human,Lung,18 h,10,55.4795
,article,22931364,Oxide,SiO2,Polysciences,10.5,12.5,,-43.4,,,MTT,Calu-3,Human,Lung,18 h,25,26.7123
,article,22931364,Oxide,SiO2,Polysciences,10.5,12.5,,-43.4,,,MTT,Calu-3,Human,Lung,18 h,50,18.4932
,article,22931364,Oxide,SiO2,Polysciences,10.5,12.5,,-43.4,,,MTT,Calu-3,Human,Lung,6 h,0,100
,article,22931364,Oxide,SiO2,Polysciences,10.5,12.5,,-43.4,,,MTT,Calu-3,Human,Lung,6 h,5,94.5205
,article,22931364,Oxide,SiO2,Polysciences,10.5,12.5,,-43.4,,,MTT,Calu-3,Human,Lung,6 h,10,84.9315
,article,22931364,Oxide,SiO2,Polysciences,10.5,12.5,,-43.4,,,MTT,Calu-3,Human,Lung,6 h,25,60.9589
,article,22931364,Oxide,SiO2,Polysciences,10.5,12.5,,-43.4,,,MTT,Calu-3,Human,Lung,6 h,50,40.411
,article,22931364,Oxide,SiO2,Polysciences,10.5,12.5,,-43.4,,,MTT,Calu-3,Human,Lung,2 h,0,100
,article,22931364,Oxide,SiO2,Polysciences,10.5,12.5,,-43.4,,,MTT,Calu-3,Human,Lung,2 h,5,87.6712
,article,22931364,Oxide,SiO2,Polysciences,10.5,12.5,,-43.4,,,MTT,Calu-3,Human,Lung,2 h,10,78.7671
,article,22931364,Oxide,SiO2,Polysciences,10.5,12.5,,-43.4,,,MTT,Calu-3,Human,Lung,2 h,25,58.2192
,article,22931364,Oxide,SiO2,Polysciences,10.5,12.5,,-43.4,,,MTT,Calu-3,Human,Lung,2 h,50,59.589
,article,22131828,Oxide,SiO2,Polysciences,10.5,,,-43.44,,,LDH,HUVECs,Human,Umbilical vein,30 h,0,0
,article,22131828,Oxide,SiO2,Polysciences,10.5,,,-43.44,,,LDH,HUVECs,Human,Umbilical vein,30 h,1,109.4937
,article,22131828,Oxide,SiO2,Polysciences,10.5,,,-43.44,,,LDH,HUVECs,Human,Umbilical vein,30 h,10,97.4684
,article,22131828,Oxide,SiO2,Polysciences,10.5,,,-43.44,,,LDH,HUVECs,Human,Umbilical vein,30 h,50,96.8355
,article,22131828,Oxide,SiO2,Polysciences,10.5,,,-43.44,,,LDH,HUVECs,Human,Umbilical vein,30 h,100,83.5443
,article,22131828,Oxide,SiO2,Polysciences,10.5,,,-43.44,,,LDH,HUVECs,Human,Umbilical vein,15 h,0,100
,article,22131828,Oxide,SiO2,Polysciences,10.5,,,-43.44,,,LDH,HUVECs,Human,Umbilical vein,15 h,1,94.3038
,article,22131828,Oxide,SiO2,Polysciences,10.5,,,-43.44,,,LDH,HUVECs,Human,Umbilical vein,15 h,10,97.4684
,article,22131828,Oxide,SiO2,Polysciences,10.5,,,-43.44,,,LDH,HUVECs,Human,Umbilical vein,15 h,50,95.5696
,article,22131828,Oxide,SiO2,Polysciences,10.5,,,-43.44,,,LDH,HUVECs,Human,Umbilical vein,15 h,100,84.8101
,article,22131828,Oxide,SiO2,Polysciences,10.5,,,-43.44,,,LDH,HUVECs,Human,Umbilical vein,7 h,0,100
,article,22131828,Oxide,SiO2,Polysciences,10.5,,,-43.44,,,LDH,HUVECs,Human,Umbilical vein,7 h,1,118.3544
,article,22131828,Oxide,SiO2,Polysciences,10.5,,,-43.44,,,LDH,HUVECs,Human,Umbilical vein,7 h,10,104.4304
,article,22131828,Oxide,SiO2,Polysciences,10.5,,,-43.44,,,LDH,HUVECs,Human,Umbilical vein,7 h,50,101.8987
,article,22131828,Oxide,SiO2,Polysciences,10.5,,,-43.44,,,LDH,HUVECs,Human,Umbilical vein,7 h,100,100
,article,22131828,Oxide,SiO2,Polysciences,10.5,,,-43.44,,,LDH,HUVECs,Human,Umbilical vein,3 h,0,100
,article,22131828,Oxide,SiO2,Polysciences,10.5,,,-43.44,,,LDH,HUVECs,Human,Umbilical vein,3 h,1,105.0633
,article,22131828,Oxide,SiO2,Polysciences,10.5,,,-43.44,,,LDH,HUVECs,Human,Umbilical vein,3 h,10,106.962
,article,22131828,Oxide,SiO2,Polysciences,10.5,,,-43.44,,,LDH,HUVECs,Human,Umbilical vein,3 h,50,103.7975
,article,22131828,Oxide,SiO2,Polysciences,10.5,,,-43.44,,,LDH,HUVECs,Human,Umbilical vein,3 h,100,107.5949
,article,22131828,Oxide,SiO2,Polysciences,10.5,,,-43.44,,,LDH,HUVECs,Human,Umbilical vein,30 h,0,100
,article,22131828,Oxide,SiO2,Polysciences,10.5,,,-43.44,,,LDH,HUVECs,Human,Umbilical vein,30 h,1,102.4845
,article,22131828,Oxide,SiO2,Polysciences,10.5,,,-43.44,,,LDH,HUVECs,Human,Umbilical vein,30 h,10,100.6211
,article,22131828,Oxide,SiO2,Polysciences,10.5,,,-43.44,,,LDH,HUVECs,Human,Umbilical vein,30 h,50,94.4099
,article,22131828,Oxide,SiO2,Polysciences,10.5,,,-43.44,,,LDH,HUVECs,Human,Umbilical vein,30 h,100,108.0745
,article,22131828,Oxide,SiO2,Polysciences,10.5,,,-43.44,,,LDH,HUVECs,Human,Umbilical vein,15 h,0,100
,article,22131828,Oxide,SiO2,Polysciences,10.5,,,-43.44,,,LDH,HUVECs,Human,Umbilical vein,15 h,1,103.1056
,article,22131828,Oxide,SiO2,Polysciences,10.5,,,-43.44,,,LDH,HUVECs,Human,Umbilical vein,15 h,10,100
,article,22131828,Oxide,SiO2,Polysciences,10.5,,,-43.44,,,LDH,HUVECs,Human,Umbilical vein,15 h,50,98.1366
,article,22131828,Oxide,SiO2,Polysciences,10.5,,,-43.44,,,LDH,HUVECs,Human,Umbilical vein,15 h,100,88.8199
,article,22131828,Oxide,SiO2,Polysciences,10.5,,,-43.44,,,LDH,HUVECs,Human,Umbilical vein,7 h,0,100
,article,22131828,Oxide,SiO2,Polysciences,10.5,,,-43.44,,,LDH,HUVECs,Human,Umbilical vein,7 h,1,106.2112
,article,22131828,Oxide,SiO2,Polysciences,10.5,,,-43.44,,,LDH,HUVECs,Human,Umbilical vein,7 h,10,100
,article,22131828,Oxide,SiO2,Polysciences,10.5,,,-43.44,,,LDH,HUVECs,Human,Umbilical vein,7 h,50,96.8944
,article,22131828,Oxide,SiO2,Polysciences,10.5,,,-43.44,,,LDH,HUVECs,Human,Umbilical vein,7 h,100,93.1677
,article,22131828,Oxide,SiO2,Polysciences,10.5,,,-43.44,,,LDH,HUVECs,Human,Umbilical vein,3 h,0,100
,article,22131828,Oxide,SiO2,Polysciences,10.5,,,-43.44,,,LDH,HUVECs,Human,Umbilical vein,3 h,1,106.2112
,article,22131828,Oxide,SiO2,Polysciences,10.5,,,-43.44,,,LDH,HUVECs,Human,Umbilical vein,3 h,10,102.4845
,article,22131828,Oxide,SiO2,Polysciences,10.5,,,-43.44,,,LDH,HUVECs,Human,Umbilical vein,3 h,50,106.8323
,article,22131828,Oxide,SiO2,Polysciences,10.5,,,-43.44,,,LDH,HUVECs,Human,Umbilical vein,3 h,100,105.5901
