Repository: dydtkddl/nanometaloxide

File: 00datacollection/01s2nano_data.csv (part 50 of 75)
Tags,Source,Info #,Material group,Material type,Manufacturer,Core (or Grain) size (nm),Hydrodynamic size (nm),Size distribution,Surface charge (mV),Surface Area (m^2/g),Shape,Assay method,Cell line (or type),Cell line species,IC origin,Exposure time,Dose (ug/ml),Toxicity value (%)
,article,22131828,Oxide,SiO2,Polysciences,10.5,,,-43.44,,,LDH,HUVECs,Human,Umbilical vein,30 h,0,100
,article,22131828,Oxide,SiO2,Polysciences,10.5,,,-43.44,,,LDH,HUVECs,Human,Umbilical vein,30 h,1,98.7179
,article,22131828,Oxide,SiO2,Polysciences,10.5,,,-43.44,,,LDH,HUVECs,Human,Umbilical vein,30 h,10,92.3077
,article,22131828,Oxide,SiO2,Polysciences,10.5,,,-43.44,,,LDH,HUVECs,Human,Umbilical vein,30 h,25,91.6667
,article,22131828,Oxide,SiO2,Polysciences,10.5,,,-43.44,,,LDH,HUVECs,Human,Umbilical vein,30 h,50,80.1282
,article,22131828,Oxide,SiO2,Polysciences,10.5,,,-43.44,,,LDH,HUVECs,Human,Umbilical vein,15 h,0,100
,article,22131828,Oxide,SiO2,Polysciences,10.5,,,-43.44,,,LDH,HUVECs,Human,Umbilical vein,15 h,1,96.1538
,article,22131828,Oxide,SiO2,Polysciences,10.5,,,-43.44,,,LDH,HUVECs,Human,Umbilical vein,15 h,10,98.7179
,article,22131828,Oxide,SiO2,Polysciences,10.5,,,-43.44,,,LDH,HUVECs,Human,Umbilical vein,15 h,25,102.5641
,article,22131828,Oxide,SiO2,Polysciences,10.5,,,-43.44,,,LDH,HUVECs,Human,Umbilical vein,15 h,50,92.9487
,article,22131828,Oxide,SiO2,Polysciences,10.5,,,-43.44,,,LDH,HUVECs,Human,Umbilical vein,7 h,0,100
,article,22131828,Oxide,SiO2,Polysciences,10.5,,,-43.44,,,LDH,HUVECs,Human,Umbilical vein,7 h,1,99.359
,article,22131828,Oxide,SiO2,Polysciences,10.5,,,-43.44,,,LDH,HUVECs,Human,Umbilical vein,7 h,10,96.1538
,article,22131828,Oxide,SiO2,Polysciences,10.5,,,-43.44,,,LDH,HUVECs,Human,Umbilical vein,7 h,25,103.8462
,article,22131828,Oxide,SiO2,Polysciences,10.5,,,-43.44,,,LDH,HUVECs,Human,Umbilical vein,7 h,50,105.7692
,article,22131828,Oxide,SiO2,Polysciences,10.5,,,-43.44,,,LDH,HUVECs,Human,Umbilical vein,3 h,0,100
,article,22131828,Oxide,SiO2,Polysciences,10.5,,,-43.44,,,LDH,HUVECs,Human,Umbilical vein,3 h,1,100
,article,22131828,Oxide,SiO2,Polysciences,10.5,,,-43.44,,,LDH,HUVECs,Human,Umbilical vein,3 h,10,100
,article,22131828,Oxide,SiO2,Polysciences,10.5,,,-43.44,,,LDH,HUVECs,Human,Umbilical vein,3 h,25,101.2821
,article,22131828,Oxide,SiO2,Polysciences,10.5,,,-43.44,,,LDH,HUVECs,Human,Umbilical vein,3 h,50,98.0769
,article,22131828,Oxide,SiO2,Polysciences,10.5,,,-43.44,,,LDH,HUVECs,Human,Umbilical vein,30 h,0,100
,article,22131828,Oxide,SiO2,Polysciences,10.5,,,-43.44,,,LDH,HUVECs,Human,Umbilical vein,30 h,1,95.339
,article,22131828,Oxide,SiO2,Polysciences,10.5,,,-43.44,,,LDH,HUVECs,Human,Umbilical vein,30 h,5,84.5339
,article,22131828,Oxide,SiO2,Polysciences,10.5,,,-43.44,,,LDH,HUVECs,Human,Umbilical vein,30 h,10,46.3983
,article,22131828,Oxide,SiO2,Polysciences,10.5,,,-43.44,,,LDH,HUVECs,Human,Umbilical vein,30 h,18,52.1186
,article,22131828,Oxide,SiO2,Polysciences,10.5,,,-43.44,,,LDH,HUVECs,Human,Umbilical vein,15 h,0,100
,article,22131828,Oxide,SiO2,Polysciences,10.5,,,-43.44,,,LDH,HUVECs,Human,Umbilical vein,15 h,1,100.4237
,article,22131828,Oxide,SiO2,Polysciences,10.5,,,-43.44,,,LDH,HUVECs,Human,Umbilical vein,15 h,5,96.6102
,article,22131828,Oxide,SiO2,Polysciences,10.5,,,-43.44,,,LDH,HUVECs,Human,Umbilical vein,15 h,10,57.839
,article,22131828,Oxide,SiO2,Polysciences,10.5,,,-43.44,,,LDH,HUVECs,Human,Umbilical vein,15 h,18,24.1526
,article,22131828,Oxide,SiO2,Polysciences,10.5,,,-43.44,,,LDH,HUVECs,Human,Umbilical vein,7 h,0,100
,article,22131828,Oxide,SiO2,Polysciences,10.5,,,-43.44,,,LDH,HUVECs,Human,Umbilical vein,7 h,1,104.2373
,article,22131828,Oxide,SiO2,Polysciences,10.5,,,-43.44,,,LDH,HUVECs,Human,Umbilical vein,7 h,5,104.8729
,article,22131828,Oxide,SiO2,Polysciences,10.5,,,-43.44,,,LDH,HUVECs,Human,Umbilical vein,7 h,10,83.2627
,article,22131828,Oxide,SiO2,Polysciences,10.5,,,-43.44,,,LDH,HUVECs,Human,Umbilical vein,7 h,18,69.2797
,article,22131828,Oxide,SiO2,Polysciences,10.5,,,-43.44,,,LDH,HUVECs,Human,Umbilical vein,3 h,0,100
,article,22131828,Oxide,SiO2,Polysciences,10.5,,,-43.44,,,LDH,HUVECs,Human,Umbilical vein,3 h,1,101.0593
,article,22131828,Oxide,SiO2,Polysciences,10.5,,,-43.44,,,LDH,HUVECs,Human,Umbilical vein,3 h,5,96.6102
,article,22131828,Oxide,SiO2,Polysciences,10.5,,,-43.44,,,LDH,HUVECs,Human,Umbilical vein,3 h,10,98.5169
,article,22131828,Oxide,SiO2,Polysciences,10.5,,,-43.44,,,LDH,HUVECs,Human,Umbilical vein,3 h,18,96.6102
,article,24211531,Oxide,SiO2,Kisker Biotech,27.5,75.1,,-29.5,65,,LDH,BEAS-2B,Human,Lung,20 h,0,94.2
,article,24211531,Oxide,SiO2,Kisker Biotech,27.5,75.1,,-29.5,65,,LDH,BEAS-2B,Human,Lung,20 h,1440,90.6
,article,24211531,Oxide,SiO2,Kisker Biotech,27.5,75.1,,-29.5,65,,LDH,BEAS-2B,Human,Lung,20 h,0,94.1
,article,24211531,Oxide,SiO2,Kisker Biotech,27.5,75.1,,-29.5,65,,LDH,BEAS-2B,Human,Lung,20 h,1440,85.6
,article,24211531,Oxide,SiO2,Kisker Biotech,27.5,75.1,,-29.5,65,,LDH,BEAS-2B,Human,Lung,20 h,0,94.2
,article,24211531,Oxide,SiO2,Kisker Biotech,27.5,75.1,,-29.5,65,,LDH,BEAS-2B,Human,Lung,20 h,200,91.9
,article,24211531,Oxide,SiO2,Kisker Biotech,27.5,75.1,,-29.5,65,,LDH,BEAS-2B,Human,Lung,20 h,0,94.1
,article,24211531,Oxide,SiO2,Kisker Biotech,27.5,75.1,,-29.5,65,,LDH,BEAS-2B,Human,Lung,20 h,200,91.6
,article,15777787,Oxide,SiO2,Kisker Biotech,70,,,,,,Trypan blue,HEp-2,Human,Cervix,48 h,0,92.4092
,article,15777787,Oxide,SiO2,Kisker Biotech,70,,,,,,Trypan blue,HEp-2,Human,Cervix,48 h,25,92.0792
,article,15777787,Oxide,SiO2,Kisker Biotech,70,,,,,,Trypan blue,HEp-2,Human,Cervix,24 h,0,92.7393
,article,15777787,Oxide,SiO2,Kisker Biotech,70,,,,,,Trypan blue,HEp-2,Human,Cervix,24 h,25,92.0792
,article,15777787,Oxide,SiO2,Kisker Biotech,70,,,,,,Trypan blue,HEp-2,Human,Cervix,48 h,0,94.0397
,article,15777787,Oxide,SiO2,Kisker Biotech,70,,,,,,Trypan blue,HEp-2,Human,Cervix,48 h,25,88.4106
,article,15777787,Oxide,SiO2,Kisker Biotech,70,,,,,,Trypan blue,HEp-2,Human,Cervix,24 h,0,94.4079
,article,15777787,Oxide,SiO2,Kisker Biotech,70,,,,,,Trypan blue,HEp-2,Human,Cervix,24 h,25,94.4079
,article,24449423,Oxide,SiO2,Sigma Aldrich,7,,,-9.8,395,,MTT,A549,Human,Lung,48 h,10,80.8
,article,24449423,Oxide,SiO2,Sigma Aldrich,7,,,-9.8,395,,MTT,A549,Human,Lung,48 h,25,64.8
,article,24449423,Oxide,SiO2,Sigma Aldrich,7,,,-9.8,395,,MTT,A549,Human,Lung,48 h,50,64
,article,24449423,Oxide,SiO2,Sigma Aldrich,7,,,-9.8,395,,MTT,A549,Human,Lung,48 h,100,75.2
,article,24449423,Oxide,SiO2,Sigma Aldrich,7,,,-9.8,395,,MTT,A549,Human,Lung,48 h,10,73.6
,article,24449423,Oxide,SiO2,Sigma Aldrich,7,,,-9.8,395,,MTT,A549,Human,Lung,48 h,25,65.6
,article,24449423,Oxide,SiO2,Sigma Aldrich,7,,,-9.8,395,,MTT,A549,Human,Lung,48 h,50,64.8
,article,24449423,Oxide,SiO2,Sigma Aldrich,7,,,-9.8,395,,MTT,A549,Human,Lung,48 h,100,64
,article,24449423,Oxide,SiO2,Sigma Aldrich,7,,,-9.8,395,,MTT,A549,Human,Lung,48 h,10,66.4
,article,24449423,Oxide,SiO2,Sigma Aldrich,7,,,-9.8,395,,MTT,A549,Human,Lung,48 h,25,58.4
,article,24449423,Oxide,SiO2,Sigma Aldrich,7,,,-9.8,395,,MTT,A549,Human,Lung,48 h,50,62.4
,article,24449423,Oxide,SiO2,Sigma Aldrich,7,,,-9.8,395,,MTT,A549,Human,Lung,48 h,100,63.2
,article,24449423,Oxide,SiO2,Sigma Aldrich,7,,,-9.8,395,,MTT,A549,Human,Lung,24 h,10,93.2773
,article,24449423,Oxide,SiO2,Sigma Aldrich,7,,,-9.8,395,,MTT,A549,Human,Lung,24 h,25,93.2773
,article,24449423,Oxide,SiO2,Sigma Aldrich,7,,,-9.8,395,,MTT,A549,Human,Lung,24 h,50,95.7983
,article,24449423,Oxide,SiO2,Sigma Aldrich,7,,,-9.8,395,,MTT,A549,Human,Lung,24 h,100,95.7983
,article,24449423,Oxide,SiO2,Sigma Aldrich,7,,,-9.8,395,,MTT,A549,Human,Lung,24 h,10,101.6807
,article,24449423,Oxide,SiO2,Sigma Aldrich,7,,,-9.8,395,,MTT,A549,Human,Lung,24 h,25,99.1597
,article,24449423,Oxide,SiO2,Sigma Aldrich,7,,,-9.8,395,,MTT,A549,Human,Lung,24 h,50,100
,article,24449423,Oxide,SiO2,Sigma Aldrich,7,,,-9.8,395,,MTT,A549,Human,Lung,24 h,100,94.958
,article,24449423,Oxide,SiO2,Sigma Aldrich,7,,,-9.8,395,,MTT,A549,Human,Lung,24 h,10,96.6387
,article,24449423,Oxide,SiO2,Sigma Aldrich,7,,,-9.8,395,,MTT,A549,Human,Lung,24 h,20,93.2773
,article,24449423,Oxide,SiO2,Sigma Aldrich,7,,,-9.8,395,,MTT,A549,Human,Lung,24 h,50,93.2773
,article,24449423,Oxide,SiO2,Sigma Aldrich,7,,,-9.8,395,,MTT,A549,Human,Lung,24 h,100,89.916
,article,24449423,Oxide,SiO2,Sigma Aldrich,7,,,-9.8,395,,MTT,A549,Human,Lung,48 h,10,68.8
,article,24449423,Oxide,SiO2,Sigma Aldrich,7,,,-9.8,395,,MTT,A549,Human,Lung,48 h,25,68
,article,24449423,Oxide,SiO2,Sigma Aldrich,7,,,-9.8,395,,MTT,A549,Human,Lung,48 h,50,67.2
,article,24449423,Oxide,SiO2,Sigma Aldrich,7,,,-9.8,395,,MTT,A549,Human,Lung,48 h,100,61.6
,article,24449423,Oxide,SiO2,Sigma Aldrich,7,,,-9.8,395,,MTT,A549,Human,Lung,24 h,10,100
,article,24449423,Oxide,SiO2,Sigma Aldrich,7,,,-9.8,395,,MTT,A549,Human,Lung,24 h,25,94.958
,article,24449423,Oxide,SiO2,Sigma Aldrich,7,,,-9.8,395,,MTT,A549,Human,Lung,24 h,50,96.6387
,article,24449423,Oxide,SiO2,Sigma Aldrich,7,,,-9.8,395,,MTT,A549,Human,Lung,24 h,100,93.2773
,article,22924492,Oxide,SiO2,Degussa-Evonik,16,,,,,,MTS,BEAS-2B,Human,Lung,24 h,10,92.1257
,article,22924492,Oxide,SiO2,Degussa-Evonik,16,,,,,,MTS,BEAS-2B,Human,Lung,24 h,25,92.1257
,article,22924492,Oxide,SiO2,Degussa-Evonik,16,,,,,,MTS,BEAS-2B,Human,Lung,24 h,50,81.7745
,article,22924492,Oxide,SiO2,Degussa-Evonik,16,,,,,,MTS,BEAS-2B,Human,Lung,24 h,100,61.0721
,article,22924492,Oxide,SiO2,Degussa-Evonik,16,,,,,,MTS,BEAS-2B,Human,Lung,24 h,200,43.7338
,article,21819260,Oxide,Fe3O4,Sigma Aldrich,25,,,,,,XTT,BEAS-2B,Human,Lung,24 h,10,93.9
,article,21819260,Oxide,Fe3O4,Sigma Aldrich,25,,,,,,XTT,BEAS-2B,Human,Lung,24 h,50,92.4
,article,21819260,Oxide,Fe3O4,Sigma Aldrich,25,,,,,,XTT,BEAS-2B,Human,Lung,24 h,100,86.4
,article,21819260,Oxide,Fe3O4,Sigma Aldrich,25,,,,,,XTT,BEAS-2B,Human,Lung,24 h,250,83.3
,article,20441945,Oxide,SiO2,Degussa-Evonik,15,,,,,,MTS,A549,Human,Lung,48 h,5,99
,article,20441945,Oxide,SiO2,Degussa-Evonik,15,,,,,,MTS,A549,Human,Lung,48 h,10,98.3
,article,20441945,Oxide,SiO2,Degussa-Evonik,15,,,,,,MTS,A549,Human,Lung,48 h,25,90.4
,article,20441945,Oxide,SiO2,Degussa-Evonik,15,,,,,,MTS,A549,Human,Lung,48 h,50,88.2
,article,20441945,Oxide,SiO2,Degussa-Evonik,15,,,,,,MTS,A549,Human,Lung,48 h,75,83.9
,article,20441945,Oxide,SiO2,Degussa-Evonik,15,,,,,,MTS,A549,Human,Lung,48 h,100,78.3
,article,20079395,Carbon,Carbon black,,15,,,-22,,,MTT,D384,,,48 h,1,79.7101
,article,20079395,Carbon,Carbon black,,15,,,-22,,,MTT,D384,,,48 h,10,78.3514
,article,20079395,Carbon,Carbon black,,15,,,-22,,,MTT,D384,,,48 h,100,37.5906
,article,20079395,Carbon,Carbon black,,15,,,-22,,,MTT,D384,,,24 h,1,99.0385
,article,20079395,Carbon,Carbon black,,15,,,-22,,,MTT,D384,,,24 h,10,87.5
,article,20079395,Carbon,Carbon black,,15,,,-22,,,MTT,D384,,,24 h,100,45.1923
,article,20079395,Carbon,Carbon black,,15,,,-22,,,MTT,A549,Human,Lung,48 h,1,92.128
,article,20079395,Carbon,Carbon black,,15,,,-22,,,MTT,A549,Human,Lung,48 h,10,65.3114
,article,20079395,Carbon,Carbon black,,15,,,-22,,,MTT,A549,Human,Lung,48 h,100,50.6055
,article,20079395,Carbon,Carbon black,,15,,,-22,,,MTT,A549,Human,Lung,24 h,1,98.0603
,article,20079395,Carbon,Carbon black,,15,,,-22,,,MTT,A549,Human,Lung,24 h,10,74.3534
,article,20079395,Carbon,Carbon black,,15,,,-22,,,MTT,A549,Human,Lung,24 h,100,69.5043
,article,19022359,Oxide,SiO2,Degussa-Evonik,12,,,,,,MTT,RAW 264.7,Mouse,Blood,96 h,5,53.6111
,article,19022359,Oxide,SiO2,Degussa-Evonik,12,,,,,,MTT,RAW 264.7,Mouse,Blood,96 h,10,50
,article,19022359,Oxide,SiO2,Degussa-Evonik,12,,,,,,MTT,RAW 264.7,Mouse,Blood,96 h,20,32.5
,article,19022359,Oxide,SiO2,Degussa-Evonik,12,,,,,,MTT,RAW 264.7,Mouse,Blood,96 h,40,17.2222
,article,19022359,Oxide,SiO2,Degussa-Evonik,12,,,,,,MTT,RAW 264.7,Mouse,Blood,72 h,5,78.6111
,article,19022359,Oxide,SiO2,Degussa-Evonik,12,,,,,,MTT,RAW 264.7,Mouse,Blood,72 h,10,61.9444
,article,19022359,Oxide,SiO2,Degussa-Evonik,12,,,,,,MTT,RAW 264.7,Mouse,Blood,72 h,20,43.0556
,article,19022359,Oxide,SiO2,Degussa-Evonik,12,,,,,,MTT,RAW 264.7,Mouse,Blood,72 h,40,28.0556
,article,19022359,Oxide,SiO2,Degussa-Evonik,12,,,,,,MTT,RAW 264.7,Mouse,Blood,48 h,5,85.2778
,article,19022359,Oxide,SiO2,Degussa-Evonik,12,,,,,,MTT,RAW 264.7,Mouse,Blood,48 h,10,70.5556
,article,19022359,Oxide,SiO2,Degussa-Evonik,12,,,,,,MTT,RAW 264.7,Mouse,Blood,48 h,20,55.2778
,article,19022359,Oxide,SiO2,Degussa-Evonik,12,,,,,,MTT,RAW 264.7,Mouse,Blood,48 h,40,39.4444
,article,19022359,Oxide,SiO2,Degussa-Evonik,12,,,,,,MTT,RAW 264.7,Mouse,Blood,24 h,5,95.8333
,article,19022359,Oxide,SiO2,Degussa-Evonik,12,,,,,,MTT,RAW 264.7,Mouse,Blood,24 h,10,85.5556
,article,19022359,Oxide,SiO2,Degussa-Evonik,12,,,,,,MTT,RAW 264.7,Mouse,Blood,24 h,20,72.7778
,article,19022359,Oxide,SiO2,Degussa-Evonik,12,,,,,,MTT,RAW 264.7,Mouse,Blood,24 h,40,50.5556
,article,25326698,Oxide,ZnO,Basf,135,130,,,14,,AK,hLiMM,,,360 h,0,99.7
,article,25326698,Oxide,ZnO,Basf,135,130,,,14,,AK,hLiMM,,,360 h,1,95.9
,article,25326698,Oxide,ZnO,Basf,135,130,,,14,,AK,hLiMM,,,360 h,2,90.7
,article,25326698,Oxide,ZnO,Basf,135,130,,,14,,AK,hLiMM,,,360 h,4,89.7
,article,25326698,Oxide,ZnO,Basf,135,130,,,14,,AK,hLiMM,,,360 h,8,88.3
,article,25326698,Oxide,ZnO,Basf,135,130,,,14,,AK,hLiMM,,,168 h,0,99.3
,article,25326698,Oxide,ZnO,Basf,135,130,,,14,,AK,hLiMM,,,168 h,1,97.9
,article,25326698,Oxide,ZnO,Basf,135,130,,,14,,AK,hLiMM,,,168 h,2,96.7
,article,25326698,Oxide,ZnO,Basf,135,130,,,14,,AK,hLiMM,,,168 h,4,98.3
,article,25326698,Oxide,ZnO,Basf,135,130,,,14,,AK,hLiMM,,,168 h,8,93.3
,article,25326698,Oxide,ZnO,Basf,135,130,,,14,,AK,hLiMM,,,24 h,0,99.7
,article,25326698,Oxide,ZnO,Basf,135,130,,,14,,AK,hLiMM,,,24 h,1,99.6
,article,25326698,Oxide,ZnO,Basf,135,130,,,14,,AK,hLiMM,,,24 h,2,95.7
,article,25326698,Oxide,ZnO,Basf,135,130,,,14,,AK,hLiMM,,,24 h,4,95.8
,article,25326698,Oxide,ZnO,Basf,135,130,,,14,,AK,hLiMM,,,24 h,8,96.6
,article,20145735,Metal,Ag,NanoAmor,,,,,,,CellTiter-Glo®,MT-2,Human,Lymphocyte,48 h,1300,50
,article,20145735,Metal,Ag,NanoAmor,,,,,,,CellTiter-Glo®,PBMC,Human,Blood,48 h,1110,50
,article,24944520,Oxide,ZnO,Basf,53,336,,,,,MTT,FE1-MML,,,24 h,0,97.9
,article,24944520,Oxide,ZnO,Basf,53,336,,,,,MTT,FE1-MML,,,24 h,3.125,96.6
,article,24944520,Oxide,ZnO,Basf,53,336,,,,,MTT,FE1-MML,,,24 h,6.25,94.9
,article,24944520,Oxide,ZnO,Basf,53,336,,,,,MTT,FE1-MML,,,24 h,12.5,86
,article,24944520,Oxide,ZnO,Basf,53,336,,,,,MTT,FE1-MML,,,24 h,25,59.6
,article,24944520,Oxide,ZnO,Basf,53,336,,,,,MTT,FE1-MML,,,24 h,50,24.3
,article,24944520,Oxide,ZnO,Basf,53,336,,,,,MTT,FE1-MML,,,24 h,0,97.4
,article,24944520,Oxide,ZnO,Basf,53,336,,,,,MTT,FE1-MML,,,24 h,3.125,94.5
,article,24944520,Oxide,ZnO,Basf,53,336,,,,,MTT,FE1-MML,,,24 h,6.25,91.1
,article,24944520,Oxide,ZnO,Basf,53,336,,,,,MTT,FE1-MML,,,24 h,12.5,84.3
,article,24944520,Oxide,ZnO,Basf,53,336,,,,,MTT,FE1-MML,,,24 h,25,55.7
,article,24944520,Oxide,ZnO,Basf,53,336,,,,,MTT,FE1-MML,,,24 h,50,23
,article,23617532,Oxide,ZnO,Basf,110,362.4,,-12.6,18,,WST,HK-2,Human,Kidney,24 h,0.64,20
,article,23617532,Oxide,ZnO,Basf,110,362.4,,-12.6,18,,WST,HK-2,Human,Kidney,24 h,1,50
,article,23617532,Oxide,ZnO,Basf,110,332,,-11.4,18,,WST,HK-2,Human,Kidney,24 h,0.64,20
,article,23617532,Oxide,ZnO,Basf,110,332,,-11.4,18,,WST,HK-2,Human,Kidney,24 h,2.5,50
,article,23617532,Oxide,ZnO,Basf,110,362.4,,-12.6,18,,WST,HK-2,Human,Kidney,24 h,0.5,20
,article,23617532,Oxide,ZnO,Basf,110,362.4,,-12.6,18,,WST,HK-2,Human,Kidney,24 h,0.9,50
,article,23617532,Oxide,ZnO,Basf,110,332,,-11.4,18,,WST,HK-2,Human,Kidney,24 h,0.8,20
,article,23617532,Oxide,ZnO,Basf,110,332,,-11.4,18,,WST,HK-2,Human,Kidney,24 h,2.5,50
,article,22812506,Oxide,ZnO,Basf,110,313,,,18,,WST,C3A,Human,Liver,24 h,0,100
,article,22812506,Oxide,ZnO,Basf,110,313,,,18,,WST,C3A,Human,Liver,24 h,5,70.2
,article,22812506,Oxide,ZnO,Basf,110,313,,,18,,WST,C3A,Human,Liver,24 h,12.5,57.9
,article,22812506,Oxide,ZnO,Basf,110,313,,,18,,WST,C3A,Human,Liver,24 h,25,30
,article,22812506,Oxide,ZnO,Basf,110,313,,,18,,WST,C3A,Human,Liver,24 h,40,16.3
,article,22812506,Oxide,ZnO,Basf,110,313,,,18,,WST,C3A,Human,Liver,24 h,80,5
,article,22812506,Oxide,ZnO,Basf,110,313,,,18,,WST,C3A,Human,Liver,24 h,0,99.7
,article,22812506,Oxide,ZnO,Basf,110,313,,,18,,WST,C3A,Human,Liver,24 h,5,63.9
,article,22812506,Oxide,ZnO,Basf,110,313,,,18,,WST,C3A,Human,Liver,24 h,12.5,31.3
,article,22812506,Oxide,ZnO,Basf,110,313,,,18,,WST,C3A,Human,Liver,24 h,25,14.9
,article,22812506,Oxide,ZnO,Basf,110,313,,,18,,WST,C3A,Human,Liver,24 h,40,8.3
,article,22812506,Oxide,ZnO,Basf,110,313,,,18,,WST,C3A,Human,Liver,24 h,80,3.1
,article,24758038,Oxide,ZnO,Alfa Aesar,25,200,,,,,MTT,HeLa,Human,Cervix,12 h,0,100.4
,article,24758038,Oxide,ZnO,Alfa Aesar,25,200,,,,,MTT,HeLa,Human,Cervix,12 h,10,93
,article,24758038,Oxide,ZnO,Alfa Aesar,25,200,,,,,MTT,HeLa,Human,Cervix,12 h,20,89.6
,article,24758038,Oxide,ZnO,Alfa Aesar,25,200,,,,,MTT,HeLa,Human,Cervix,12 h,40,48.5
,article,24758038,Oxide,ZnO,Alfa Aesar,25,200,,,,,MTT,HeLa,Human,Cervix,12 h,60,31.1
,article,24758038,Oxide,ZnO,Alfa Aesar,25,200,,,,,MTT,HeLa,Human,Cervix,12 h,0,100
,article,24758038,Oxide,ZnO,Alfa Aesar,25,200,,,,,MTT,HeLa,Human,Cervix,12 h,10,79.2
,article,24758038,Oxide,ZnO,Alfa Aesar,25,200,,,,,MTT,HeLa,Human,Cervix,12 h,20,78
,article,24758038,Oxide,ZnO,Alfa Aesar,25,200,,,,,MTT,HeLa,Human,Cervix,12 h,40,22.7
,article,24758038,Oxide,ZnO,Alfa Aesar,25,200,,,,,MTT,HeLa,Human,Cervix,12 h,60,17.3
,article,24575710,Oxide,ZnO,Alfa Aesar,,110,,-14,,,MTT,HaCaT,Human,Skin,24 h,0.01,96.8
,article,24575710,Oxide,ZnO,Alfa Aesar,,110,,-14,,,MTT,HaCaT,Human,Skin,24 h,0.1,93.3
,article,24575710,Oxide,ZnO,Alfa Aesar,,110,,-14,,,MTT,HaCaT,Human,Skin,24 h,1,89.8
,article,24575710,Oxide,ZnO,Alfa Aesar,,110,,-14,,,MTT,HaCaT,Human,Skin,24 h,10,89.8
,article,24575710,Oxide,ZnO,Alfa Aesar,,110,,-14,,,MTT,HaCaT,Human,Skin,24 h,100,76.5
,article,24575710,Oxide,ZnO,Alfa Aesar,,110,,-14,,,MTT,HaCaT,Human,Skin,24 h,1000,49.1
,article,24575710,Oxide,ZnO,Alfa Aesar,,110,,-14,,,MTT,HT-29,Human,Colon,24 h,0.01,100.6
,article,24575710,Oxide,ZnO,Alfa Aesar,,110,,-14,,,MTT,HT-29,Human,Colon,24 h,0.1,95.7
,article,24575710,Oxide,ZnO,Alfa Aesar,,110,,-14,,,MTT,HT-29,Human,Colon,24 h,1,96.4
,article,24575710,Oxide,ZnO,Alfa Aesar,,110,,-14,,,MTT,HT-29,Human,Colon,24 h,10,90.9
,article,24575710,Oxide,ZnO,Alfa Aesar,,110,,-14,,,MTT,HT-29,Human,Colon,24 h,100,68.7
,article,24575710,Oxide,ZnO,Alfa Aesar,,110,,-14,,,MTT,HT-29,Human,Colon,24 h,1000,43
,article,24575710,Oxide,ZnO,Alfa Aesar,,110,,-14,,,MTT,A549,Human,Lung,24 h,0.01,96.6
,article,24575710,Oxide,ZnO,Alfa Aesar,,110,,-14,,,MTT,A549,Human,Lung,24 h,0.1,95.9
,article,24575710,Oxide,ZnO,Alfa Aesar,,110,,-14,,,MTT,A549,Human,Lung,24 h,1,93.1
,article,24575710,Oxide,ZnO,Alfa Aesar,,110,,-14,,,MTT,A549,Human,Lung,24 h,10,64.8
,article,24575710,Oxide,ZnO,Alfa Aesar,,110,,-14,,,MTT,A549,Human,Lung,24 h,100,83.4
,article,24575710,Oxide,ZnO,Alfa Aesar,,110,,-14,,,MTT,A549,Human,Lung,24 h,1000,40
,article,24575710,Oxide,ZnO,Alfa Aesar,,110,,-14,,,MTT,HaCaT,Human,Skin,24 h,0.01,92.6
,article,24575710,Oxide,ZnO,Alfa Aesar,,110,,-14,,,MTT,HaCaT,Human,Skin,24 h,0.1,95.4
,article,24575710,Oxide,ZnO,Alfa Aesar,,110,,-14,,,MTT,HaCaT,Human,Skin,24 h,1,63.9
,article,24575710,Oxide,ZnO,Alfa Aesar,,110,,-14,,,MTT,HaCaT,Human,Skin,24 h,10,29.5
,article,24575710,Oxide,ZnO,Alfa Aesar,,110,,-14,,,MTT,HaCaT,Human,Skin,24 h,100,32.3
,article,24575710,Oxide,ZnO,Alfa Aesar,,110,,-14,,,MTT,HaCaT,Human,Skin,24 h,1000,22.5
,article,24575710,Oxide,ZnO,Alfa Aesar,,110,,-14,,,MTT,HT-29,Human,Colon,24 h,0.01,98.5
,article,24575710,Oxide,ZnO,Alfa Aesar,,110,,-14,,,MTT,HT-29,Human,Colon,24 h,0.1,98.5
,article,24575710,Oxide,ZnO,Alfa Aesar,,110,,-14,,,MTT,HT-29,Human,Colon,24 h,1,98.5
,article,24575710,Oxide,ZnO,Alfa Aesar,,110,,-14,,,MTT,HT-29,Human,Colon,24 h,10,88.1
,article,24575710,Oxide,ZnO,Alfa Aesar,,110,,-14,,,MTT,HT-29,Human,Colon,24 h,100,36.1
,article,24575710,Oxide,ZnO,Alfa Aesar,,110,,-14,,,MTT,HT-29,Human,Colon,24 h,1000,26.4
,article,24575710,Oxide,ZnO,Alfa Aesar,,110,,-14,,,MTT,A549,Human,Lung,24 h,0.01,97.9
,article,24575710,Oxide,ZnO,Alfa Aesar,,110,,-14,,,MTT,A549,Human,Lung,24 h,0.1,95.2
,article,24575710,Oxide,ZnO,Alfa Aesar,,110,,-14,,,MTT,A549,Human,Lung,24 h,1,95.9
,article,24575710,Oxide,ZnO,Alfa Aesar,,110,,-14,,,MTT,A549,Human,Lung,24 h,10,70.3
,article,24575710,Oxide,ZnO,Alfa Aesar,,110,,-14,,,MTT,A549,Human,Lung,24 h,100,35.9
,article,24575710,Oxide,ZnO,Alfa Aesar,,110,,-14,,,MTT,A549,Human,Lung,24 h,1000,37.2
,article,23142470,Oxide,ZnO,Alfa Aesar,70,110.8,,-20.3,,,WST,THP-1,Human,Blood,24 h,9.7,113.4
,article,23142470,Oxide,ZnO,Alfa Aesar,70,110.8,,-20.3,,,WST,THP-1,Human,Blood,24 h,19.8,85.8
,article,23142470,Oxide,ZnO,Alfa Aesar,70,110.8,,-20.3,,,WST,THP-1,Human,Blood,24 h,38.7,55.5
,article,23142470,Oxide,ZnO,Alfa Aesar,70,110.8,,-20.3,,,WST,THP-1,Human,Blood,24 h,78,25.9
,article,23142470,Oxide,ZnO,Alfa Aesar,70,110.8,,-20.3,,,WST,THP-1,Human,Blood,24 h,155.1,10.9
,article,23142470,Oxide,ZnO,Alfa Aesar,70,110.8,,-20.3,,,WST,THP-1,Human,Blood,24 h,300,2
,article,23142470,Oxide,ZnO,Alfa Aesar,70,110.8,,-20.3,,,WST,THP-1,Human,Blood,24 h,480.6,0
,article,23142470,Oxide,ZnO,Alfa Aesar,70,110.8,,-20.3,,,WST,THP-1,Human,Blood,24 h,9.8,105.3
,article,23142470,Oxide,ZnO,Alfa Aesar,70,110.8,,-20.3,,,WST,THP-1,Human,Blood,24 h,20,123.9
,article,23142470,Oxide,ZnO,Alfa Aesar,70,110.8,,-20.3,,,WST,THP-1,Human,Blood,24 h,37.2,113.4
,article,23142470,Oxide,ZnO,Alfa Aesar,70,110.8,,-20.3,,,WST,THP-1,Human,Blood,24 h,77,67.2
,article,23142470,Oxide,ZnO,Alfa Aesar,70,110.8,,-20.3,,,WST,THP-1,Human,Blood,24 h,153,35.6
,article,23142470,Oxide,ZnO,Alfa Aesar,70,110.8,,-20.3,,,WST,THP-1,Human,Blood,24 h,312.3,16.2
,article,23142470,Oxide,ZnO,Alfa Aesar,70,110.8,,-20.3,,,WST,THP-1,Human,Blood,24 h,474.2,9.3
,article,23142470,Oxide,ZnO,Alfa Aesar,70,110.8,,-20.3,,,WST,THP-1,Human,Blood,24 h,8,130
,article,23142470,Oxide,ZnO,Alfa Aesar,70,110.8,,-20.3,,,WST,THP-1,Human,Blood,24 h,15.9,121.5
,article,23142470,Oxide,ZnO,Alfa Aesar,70,110.8,,-20.3,,,WST,THP-1,Human,Blood,24 h,31.7,106.1
,article,23142470,Oxide,ZnO,Alfa Aesar,70,110.8,,-20.3,,,WST,THP-1,Human,Blood,24 h,64.6,92.7
,article,23142470,Oxide,ZnO,Alfa Aesar,70,110.8,,-20.3,,,WST,THP-1,Human,Blood,24 h,128.4,57.1
,article,23142470,Oxide,ZnO,Alfa Aesar,70,110.8,,-20.3,,,WST,THP-1,Human,Blood,24 h,255.2,25.5
,article,23142470,Oxide,ZnO,Alfa Aesar,70,110.8,,-20.3,,,WST,THP-1,Human,Blood,24 h,372.2,15
,article,22263564,Oxide,ZnO,Basf,135,306,,,14,,WST,C3A,Human,Liver,24 h,0,100.2857
,article,22263564,Oxide,ZnO,Basf,135,306,,,14,,WST,C3A,Human,Liver,24 h,0.16,96.5714
,article,22263564,Oxide,ZnO,Basf,135,306,,,14,,WST,C3A,Human,Liver,24 h,0.31,95.4286
,article,22263564,Oxide,ZnO,Basf,135,306,,,14,,WST,C3A,Human,Liver,24 h,0.63,89.4286
,article,22263564,Oxide,ZnO,Basf,135,306,,,14,,WST,C3A,Human,Liver,24 h,1.25,87.4286
,article,22263564,Oxide,ZnO,Basf,135,306,,,14,,WST,C3A,Human,Liver,24 h,2.5,83.1429
,article,22263564,Oxide,ZnO,Basf,135,306,,,14,,WST,C3A,Human,Liver,24 h,5,87.7143
,article,22263564,Oxide,ZnO,Basf,135,306,,,14,,WST,C3A,Human,Liver,24 h,10,77.4286
,article,22263564,Oxide,ZnO,Basf,135,306,,,14,,WST,C3A,Human,Liver,24 h,20,71.1429
,article,22263564,Oxide,ZnO,Basf,135,306,,,14,,WST,C3A,Human,Liver,24 h,40,68.5714
,article,22263564,Oxide,ZnO,Basf,135,306,,,14,,WST,C3A,Human,Liver,24 h,80,63.1429
,article,22263564,Oxide,ZnO,Basf,135,306,,,14,,WST,C3A,Human,Liver,24 h,0,98.8506
,article,22263564,Oxide,ZnO,Basf,135,306,,,14,,WST,C3A,Human,Liver,24 h,0.16,98.5632
,article,22263564,Oxide,ZnO,Basf,135,306,,,14,,WST,C3A,Human,Liver,24 h,0.31,98.2759
,article,22263564,Oxide,ZnO,Basf,135,306,,,14,,WST,C3A,Human,Liver,24 h,0.63,98.5632
,article,22263564,Oxide,ZnO,Basf,135,306,,,14,,WST,C3A,Human,Liver,24 h,1.25,98.2759
,article,22263564,Oxide,ZnO,Basf,135,306,,,14,,WST,C3A,Human,Liver,24 h,2.5,87.6437
,article,22263564,Oxide,ZnO,Basf,135,306,,,14,,WST,C3A,Human,Liver,24 h,5,82.4713
,article,22263564,Oxide,ZnO,Basf,135,306,,,14,,WST,C3A,Human,Liver,24 h,10,74.7126
,article,22263564,Oxide,ZnO,Basf,135,306,,,14,,WST,C3A,Human,Liver,24 h,20,67.2414
,article,22263564,Oxide,ZnO,Basf,135,306,,,14,,WST,C3A,Human,Liver,24 h,40,65.8046
,article,22263564,Oxide,ZnO,Basf,135,306,,,14,,WST,C3A,Human,Liver,24 h,80,62.3563
,article,22263564,Oxide,ZnO,Basf,135,306,,,14,,WST,C3A,Human,Liver,24 h,0,99.169
,article,22263564,Oxide,ZnO,Basf,135,306,,,14,,WST,C3A,Human,Liver,24 h,0.16,99.723
,article,22263564,Oxide,ZnO,Basf,135,306,,,14,,WST,C3A,Human,Liver,24 h,0.31,93.3518
,article,22263564,Oxide,ZnO,Basf,135,306,,,14,,WST,C3A,Human,Liver,24 h,0.63,86.7036
,article,22263564,Oxide,ZnO,Basf,135,306,,,14,,WST,C3A,Human,Liver,24 h,1.25,67.59
,article,22263564,Oxide,ZnO,Basf,135,306,,,14,,WST,C3A,Human,Liver,24 h,2.5,37.3961
,article,22263564,Oxide,ZnO,Basf,135,306,,,14,,WST,C3A,Human,Liver,24 h,5,27.4238
,article,22263564,Oxide,ZnO,Basf,135,306,,,14,,WST,C3A,Human,Liver,24 h,10,22.1607
,article,22263564,Oxide,ZnO,Basf,135,306,,,14,,WST,C3A,Human,Liver,24 h,20,16.6205
,article,22263564,Oxide,ZnO,Basf,135,306,,,14,,WST,C3A,Human,Liver,24 h,40,11.3573
,article,22263564,Oxide,ZnO,Basf,135,306,,,14,,WST,C3A,Human,Liver,24 h,80,7.2022
,article,22263564,Oxide,ZnO,Basf,135,306,,,14,,WST,C3A,Human,Liver,24 h,0,99.7143
,article,22263564,Oxide,ZnO,Basf,135,306,,,14,,WST,C3A,Human,Liver,24 h,0.16,99.4286
,article,22263564,Oxide,ZnO,Basf,135,306,,,14,,WST,C3A,Human,Liver,24 h,0.31,99.1429
,article,22263564,Oxide,ZnO,Basf,135,306,,,14,,WST,C3A,Human,Liver,24 h,0.63,99.1429
,article,22263564,Oxide,ZnO,Basf,135,306,,,14,,WST,C3A,Human,Liver,24 h,1.25,98.5714
,article,22263564,Oxide,ZnO,Basf,135,306,,,14,,WST,C3A,Human,Liver,24 h,2.5,98.5714
,article,22263564,Oxide,ZnO,Basf,135,306,,,14,,WST,C3A,Human,Liver,24 h,5,98.5714
,article,22263564,Oxide,ZnO,Basf,135,306,,,14,,WST,C3A,Human,Liver,24 h,10,92.2857
,article,22263564,Oxide,ZnO,Basf,135,306,,,14,,WST,C3A,Human,Liver,24 h,20,88.5714
,article,22263564,Oxide,ZnO,Basf,135,306,,,14,,WST,C3A,Human,Liver,24 h,40,86
,article,22263564,Oxide,ZnO,Basf,135,306,,,14,,WST,C3A,Human,Liver,24 h,80,80.5714
,article,22263564,Oxide,ZnO,Basf,135,306,,,14,,WST,C3A,Human,Liver,24 h,0,100.8571
,article,22263564,Oxide,ZnO,Basf,135,306,,,14,,WST,C3A,Human,Liver,24 h,0.16,100.5714
,article,22263564,Oxide,ZnO,Basf,135,306,,,14,,WST,C3A,Human,Liver,24 h,0.31,95.7143
,article,22263564,Oxide,ZnO,Basf,135,306,,,14,,WST,C3A,Human,Liver,24 h,0.63,91.1429
,article,22263564,Oxide,ZnO,Basf,135,306,,,14,,WST,C3A,Human,Liver,24 h,1.25,87.1429
,article,22263564,Oxide,ZnO,Basf,135,306,,,14,,WST,C3A,Human,Liver,24 h,2.5,77.7143
,article,22263564,Oxide,ZnO,Basf,135,306,,,14,,WST,C3A,Human,Liver,24 h,5,71.1429
,article,22263564,Oxide,ZnO,Basf,135,306,,,14,,WST,C3A,Human,Liver,24 h,10,58
,article,22263564,Oxide,ZnO,Basf,135,306,,,14,,WST,C3A,Human,Liver,24 h,20,30.8571
,article,22263564,Oxide,ZnO,Basf,135,306,,,14,,WST,C3A,Human,Liver,24 h,40,17.4286
,article,22263564,Oxide,ZnO,Basf,135,306,,,14,,WST,C3A,Human,Liver,24 h,80,4.5714
,article,22263564,Oxide,ZnO,Basf,135,306,,,14,,WST,C3A,Human,Liver,24 h,0,99.4413
,article,22263564,Oxide,ZnO,Basf,135,306,,,14,,WST,C3A,Human,Liver,24 h,0.16,96.9274
,article,22263564,Oxide,ZnO,Basf,135,306,,,14,,WST,C3A,Human,Liver,24 h,0.31,89.3855
,article,22263564,Oxide,ZnO,Basf,135,306,,,14,,WST,C3A,Human,Liver,24 h,0.63,85.1955
,article,22263564,Oxide,ZnO,Basf,135,306,,,14,,WST,C3A,Human,Liver,24 h,1.25,81.2849
,article,22263564,Oxide,ZnO,Basf,135,306,,,14,,WST,C3A,Human,Liver,24 h,2.5,79.8883
,article,22263564,Oxide,ZnO,Basf,135,306,,,14,,WST,C3A,Human,Liver,24 h,5,63.1285
,article,22263564,Oxide,ZnO,Basf,135,306,,,14,,WST,C3A,Human,Liver,24 h,10,30.4469
,article,22263564,Oxide,ZnO,Basf,135,306,,,14,,WST,C3A,Human,Liver,24 h,20,14.2458
,article,22263564,Oxide,ZnO,Basf,135,306,,,14,,WST,C3A,Human,Liver,24 h,40,7.2626
,article,22263564,Oxide,ZnO,Basf,135,306,,,14,,WST,C3A,Human,Liver,24 h,80,2.7933
,article,25943071,Other,Si,Self-synthesized,,,,,,,MTT,Monocyte,Mouse,Blood,48 h,0,100
,article,25943071,Other,Si,Self-synthesized,,,,,,,MTT,Monocyte,Mouse,Blood,48 h,0.096,84.906
,article,25943071,Other,Si,Self-synthesized,,,,,,,MTT,Monocyte,Mouse,Blood,48 h,0.193,75.094
,article,25943071,Other,Si,Self-synthesized,,,,,,,MTT,Monocyte,Mouse,Blood,48 h,0.386,72.075
,article,25943071,Other,Si,Self-synthesized,,,,,,,MTT,Monocyte,Mouse,Blood,48 h,0.772,67.17
,article,25943071,Other,Si,Self-synthesized,,,,,,,MTT,Monocyte,Mouse,Blood,48 h,0,100
,article,25943071,Other,Si,Self-synthesized,,,,,,,MTT,Monocyte,Mouse,Blood,48 h,0.096,84.906
,article,25943071,Other,Si,Self-synthesized,,,,,,,MTT,Monocyte,Mouse,Blood,48 h,0.193,74.34
,article,25943071,Other,Si,Self-synthesized,,,,,,,MTT,Monocyte,Mouse,Blood,48 h,0.386,72.83
,article,25943071,Other,Si,Self-synthesized,,,,,,,MTT,Monocyte,Mouse,Blood,48 h,0.772,68.679
,article,26195154,QD,QD,,4,,,,,,CCK-8,HeLa,Human,Cervix,24 h,0,100
,article,26195154,QD,QD,,4,,,,,,CCK-8,HeLa,Human,Cervix,24 h,50,95.1
,article,26195154,QD,QD,,4,,,,,,CCK-8,HeLa,Human,Cervix,24 h,100,95.8
,article,26195154,QD,QD,,4,,,,,,CCK-8,HeLa,Human,Cervix,24 h,200,97
,article,26195154,QD,QD,,4,,,,,,CCK-8,HeLa,Human,Cervix,24 h,300,96.4
,article,26195154,QD,QD,,4,,,,,,CCK-8,HeLa,Human,Cervix,24 h,400,95.8
,article,26195154,QD,QD,,4,,,,,,CCK-8,HeLa,Human,Cervix,24 h,500,95.1
,article,26195154,QD,QD,,4,,,,,,CCK-8,HeLa,Human,Cervix,24 h,600,88.3
,article,26195154,QD,QD,,4,,,,,,CCK-8,HeLa,Human,Cervix,12 h,0,100
,article,26195154,QD,QD,,4,,,,,,CCK-8,HeLa,Human,Cervix,12 h,50,97.6
,article,26195154,QD,QD,,4,,,,,,CCK-8,HeLa,Human,Cervix,12 h,100,97
,article,26195154,QD,QD,,4,,,,,,CCK-8,HeLa,Human,Cervix,12 h,200,97.6
,article,26195154,QD,QD,,4,,,,,,CCK-8,HeLa,Human,Cervix,12 h,300,92
,article,26195154,QD,QD,,4,,,,,,CCK-8,HeLa,Human,Cervix,12 h,400,94.5
,article,26195154,QD,QD,,4,,,,,,CCK-8,HeLa,Human,Cervix,12 h,500,88.9
,article,26195154,QD,QD,,4,,,,,,CCK-8,HeLa,Human,Cervix,12 h,600,85.8
,article,26186917,Other,CQD,,6.5,,,,,,MTT,RMC,Rat,Kidney,8 h,0.1,81.863
,article,26186917,Other,CQD,,6.5,,,,,,MTT,RMC,Rat,Kidney,8 h,0.125,63.235
,article,26186917,Other,CQD,,6.5,,,,,,MTT,RMC,Rat,Kidney,8 h,0.15,53.431
,article,26186917,Other,CQD,,6.5,,,,,,MTT,RMC,Rat,Kidney,8 h,0.175,37.745
,article,26186917,Other,CQD,,6.5,,,,,,MTT,RMC,Rat,Kidney,8 h,0.6,99.02
,article,26186917,Other,CQD,,6.5,,,,,,MTT,RMC,Rat,Kidney,8 h,0.8,97.059
,article,26186917,Other,CQD,,6.5,,,,,,MTT,RMC,Rat,Kidney,8 h,1,93.627
,article,26186917,Other,CQD,,6.5,,,,,,MTT,RMC,Rat,Kidney,8 h,1.2,89.706
,article,26186917,Other,CQD,,6.5,,,,,,MTT,RMC,Rat,Kidney,8 h,0.15,53.535
,article,26186917,Other,CQD,,6.5,,,,,,MTT,RMC,Rat,Kidney,6 h,0.15,67.172
,article,26186917,Other,CQD,,6.5,,,,,,MTT,RMC,Rat,Kidney,4 h,0.15,80.808
,article,26186917,Other,CQD,,6.5,,,,,,MTT,RMC,Rat,Kidney,2 h,0.15,87.374
,article,26186917,Other,CQD,,6.5,,,,,,MTT,RMC,Rat,Kidney,8 h,0.8,89.899
,article,26186917,Other,CQD,,6.5,,,,,,MTT,RMC,Rat,Kidney,6 h,0.8,94.444
,article,26186917,Other,CQD,,6.5,,,,,,MTT,RMC,Rat,Kidney,4 h,0.8,97.475
,article,26186917,Other,CQD,,6.5,,,,,,MTT,RMC,Rat,Kidney,2 h,0.8,98.99
,article,22276741,Oxide,SiO2,Degussa-Evonik,12,,,,200,,Alamar blue,A549,Human,Lung,24 h,100,96.5625
,article,22276741,Oxide,SiO2,Degussa-Evonik,12,,,,200,,Alamar blue,A549,Human,Lung,24 h,200,99.375
,article,22276741,Oxide,SiO2,Degussa-Evonik,12,,,,200,,Alamar blue,A549,Human,Lung,24 h,100,100.7812
,article,22276741,Oxide,SiO2,Degussa-Evonik,12,,,,200,,Alamar blue,A549,Human,Lung,24 h,200,100.3125
,article,22276741,Oxide,TiO2,Alfa Aesar,5,,,,200,,Alamar blue,A549,Human,Lung,24 h,100,97.5
,article,22276741,Oxide,TiO2,Alfa Aesar,5,,,,200,,Alamar blue,A549,Human,Lung,24 h,200,97.9688
,article,22276741,Oxide,TiO2,Alfa Aesar,5,,,,200,,Alamar blue,A549,Human,Lung,24 h,100,97.5
,article,22276741,Oxide,TiO2,Alfa Aesar,5,,,,200,,Alamar blue,A549,Human,Lung,24 h,200,95.625
,article,22276741,Oxide,SiO2,Degussa-Evonik,12,,,,200,,Alamar blue,RAW 264.7,Mouse,Blood,24 h,100,94.786
,article,22276741,Oxide,SiO2,Degussa-Evonik,12,,,,200,,Alamar blue,RAW 264.7,Mouse,Blood,24 h,200,86.8482
,article,22276741,Oxide,SiO2,Degussa-Evonik,12,,,,200,,Alamar blue,RAW 264.7,Mouse,Blood,24 h,100,100.856
,article,22276741,Oxide,SiO2,Degussa-Evonik,12,,,,200,,Alamar blue,RAW 264.7,Mouse,Blood,24 h,200,100.3891
,article,22276741,Oxide,TiO2,Alfa Aesar,5,,,,200,,Alamar blue,RAW 264.7,Mouse,Blood,24 h,100,95.198
,article,22276741,Oxide,TiO2,Alfa Aesar,5,,,,200,,Alamar blue,RAW 264.7,Mouse,Blood,24 h,200,82.179
,article,22276741,Oxide,TiO2,Alfa Aesar,5,,,,200,,Alamar blue,RAW 264.7,Mouse,Blood,24 h,100,101.323
,article,22276741,Oxide,TiO2,Alfa Aesar,5,,,,200,,Alamar blue,RAW 264.7,Mouse,Blood,24 h,200,99.4553
,article,25426268,Metal,Ag,NanoAmor,35,,,,,Sphere,MTT,ECFCs,Human,Blood,72 h,0,100
,article,25426268,Metal,Ag,NanoAmor,35,,,,,Sphere,MTT,ECFCs,Human,Blood,72 h,0.05,83.4554
,article,25426268,Metal,Ag,NanoAmor,35,,,,,Sphere,MTT,ECFCs,Human,Blood,72 h,0.1,74.8619
,article,25426268,Metal,Ag,NanoAmor,35,,,,,Sphere,MTT,ECFCs,Human,Blood,72 h,0.5,76
,article,25426268,Metal,Ag,NanoAmor,35,,,,,Sphere,MTT,ECFCs,Human,Blood,72 h,1,60.7735
,article,25426268,Metal,Ag,NanoAmor,35,,,,,Sphere,MTT,ECFCs,Human,Blood,72 h,2.5,51.3815
,article,25426268,Metal,Ag,NanoAmor,35,,,,,Sphere,MTT,ECFCs,Human,Blood,72 h,5,33.979
,article,25426268,Metal,Ag,NanoAmor,35,,,,,Sphere,MTT,ECFCs,Human,Blood,72 h,10,21.2707
,article,25426268,Metal,Ag,NanoAmor,35,,,,,Sphere,MTT,ECFCs,Human,Blood,72 h,25,7.4565
,article,25426268,Metal,Ag,NanoAmor,35,,,,,Sphere,MTT,HDMECs,Human,Skin,72 h,0,100
,article,25426268,Metal,Ag,NanoAmor,35,,,,,Sphere,MTT,HDMECs,Human,Skin,72 h,0.05,88.1579
,article,25426268,Metal,Ag,NanoAmor,35,,,,,Sphere,MTT,HDMECs,Human,Skin,72 h,0.1,81.3158
,article,25426268,Metal,Ag,NanoAmor,35,,,,,Sphere,MTT,HDMECs,Human,Skin,72 h,0.5,73.9474
,article,25426268,Metal,Ag,NanoAmor,35,,,,,Sphere,MTT,HDMECs,Human,Skin,72 h,1,64.4737
,article,25426268,Metal,Ag,NanoAmor,35,,,,,Sphere,MTT,HDMECs,Human,Skin,72 h,2.5,37.8947
,article,25426268,Metal,Ag,NanoAmor,35,,,,,Sphere,MTT,HDMECs,Human,Skin,72 h,5,12.1053
,article,25426268,Metal,Ag,NanoAmor,35,,,,,Sphere,MTT,HDMECs,Human,Skin,72 h,10,5.5263
,article,25396430,Metal,Ag,Nano Technology,150,,,-49.91,,,WST,THP-1,Human,Blood,24 h,0,100
,article,25396430,Metal,Ag,Nano Technology,150,,,-49.91,,,WST,THP-1,Human,Blood,24 h,25,99.2516
,article,25396430,Metal,Ag,Nano Technology,150,,,-49.91,,,WST,THP-1,Human,Blood,24 h,50,94.6065
,article,25396430,Metal,Ag,Nano Technology,150,,,-49.91,,,WST,THP-1,Human,Blood,24 h,100,82.6839
,article,25396430,Metal,Ag,Nano Technology,150,,,-49.91,,,WST,THP-1,Human,Blood,24 h,200,62.7097
,article,23484109,Metal,Ag,NanoAmor,,,,,,,MTT,A549,Human,Lung,24 h,10,94
,article,23484109,Metal,Ag,NanoAmor,,,,,,,MTT,A549,Human,Lung,24 h,25,88
,article,23484109,Metal,Ag,NanoAmor,,,,,,,MTT,A549,Human,Lung,24 h,50,80
,article,22432789,Metal,Ag,NanoAmor,83,110,,-10,6,Sphere,WST,THP-1 (Differentiated),Human,Blood,24 h,0.928,120.0509
,article,22432789,Metal,Ag,NanoAmor,83,110,,-10,6,Sphere,WST,THP-1 (Differentiated),Human,Blood,24 h,1.2285,92.9771
,article,22432789,Metal,Ag,NanoAmor,83,110,,-10,6,Sphere,WST,THP-1 (Differentiated),Human,Blood,24 h,1.5997,80.5089
,article,22432789,Metal,Ag,NanoAmor,83,110,,-10,6,Sphere,WST,THP-1 (Differentiated),Human,Blood,24 h,2.0859,73.7405
,article,22432789,Metal,Ag,NanoAmor,83,110,,-10,6,Sphere,WST,THP-1 (Differentiated),Human,Blood,24 h,2.6957,80.5089
,article,22432789,Metal,Ag,NanoAmor,83,110,,-10,6,Sphere,WST,THP-1 (Differentiated),Human,Blood,24 h,3.52,82.6463
,article,22432789,Metal,Ag,NanoAmor,83,110,,-10,6,Sphere,WST,THP-1 (Differentiated),Human,Blood,24 h,4.5694,76.5903
,article,22432789,Metal,Ag,NanoAmor,83,110,,-10,6,Sphere,WST,THP-1 (Differentiated),Human,Blood,24 h,5.9129,56.6412
,article,22432789,Metal,Ag,NanoAmor,83,110,,-10,6,Sphere,WST,THP-1,Human,Blood,24 h,0.9457,111.145
,article,22432789,Metal,Ag,NanoAmor,83,110,,-10,6,Sphere,WST,THP-1,Human,Blood,24 h,1.2197,117.9135
,article,22432789,Metal,Ag,NanoAmor,83,110,,-10,6,Sphere,WST,THP-1,Human,Blood,24 h,1.5821,111.5013
,article,22432789,Metal,Ag,NanoAmor,83,110,,-10,6,Sphere,WST,THP-1,Human,Blood,24 h,2.0505,110.0763
,article,22432789,Metal,Ag,NanoAmor,83,110,,-10,6,Sphere,WST,THP-1,Human,Blood,24 h,2.678,118.626
,article,22432789,Metal,Ag,NanoAmor,83,110,,-10,6,Sphere,WST,THP-1,Human,Blood,24 h,3.4823,118.2697
,article,22432789,Metal,Ag,NanoAmor,83,110,,-10,6,Sphere,WST,THP-1,Human,Blood,24 h,4.5518,116.8448
,article,22432789,Metal,Ag,NanoAmor,83,110,,-10,6,Sphere,WST,THP-1,Human,Blood,24 h,5.9217,109.7022
,article,20626911,Metal,Ag,NanoAmor,,,,,,Sphere,CellTiter-Glo®,Cervical tissue,Human,Cervix,24 h,0,95.0292
,article,20626911,Metal,Ag,NanoAmor,,,,,,Sphere,CellTiter-Glo®,Cervical tissue,Human,Cervix,24 h,0.05,95.0125
,article,20626911,Metal,Ag,NanoAmor,,,,,,Sphere,CellTiter-Glo®,Cervical tissue,Human,Cervix,24 h,0.1,90.0255
,article,20626911,Metal,Ag,NanoAmor,,,,,,Sphere,CellTiter-Glo®,Cervical tissue,Human,Cervix,24 h,0.15,89.5262
,article,20626911,Metal,Ag,NanoAmor,,,,,,Sphere,CellTiter-Glo®,Cervical tissue,Human,Cervix,24 h,0.3,80.0499
,article,20626911,Metal,Ag,NanoAmor,,,,,,Sphere,CellTiter-Glo®,Cervical tissue,Human,Cervix,24 h,0.6,75.0623
,article,20145735,Metal,Ag,NanoAmor,,,,,,,CellTiter-Glo®,HeLa,Human,Cervix,48 h,3900,50
,article,19728085,Metal,Ag,Sigma Aldrich,100,,,,,,Mortality,Fathead minnow embryo,Fish,Embryo,96 h,2.5,89.5899
,article,19728085,Metal,Ag,Sigma Aldrich,100,,,,,,Mortality,Fathead minnow embryo,Fish,Embryo,96 h,5,75.708
,article,19728085,Metal,Ag,Sigma Aldrich,100,,,,,,Mortality,Fathead minnow embryo,Fish,Embryo,96 h,7.5,64.6688
,article,19728085,Metal,Ag,Sigma Aldrich,100,,,,,,Mortality,Fathead minnow embryo,Fish,Embryo,96 h,10,47.0032
,article,19728085,Metal,Ag,Sigma Aldrich,100,,,,,,Mortality,Fathead minnow embryo,Fish,Embryo,96 h,15,32.4921
,article,19728085,Metal,Ag,Sigma Aldrich,100,,,,,,Mortality,Fathead minnow embryo,Fish,Embryo,96 h,20,23.3438
,article,19728085,Metal,Ag,Sigma Aldrich,100,,,,,,Mortality,Fathead minnow embryo,Fish,Embryo,96 h,25,17.0347
,article,19728085,Metal,Ag,Sigma Aldrich,100,,,,,,Mortality,Fathead minnow embryo,Fish,Embryo,96 h,0,95
,article,19728085,Metal,Ag,Sigma Aldrich,100,,,,,,Mortality,Fathead minnow embryo,Fish,Embryo,96 h,0.625,66.5615
,article,19728085,Metal,Ag,Sigma Aldrich,100,,,,,,Mortality,Fathead minnow embryo,Fish,Embryo,96 h,1.225,50.1577
,article,19728085,Metal,Ag,Sigma Aldrich,100,,,,,,Mortality,Fathead minnow embryo,Fish,Embryo,96 h,2.5,27.1293
,article,19728085,Metal,Ag,Sigma Aldrich,100,,,,,,Mortality,Fathead minnow embryo,Fish,Embryo,96 h,5,0
,article,22916263,Oxide,CuO,Sigma Aldrich,,,,,,,MTS,CNE-2Z,Human,Nasopharynx,24 h,30,100
,article,22916263,Oxide,CuO,Sigma Aldrich,,,,,,,MTS,CNE-2Z,Human,Nasopharynx,24 h,30,99.4195
,article,22916263,Oxide,CuO,Sigma Aldrich,,,,,,,MTS,H1650,Human,Lung,24 h,30,99.9
,article,22916263,Oxide,CuO,Sigma Aldrich,,,,,,,MTS,H1650,Human,Lung,24 h,30,99.3301
,article,22916263,Oxide,CuO,Sigma Aldrich,,,,,,,MTS,A549,Human,Lung,24 h,30,81.1881
,article,22916263,Oxide,CuO,Sigma Aldrich,,,,,,,MTS,A549,Human,Lung,24 h,30,77.4611
,article,22115978,Oxide,TiO2,Alfa Aesar,22,,,,49.8,,MTT,ARPE-19,Human,Eye,24 h,0.1,100
,article,22115978,Oxide,TiO2,Alfa Aesar,22,,,,49.8,,MTT,ARPE-19,Human,Eye,24 h,0.5,100
,article,22115978,Oxide,TiO2,Alfa Aesar,22,,,,49.8,,MTT,ARPE-19,Human,Eye,24 h,1,100
,article,22115978,Oxide,TiO2,Alfa Aesar,22,,,,49.8,,MTT,ARPE-19,Human,Eye,24 h,3,100
,article,22115978,Oxide,TiO2,Alfa Aesar,22,,,,49.8,,MTT,ARPE-19,Human,Eye,24 h,10,100
,article,22115978,Oxide,TiO2,Alfa Aesar,22,,,,49.8,,MTT,ARPE-19,Human,Eye,24 h,50,100
,article,22115978,Oxide,TiO2,Alfa Aesar,22,,,,49.8,,MTT,ARPE-19,Human,Eye,24 h,100,74.4505
,article,22115978,Oxide,TiO2,Alfa Aesar,22,,,,49.8,,MTT,ARPE-19,Human,Eye,24 h,0.1,100
,article,22115978,Oxide,TiO2,Alfa Aesar,22,,,,49.8,,MTT,ARPE-19,Human,Eye,24 h,0.4611,100
,article,22115978,Oxide,TiO2,Alfa Aesar,22,,,,49.8,,MTT,ARPE-19,Human,Eye,24 h,0.988,99.1758
,article,22115978,Oxide,TiO2,Alfa Aesar,22,,,,49.8,,MTT,ARPE-19,Human,Eye,24 h,3,81.3187
,article,22115978,Oxide,TiO2,Alfa Aesar,22,,,,49.8,,MTT,ARPE-19,Human,Eye,24 h,10,24.4505
