Repository: dydtkddl/nanometaloxide

File: 00datacollection/01s2nano_data.csv (part 51 of 75)
Tags,Source,Info #,Material group,Material type,Manufacturer,Core (or Grain) size (nm),Hydrodynamic size (nm),Size distribution,Surface charge (mV),Surface Area (m^2/g),Shape,Assay method,Cell line (or type),Cell line species,IC origin,Exposure time,Dose (ug/ml),Toxicity value (%)
,article,22115978,Oxide,TiO2,Alfa Aesar,22,,,,49.8,,MTT,ARPE-19,Human,Eye,24 h,50,4.1209
,article,22115978,Oxide,TiO2,Alfa Aesar,22,,,,49.8,,MTT,ARPE-19,Human,Eye,24 h,100,19.2308
,article,22115978,Oxide,TiO2,Alfa Aesar,22,,,,49.8,,MTT,ARPE-19,Human,Eye,24 h,0.1,100
,article,22115978,Oxide,TiO2,Alfa Aesar,22,,,,49.8,,MTT,ARPE-19,Human,Eye,24 h,0.5,99.734
,article,22115978,Oxide,TiO2,Alfa Aesar,22,,,,49.8,,MTT,ARPE-19,Human,Eye,24 h,1,99.4681
,article,22115978,Oxide,TiO2,Alfa Aesar,22,,,,49.8,,MTT,ARPE-19,Human,Eye,24 h,5,99.4681
,article,22115978,Oxide,TiO2,Alfa Aesar,22,,,,49.8,,MTT,ARPE-19,Human,Eye,24 h,10,100
,article,22115978,Oxide,TiO2,Alfa Aesar,22,,,,49.8,,MTT,ARPE-19,Human,Eye,24 h,50,95.2128
,article,22115978,Oxide,TiO2,Alfa Aesar,22,,,,49.8,,MTT,ARPE-19,Human,Eye,24 h,100,80.3191
,article,22115978,Oxide,TiO2,Alfa Aesar,22,,,,49.8,,MTT,ARPE-19,Human,Eye,24 h,0.1,100
,article,22115978,Oxide,TiO2,Alfa Aesar,22,,,,49.8,,MTT,ARPE-19,Human,Eye,24 h,0.5,98.6362
,article,22115978,Oxide,TiO2,Alfa Aesar,22,,,,49.8,,MTT,ARPE-19,Human,Eye,24 h,1,99.2021
,article,22115978,Oxide,TiO2,Alfa Aesar,22,,,,49.8,,MTT,ARPE-19,Human,Eye,24 h,5,98.4043
,article,22115978,Oxide,TiO2,Alfa Aesar,22,,,,49.8,,MTT,ARPE-19,Human,Eye,24 h,10,92.8191
,article,22115978,Oxide,TiO2,Alfa Aesar,22,,,,49.8,,MTT,ARPE-19,Human,Eye,24 h,50,59.3085
,article,22115978,Oxide,TiO2,Alfa Aesar,22,,,,49.8,,MTT,ARPE-19,Human,Eye,24 h,100,0
,article,20408587,Oxide,TiO2,,,,,-22.8,109.91,,MTT,HeLa,Human,Cervix,24 h,9.7721,76.3218
,article,20408587,Oxide,TiO2,,,,,-22.8,109.91,,MTT,HeLa,Human,Cervix,24 h,16.9516,73.7931
,article,20408587,Oxide,TiO2,,,,,-22.8,109.91,,MTT,HeLa,Human,Cervix,24 h,23.5328,60.4598
,article,20408587,Oxide,TiO2,,,,,-22.8,109.91,,MTT,HeLa,Human,Cervix,24 h,37.6923,53.5632
,article,20408587,Oxide,TiO2,,,,,-22.8,109.91,,MTT,HeLa,Human,Cervix,24 h,65.4131,49.1954
,article,20408587,Oxide,TiO2,,,,,-22.8,109.91,,MTT,HeLa,Human,Cervix,24 h,125.4805,43.4483
,article,20408587,Oxide,TiO2,,,,,-22.8,109.91,,MTT,HeLa,Human,Cervix,24 h,9.7721,99.5632
,article,20408587,Oxide,TiO2,,,,,-22.8,109.91,,MTT,HeLa,Human,Cervix,24 h,16.7521,94.7126
,article,20408587,Oxide,TiO2,,,,,-22.8,109.91,,MTT,HeLa,Human,Cervix,24 h,23.3333,82.9885
,article,20408587,Oxide,TiO2,,,,,-22.8,109.91,,MTT,HeLa,Human,Cervix,24 h,37.094,74.4558
,article,20408587,Oxide,TiO2,,,,,-22.8,109.91,,MTT,HeLa,Human,Cervix,24 h,65.2137,78.3908
,article,20408587,Oxide,TiO2,,,,,-22.8,109.91,,MTT,HeLa,Human,Cervix,24 h,125.641,64.8276
,article,20408587,Oxide,TiO2,,,,,-22.8,109.91,,MTT,HeLa,Human,Cervix,24 h,9.3732,99.7701
,article,20408587,Oxide,TiO2,,,,,-22.8,109.91,,MTT,HeLa,Human,Cervix,24 h,16.7521,92.8736
,article,20408587,Oxide,TiO2,,,,,-22.8,109.91,,MTT,HeLa,Human,Cervix,24 h,23.1339,98.1609
,article,20408587,Oxide,TiO2,,,,,-22.8,109.91,,MTT,HeLa,Human,Cervix,24 h,38.0912,98.1609
,article,20408587,Oxide,TiO2,,,,,-22.8,109.91,,MTT,HeLa,Human,Cervix,24 h,65.4131,99.5402
,article,20408587,Oxide,TiO2,,,,,-22.8,109.91,,MTT,HeLa,Human,Cervix,24 h,125.8405,91.954
,article,20408587,Oxide,TiO2,,50,,,-24.3,66.55,,MTT,HeLa,Human,Cervix,24 h,8.9109,70.726
,article,20408587,Oxide,TiO2,,50,,,-24.3,66.55,,MTT,HeLa,Human,Cervix,24 h,16.6337,61.5925
,article,20408587,Oxide,TiO2,,50,,,-24.3,66.55,,MTT,HeLa,Human,Cervix,24 h,23.1683,62.7635
,article,20408587,Oxide,TiO2,,50,,,-24.3,66.55,,MTT,HeLa,Human,Cervix,24 h,37.2277,58.0796
,article,20408587,Oxide,TiO2,,50,,,-24.3,66.55,,MTT,HeLa,Human,Cervix,24 h,65.3465,55.9719
,article,20408587,Oxide,TiO2,,50,,,-24.3,66.55,,MTT,HeLa,Human,Cervix,24 h,126.3366,53.8642
,article,20408587,Oxide,TiO2,,50,,,-24.3,66.55,,MTT,HeLa,Human,Cervix,24 h,9.505,91.3349
,article,20408587,Oxide,TiO2,,50,,,-24.3,66.55,,MTT,HeLa,Human,Cervix,24 h,16.4356,77.5176
,article,20408587,Oxide,TiO2,,50,,,-24.3,66.55,,MTT,HeLa,Human,Cervix,24 h,23.1638,75.1756
,article,20408587,Oxide,TiO2,,50,,,-24.3,66.55,,MTT,HeLa,Human,Cervix,24 h,37.2277,66.5105
,article,20408587,Oxide,TiO2,,50,,,-24.3,66.55,,MTT,HeLa,Human,Cervix,24 h,65.5446,62.7635
,article,20408587,Oxide,TiO2,,50,,,-24.3,66.55,,MTT,HeLa,Human,Cervix,24 h,125.9406,60.6557
,article,20408587,Oxide,TiO2,,50,,,-24.3,66.55,,MTT,HeLa,Human,Cervix,24 h,9.1089,100.4684
,article,20408587,Oxide,TiO2,,50,,,-24.3,66.55,,MTT,HeLa,Human,Cervix,24 h,17.0297,99.2974
,article,20408587,Oxide,TiO2,,50,,,-24.3,66.55,,MTT,HeLa,Human,Cervix,24 h,23.1683,98.829
,article,20408587,Oxide,TiO2,,50,,,-24.3,66.55,,MTT,HeLa,Human,Cervix,24 h,37.0297,99.2974
,article,20408587,Oxide,TiO2,,50,,,-24.3,66.55,,MTT,HeLa,Human,Cervix,24 h,64.7525,96.2529
,article,20408587,Oxide,TiO2,,50,,,-24.3,66.55,,MTT,HeLa,Human,Cervix,24 h,125.9406,100.9368
,article,20408587,Oxide,TiO2,,,,,-21.3,84.13,,MTT,HeLa,Human,Cervix,24 h,9.4945,69.4313
,article,20408587,Oxide,TiO2,,,,,-21.3,84.13,,MTT,HeLa,Human,Cervix,24 h,16.5721,56.6351
,article,20408587,Oxide,TiO2,,,,,-21.3,84.13,,MTT,HeLa,Human,Cervix,24 h,22.9593,50.7109
,article,20408587,Oxide,TiO2,,,,,-21.3,84.13,,MTT,HeLa,Human,Cervix,24 h,37.2873,45.0237
,article,20408587,Oxide,TiO2,,,,,-21.3,84.13,,MTT,HeLa,Human,Cervix,24 h,65.2528,40.7583
,article,20408587,Oxide,TiO2,,,,,-21.3,84.13,,MTT,HeLa,Human,Cervix,24 h,126.0173,38.1517
,article,20408587,Oxide,TiO2,,,,,-21.3,84.13,,MTT,HeLa,Human,Cervix,24 h,9.3218,90.7583
,article,20408587,Oxide,TiO2,,,,,-21.3,84.13,,MTT,HeLa,Human,Cervix,24 h,16.3995,67.2986
,article,20408587,Oxide,TiO2,,,,,-21.3,84.13,,MTT,HeLa,Human,Cervix,24 h,23.4772,62.5592
,article,20408587,Oxide,TiO2,,,,,-21.3,84.13,,MTT,HeLa,Human,Cervix,24 h,36.942,60.9005
,article,20408587,Oxide,TiO2,,,,,-21.3,84.13,,MTT,HeLa,Human,Cervix,24 h,65.0801,54.2654
,article,20408587,Oxide,TiO2,,,,,-21.3,84.13,,MTT,HeLa,Human,Cervix,24 h,125.4994,49.0521
,article,20408587,Oxide,TiO2,,,,,-21.3,84.13,,MTT,HeLa,Human,Cervix,24 h,9.3218,100
,article,20408587,Oxide,TiO2,,,,,-21.3,84.13,,MTT,HeLa,Human,Cervix,24 h,16.5721,95.2607
,article,20408587,Oxide,TiO2,,,,,-21.3,84.13,,MTT,HeLa,Human,Cervix,24 h,23.4772,91.7062
,article,20408587,Oxide,TiO2,,,,,-21.3,84.13,,MTT,HeLa,Human,Cervix,24 h,37.6326,87.6777
,article,20408587,Oxide,TiO2,,,,,-21.3,84.13,,MTT,HeLa,Human,Cervix,24 h,65.598,78.91
,article,20408587,Oxide,TiO2,,,,,-21.3,84.13,,MTT,HeLa,Human,Cervix,24 h,126.1899,77.4882
,article,25424549,Oxide,TiO2,Alfa Aesar,10,660,,,,,MTT,MH-S,Mouse,Lung,24 h,3.125,100.8545
,article,25424549,Oxide,TiO2,Alfa Aesar,10,660,,,,,MTT,MH-S,Mouse,Lung,24 h,6.25,94.2494
,article,25424549,Oxide,TiO2,Alfa Aesar,10,660,,,,,MTT,MH-S,Mouse,Lung,24 h,12.5,78.7529
,article,25424549,Oxide,TiO2,Alfa Aesar,10,660,,,,,MTT,MH-S,Mouse,Lung,24 h,25,57.9215
,article,25424549,Oxide,TiO2,Alfa Aesar,10,660,,,,,MTT,MH-S,Mouse,Lung,24 h,50,37.3441
,article,25424549,Oxide,TiO2,Alfa Aesar,10,660,,,,,MTT,MH-S,Mouse,Lung,24 h,100,28.7067
,article,24460720,Oxide,TiO2,Alfa Aesar,120,,,,,,MTT,Mouse macrophage,Mouse,,72 h,,
,article,24460720,Oxide,TiO2,Alfa Aesar,120,,,,,,MTT,Mouse macrophage,Mouse,,48 h,,
,article,24460720,Oxide,TiO2,Alfa Aesar,120,,,,,,MTT,Mouse macrophage,Mouse,,24 h,,
,article,24460720,Oxide,TiO2,Alfa Aesar,120,,,,,,MTT,Mouse macrophage,Mouse,,4 h,,
,article,24460720,Oxide,TiO2,Alfa Aesar,70,,,,,,,Mouse macrophage,Mouse,,72 h,,
,article,24460720,Oxide,TiO2,Alfa Aesar,70,,,,,,MTT,Mouse macrophage,Mouse,,48 h,,
,article,24460720,Oxide,TiO2,Alfa Aesar,70,,,,,,MTT,Mouse macrophage,Mouse,,24 h,,
,article,24460720,Oxide,TiO2,Alfa Aesar,70,,,,,,MTT,Mouse macrophage,Mouse,,4 h,,
,article,24460720,Oxide,TiO2,Alfa Aesar,30,,,,,,MTT,Mouse macrophage,Mouse,,72 h,,
,article,24460720,Oxide,TiO2,Alfa Aesar,30,,,,,,MTT,Mouse macrophage,Mouse,,48 h,,
,article,24460720,Oxide,TiO2,Alfa Aesar,30,,,,,,MTT,Mouse macrophage,Mouse,,24 h,,
,article,24460720,Oxide,TiO2,Alfa Aesar,30,,,,,,MTT,Mouse macrophage,Mouse,,4 h,,
,article,24122803,Oxide,TiO2,Alfa Aesar,,,,-30.4,268.8,,MTT,BEAS-2B,Human,Lung,72 h,0,100
,article,24122803,Oxide,TiO2,Alfa Aesar,,,,-30.4,268.8,,MTT,BEAS-2B,Human,Lung,72 h,5,58.5417
,article,24122803,Oxide,TiO2,Alfa Aesar,,,,-30.4,268.8,,MTT,BEAS-2B,Human,Lung,72 h,10,56.0417
,article,24122803,Oxide,TiO2,Alfa Aesar,,,,-30.4,268.8,,MTT,BEAS-2B,Human,Lung,72 h,20,53.125
,article,24122803,Oxide,TiO2,Alfa Aesar,,,,-30.4,268.8,,MTT,BEAS-2B,Human,Lung,72 h,40,52.7083
,article,24122803,Oxide,TiO2,Alfa Aesar,,,,-30.4,268.8,,MTT,BEAS-2B,Human,Lung,48 h,0,100
,article,24122803,Oxide,TiO2,Alfa Aesar,,,,-30.4,268.8,,MTT,BEAS-2B,Human,Lung,48 h,5,92.5
,article,24122803,Oxide,TiO2,Alfa Aesar,,,,-30.4,268.8,,MTT,BEAS-2B,Human,Lung,48 h,10,67.2917
,article,24122803,Oxide,TiO2,Alfa Aesar,,,,-30.4,268.8,,MTT,BEAS-2B,Human,Lung,48 h,20,65.625
,article,24122803,Oxide,TiO2,Alfa Aesar,,,,-30.4,268.8,,MTT,BEAS-2B,Human,Lung,48 h,40,62.5
,article,24122803,Oxide,TiO2,Alfa Aesar,,,,-30.4,268.8,,MTT,BEAS-2B,Human,Lung,24 h,0,100
,article,24122803,Oxide,TiO2,Alfa Aesar,,,,-30.4,268.8,,MTT,BEAS-2B,Human,Lung,24 h,5,99.7917
,article,24122803,Oxide,TiO2,Alfa Aesar,,,,-30.4,268.8,,MTT,BEAS-2B,Human,Lung,24 h,10,91.0417
,article,24122803,Oxide,TiO2,Alfa Aesar,,,,-30.4,268.8,,MTT,BEAS-2B,Human,Lung,24 h,20,71.25
,article,24122803,Oxide,TiO2,Alfa Aesar,,,,-30.4,268.8,,MTT,BEAS-2B,Human,Lung,24 h,40,67.7083
,article,24122803,Oxide,TiO2,Alfa Aesar,,,,-1,102,,MTT,BEAS-2B,Human,Lung,72 h,0,100
,article,24122803,Oxide,TiO2,Alfa Aesar,,,,-1,102,,MTT,BEAS-2B,Human,Lung,72 h,5,57.1726
,article,24122803,Oxide,TiO2,Alfa Aesar,,,,-1,102,,MTT,BEAS-2B,Human,Lung,72 h,10,52.183
,article,24122803,Oxide,TiO2,Alfa Aesar,,,,-1,102,,MTT,BEAS-2B,Human,Lung,72 h,20,51.1435
,article,24122803,Oxide,TiO2,Alfa Aesar,,,,-1,102,,MTT,BEAS-2B,Human,Lung,72 h,40,43.659
,article,24122803,Oxide,TiO2,Alfa Aesar,,,,-1,102,,MTT,BEAS-2B,Human,Lung,48 h,0,100
,article,24122803,Oxide,TiO2,Alfa Aesar,,,,-1,102,,MTT,BEAS-2B,Human,Lung,48 h,5,76.2994
,article,24122803,Oxide,TiO2,Alfa Aesar,,,,-1,102,,MTT,BEAS-2B,Human,Lung,48 h,10,58.8358
,article,24122803,Oxide,TiO2,Alfa Aesar,,,,-1,102,,MTT,BEAS-2B,Human,Lung,48 h,20,59.4595
,article,24122803,Oxide,TiO2,Alfa Aesar,,,,-1,102,,MTT,BEAS-2B,Human,Lung,48 h,40,54.262
,article,24122803,Oxide,TiO2,Alfa Aesar,,,,-1,102,,MTT,BEAS-2B,Human,Lung,24 h,0,100
,article,24122803,Oxide,TiO2,Alfa Aesar,,,,-1,102,,MTT,BEAS-2B,Human,Lung,24 h,5,86.6667
,article,24122803,Oxide,TiO2,Alfa Aesar,,,,-1,102,,MTT,BEAS-2B,Human,Lung,24 h,10,78.125
,article,24122803,Oxide,TiO2,Alfa Aesar,,,,-1,102,,MTT,BEAS-2B,Human,Lung,24 h,20,67.9167
,article,24122803,Oxide,TiO2,Alfa Aesar,,,,-1,102,,MTT,BEAS-2B,Human,Lung,24 h,40,63.75
,article,23371766,Oxide,TiO2,Alfa Aesar,100,,,,,,MTT,MC3T3-E1,Mouse,Bone,96 h,,
,article,23371766,Oxide,TiO2,Alfa Aesar,100,,,,,,MTT,MC3T3-E1,Mouse,Bone,24 h,,
,article,23371766,Oxide,TiO2,Alfa Aesar,100,,,,,,Live/Dead,MC3T3-E1,Mouse,Bone,4 h,,
,article,23371766,Oxide,TiO2,Alfa Aesar,100,,,,,,MTT,MC3T3-E1,Mouse,Bone,96 h,,
,article,23371766,Oxide,TiO2,Alfa Aesar,100,,,,,,MTT,MC3T3-E1,Mouse,Bone,24 h,,
,article,23371766,Oxide,TiO2,Alfa Aesar,100,,,,,,Live/Dead,MC3T3-E1,Mouse,Bone,4 h,,
,article,23371766,Oxide,TiO2,Alfa Aesar,100,,,,,,MTT,MC3T3-E1,Mouse,Bone,96 h,,
,article,23371766,Oxide,TiO2,Alfa Aesar,100,,,,,,MTT,MC3T3-E1,Mouse,Bone,24 h,,
,article,23371766,Oxide,TiO2,Alfa Aesar,100,,,,,,Live/Dead,MC3T3-E1,Mouse,Bone,4 h,,
,article,21382531,Oxide,TiO2,Alfa Aesar,,,,,,,MTT,MC3T3-E1,Mouse,Bone,120 h,,
,article,21382531,Oxide,TiO2,Alfa Aesar,,,,,,,MTT,MC3T3-E1,Mouse,Bone,48 h,,
,article,21382531,Oxide,TiO2,Alfa Aesar,,,,,,,MTT,MC3T3-E1,Mouse,Bone,24 h,,
,article,25772588,Oxide,Co3O4,Sigma Aldrich,,,,-23.4,,,Trypan blue,BEAS-2B,Human,Lung,24 h,0,100
,article,25772588,Oxide,Co3O4,Sigma Aldrich,,,,-23.4,,,Trypan blue,BEAS-2B,Human,Lung,24 h,1,93.22
,article,25772588,Oxide,Co3O4,Sigma Aldrich,,,,-23.4,,,Trypan blue,BEAS-2B,Human,Lung,24 h,5,90.1
,article,25772588,Oxide,Co3O4,Sigma Aldrich,,,,-23.4,,,Trypan blue,BEAS-2B,Human,Lung,24 h,10,88.02
,article,25772588,Oxide,Co3O4,Sigma Aldrich,,,,-23.4,,,Trypan blue,BEAS-2B,Human,Lung,24 h,20,86.97
,article,25772588,Oxide,Co3O4,Sigma Aldrich,,,,-23.4,,,Trypan blue,BEAS-2B,Human,Lung,24 h,40,75.52
,article,25772588,Oxide,Co3O4,Sigma Aldrich,,,,-23.4,,,Trypan blue,A549,Human,Lung,24 h,0,100
,article,25772588,Oxide,Co3O4,Sigma Aldrich,,,,-23.4,,,Trypan blue,A549,Human,Lung,24 h,1,101.56
,article,25772588,Oxide,Co3O4,Sigma Aldrich,,,,-23.4,,,Trypan blue,A549,Human,Lung,24 h,5,102.6
,article,25772588,Oxide,Co3O4,Sigma Aldrich,,,,-23.4,,,Trypan blue,A549,Human,Lung,24 h,10,97.91
,article,25772588,Oxide,Co3O4,Sigma Aldrich,,,,-23.4,,,Trypan blue,A549,Human,Lung,24 h,20,98.43
,article,25772588,Oxide,Co3O4,Sigma Aldrich,,,,-23.4,,,Trypan blue,A549,Human,Lung,24 h,40,100
,article,25772588,Oxide,Co3O4,Sigma Aldrich,,,,-23.4,,,WST,BEAS-2B,Human,Lung,24 h,1,97.83
,article,25772588,Oxide,Co3O4,Sigma Aldrich,,,,-23.4,,,WST,BEAS-2B,Human,Lung,24 h,5,95.67
,article,25772588,Oxide,Co3O4,Sigma Aldrich,,,,-23.4,,,WST,BEAS-2B,Human,Lung,24 h,10,95.13
,article,25772588,Oxide,Co3O4,Sigma Aldrich,,,,-23.4,,,WST,BEAS-2B,Human,Lung,24 h,20,91.89
,article,25772588,Oxide,Co3O4,Sigma Aldrich,,,,-23.4,,,WST,BEAS-2B,Human,Lung,24 h,40,80.54
,article,25772588,Oxide,Co3O4,Sigma Aldrich,,,,-23.4,,,WST,A549,Human,Lung,24 h,0,100
,article,25772588,Oxide,Co3O4,Sigma Aldrich,,,,-23.4,,,WST,A549,Human,Lung,24 h,1,98.91
,article,25772588,Oxide,Co3O4,Sigma Aldrich,,,,-23.4,,,WST,A549,Human,Lung,24 h,5,95.67
,article,25772588,Oxide,Co3O4,Sigma Aldrich,,,,-23.4,,,WST,A549,Human,Lung,24 h,10,95.13
,article,25772588,Oxide,Co3O4,Sigma Aldrich,,,,-23.4,,,WST,A549,Human,Lung,24 h,20,94.59
,article,25772588,Oxide,Co3O4,Sigma Aldrich,,,,-23.4,,,WST,A549,Human,Lung,24 h,40,91.35
,article,25980654,Oxide,ZnO,Self-synthesized,30,,,,,,Comet,NRK-52E,Rat,Kidney,24 h,,
,article,25980654,Oxide,ZnO,Self-synthesized,,,,,,,Trypan blue,NRK-52E,Rat,Kidney,24 h,25,15.5
,article,25980654,Oxide,ZnO,Self-synthesized,,,,,,,Trypan blue,NRK-52E,Rat,Kidney,24 h,50,34.8
,article,25980654,Oxide,ZnO,Self-synthesized,,,,,,,Trypan blue,NRK-52E,Rat,Kidney,24 h,75,44.9
,article,25980654,Oxide,ZnO,Self-synthesized,,,,,,,Trypan blue,NRK-52E,Rat,Kidney,24 h,100,61.9
,article,25980654,Oxide,ZnO,Self-synthesized,,,,,,,Neutral Red,NRK-52E,Rat,Kidney,24 h,25,9.9
,article,25980654,Oxide,ZnO,Self-synthesized,,,,,,,Neutral Red,NRK-52E,Rat,Kidney,24 h,50,43.7
,article,25980654,Oxide,ZnO,Self-synthesized,,,,,,,Neutral Red,NRK-52E,Rat,Kidney,24 h,75,50.2
,article,25980654,Oxide,ZnO,Self-synthesized,,,,,,,Neutral Red,NRK-52E,Rat,Kidney,24 h,100,55.4
,article,25980654,Oxide,ZnO,Self-synthesized,,,,,,,MTT,NRK-52E,Rat,Kidney,24 h,25,8
,article,25980654,Oxide,ZnO,Self-synthesized,,,,,,,MTT,NRK-52E,Rat,Kidney,24 h,50,29
,article,25980654,Oxide,ZnO,Self-synthesized,,,,,,,MTT,NRK-52E,Rat,Kidney,24 h,75,55.6
,article,25980654,Oxide,ZnO,Self-synthesized,,,,,,,MTT,NRK-52E,Rat,Kidney,24 h,100,71
,article,25325364,Metal,Ag,NanoComposix,40,,,,,,MTT,9L,Rat,Brain,48 h,0,100
,article,25325364,Metal,Ag,NanoComposix,40,,,,,,MTT,9L,Rat,Brain,48 h,1.75,95.7983
,article,25325364,Metal,Ag,NanoComposix,40,,,,,,MTT,9L,Rat,Brain,48 h,3.5,91.2605
,article,25325364,Metal,Ag,NanoComposix,40,,,,,,MTT,9L,Rat,Brain,48 h,7,90
,article,25325364,Metal,Ag,NanoComposix,40,,,,,,MTT,9L,Rat,Brain,48 h,14,36.8067
,article,25325364,Metal,Ag,NanoComposix,40,,,,,,MTT,9L,Rat,Brain,24 h,0,100
,article,25325364,Metal,Ag,NanoComposix,40,,,,,,MTT,9L,Rat,Brain,24 h,1.75,99.3277
,article,25325364,Metal,Ag,NanoComposix,40,,,,,,MTT,9L,Rat,Brain,24 h,3.5,102.1008
,article,25325364,Metal,Ag,NanoComposix,40,,,,,,MTT,9L,Rat,Brain,24 h,7,102.3529
,article,25325364,Metal,Ag,NanoComposix,40,,,,,,MTT,9L,Rat,Brain,24 h,14,62.7731
,article,23072942,Carbon,Graphene,Self-synthesized,172.5,,,,,,Neutral Red,HeLa,Human,Cervix,48 h,0,100
,article,23072942,Carbon,Graphene,Self-synthesized,172.5,,,,,,Neutral Red,HeLa,Human,Cervix,48 h,10,72.13
,article,23072942,Carbon,Graphene,Self-synthesized,172.5,,,,,,Neutral Red,HeLa,Human,Cervix,48 h,50,56.96
,article,23072942,Carbon,Graphene,Self-synthesized,172.5,,,,,,Neutral Red,HeLa,Human,Cervix,48 h,100,55.72
,article,23072942,Carbon,Graphene,Self-synthesized,172.5,,,,,,Neutral Red,HeLa,Human,Cervix,48 h,200,53.25
,article,23072942,Carbon,Graphene,Self-synthesized,172.5,,,,,,Neutral Red,HeLa,Human,Cervix,48 h,300,51.7
,article,23072942,Carbon,Graphene,Self-synthesized,172.5,,,,,,Neutral Red,HeLa,Human,Cervix,48 h,400,45.51
,article,23072942,Carbon,Graphene,Self-synthesized,172.5,,,,,,Neutral Red,SKBR3,Human,Breast,48 h,0,100
,article,23072942,Carbon,Graphene,Self-synthesized,172.5,,,,,,Neutral Red,SKBR3,Human,Breast,48 h,10,93.8
,article,23072942,Carbon,Graphene,Self-synthesized,172.5,,,,,,Neutral Red,SKBR3,Human,Breast,48 h,50,91.95
,article,23072942,Carbon,Graphene,Self-synthesized,172.5,,,,,,Neutral Red,SKBR3,Human,Breast,48 h,100,82.35
,article,23072942,Carbon,Graphene,Self-synthesized,172.5,,,,,,Neutral Red,SKBR3,Human,Breast,48 h,200,79.56
,article,23072942,Carbon,Graphene,Self-synthesized,172.5,,,,,,Neutral Red,SKBR3,Human,Breast,48 h,300,81.42
,article,23072942,Carbon,Graphene,Self-synthesized,172.5,,,,,,Neutral Red,SKBR3,Human,Breast,48 h,400,80.49
,article,23072942,Carbon,Graphene,Self-synthesized,172.5,,,,,,Neutral Red,MCF-7,Human,Breast,48 h,0,100
,article,23072942,Carbon,Graphene,Self-synthesized,172.5,,,,,,Neutral Red,MCF-7,Human,Breast,48 h,10,94.73
,article,23072942,Carbon,Graphene,Self-synthesized,172.5,,,,,,Neutral Red,MCF-7,Human,Breast,48 h,50,84.83
,article,23072942,Carbon,Graphene,Self-synthesized,172.5,,,,,,Neutral Red,MCF-7,Human,Breast,48 h,100,84.21
,article,23072942,Carbon,Graphene,Self-synthesized,172.5,,,,,,Neutral Red,MCF-7,Human,Breast,48 h,200,85.13
,article,23072942,Carbon,Graphene,Self-synthesized,172.5,,,,,,Neutral Red,MCF-7,Human,Breast,48 h,300,78.63
,article,23072942,Carbon,Graphene,Self-synthesized,172.5,,,,,,Neutral Red,MCF-7,Human,Breast,48 h,400,74.61
,article,23072942,Carbon,Graphene,Self-synthesized,172.5,,,,,,Neutral Red,HeLa,Human,Cervix,24 h,0,100
,article,23072942,Carbon,Graphene,Self-synthesized,172.5,,,,,,Neutral Red,HeLa,Human,Cervix,24 h,10,85.93
,article,23072942,Carbon,Graphene,Self-synthesized,172.5,,,,,,Neutral Red,HeLa,Human,Cervix,24 h,50,70.93
,article,23072942,Carbon,Graphene,Self-synthesized,172.5,,,,,,Neutral Red,HeLa,Human,Cervix,24 h,100,54.68
,article,23072942,Carbon,Graphene,Self-synthesized,172.5,,,,,,Neutral Red,HeLa,Human,Cervix,24 h,200,49.37
,article,23072942,Carbon,Graphene,Self-synthesized,172.5,,,,,,Neutral Red,HeLa,Human,Cervix,24 h,300,46.25
,article,23072942,Carbon,Graphene,Self-synthesized,172.5,,,,,,Neutral Red,HeLa,Human,Cervix,24 h,400,43.75
,article,23072942,Carbon,Graphene,Self-synthesized,172.5,,,,,,Neutral Red,SKBR3,Human,Breast,24 h,0,100
,article,23072942,Carbon,Graphene,Self-synthesized,172.5,,,,,,Neutral Red,SKBR3,Human,Breast,24 h,10,90.31
,article,23072942,Carbon,Graphene,Self-synthesized,172.5,,,,,,Neutral Red,SKBR3,Human,Breast,24 h,50,87.81
,article,23072942,Carbon,Graphene,Self-synthesized,172.5,,,,,,Neutral Red,SKBR3,Human,Breast,24 h,100,81.25
,article,23072942,Carbon,Graphene,Self-synthesized,172.5,,,,,,Neutral Red,SKBR3,Human,Breast,24 h,200,77.5
,article,23072942,Carbon,Graphene,Self-synthesized,172.5,,,,,,Neutral Red,SKBR3,Human,Breast,24 h,300,80.31
,article,23072942,Carbon,Graphene,Self-synthesized,172.5,,,,,,Neutral Red,SKBR3,Human,Breast,24 h,400,83.43
,article,23072942,Carbon,Graphene,Self-synthesized,172.5,,,,,,Neutral Red,MCF-7,Human,Breast,24 h,0,100
,article,23072942,Carbon,Graphene,Self-synthesized,172.5,,,,,,Neutral Red,MCF-7,Human,Breast,24 h,10,77.5
,article,23072942,Carbon,Graphene,Self-synthesized,172.5,,,,,,Neutral Red,MCF-7,Human,Breast,24 h,50,84.37
,article,23072942,Carbon,Graphene,Self-synthesized,172.5,,,,,,Neutral Red,MCF-7,Human,Breast,24 h,100,77.18
,article,23072942,Carbon,Graphene,Self-synthesized,172.5,,,,,,Neutral Red,MCF-7,Human,Breast,24 h,200,75.31
,article,23072942,Carbon,Graphene,Self-synthesized,172.5,,,,,,Neutral Red,MCF-7,Human,Breast,24 h,300,76.87
,article,23072942,Carbon,Graphene,Self-synthesized,172.5,,,,,,Neutral Red,MCF-7,Human,Breast,24 h,400,76.25
,article,23072942,Carbon,Graphene,Self-synthesized,172.5,,,,,,Alamar blue,HeLa,Human,Cervix,48 h,0,100
,article,23072942,Carbon,Graphene,Self-synthesized,172.5,,,,,,Alamar blue,HeLa,Human,Cervix,48 h,10,76.73
,article,23072942,Carbon,Graphene,Self-synthesized,172.5,,,,,,Alamar blue,HeLa,Human,Cervix,48 h,50,61.49
,article,23072942,Carbon,Graphene,Self-synthesized,172.5,,,,,,Alamar blue,HeLa,Human,Cervix,48 h,100,49.46
,article,23072942,Carbon,Graphene,Self-synthesized,172.5,,,,,,Alamar blue,HeLa,Human,Cervix,48 h,200,46.25
,article,23072942,Carbon,Graphene,Self-synthesized,172.5,,,,,,Alamar blue,HeLa,Human,Cervix,48 h,300,37.16
,article,23072942,Carbon,Graphene,Self-synthesized,172.5,,,,,,Alamar blue,HeLa,Human,Cervix,48 h,400,33.95
,article,23072942,Carbon,Graphene,Self-synthesized,172.5,,,,,,Alamar blue,SKBR3,Human,Breast,48 h,0,100
,article,23072942,Carbon,Graphene,Self-synthesized,172.5,,,,,,Alamar blue,SKBR3,Human,Breast,48 h,10,98.39
,article,23072942,Carbon,Graphene,Self-synthesized,172.5,,,,,,Alamar blue,SKBR3,Human,Breast,48 h,50,93.04
,article,23072942,Carbon,Graphene,Self-synthesized,172.5,,,,,,Alamar blue,SKBR3,Human,Breast,48 h,100,93.85
,article,23072942,Carbon,Graphene,Self-synthesized,172.5,,,,,,Alamar blue,SKBR3,Human,Breast,48 h,200,75.66
,article,23072942,Carbon,Graphene,Self-synthesized,172.5,,,,,,Alamar blue,SKBR3,Human,Breast,48 h,300,73.79
,article,23072942,Carbon,Graphene,Self-synthesized,172.5,,,,,,Alamar blue,SKBR3,Human,Breast,48 h,400,70.05
,article,23072942,Carbon,Graphene,Self-synthesized,172.5,,,,,,Alamar blue,MCF-7,Human,Breast,48 h,0,100
,article,23072942,Carbon,Graphene,Self-synthesized,172.5,,,,,,Alamar blue,MCF-7,Human,Breast,48 h,10,86.63
,article,23072942,Carbon,Graphene,Self-synthesized,172.5,,,,,,Alamar blue,MCF-7,Human,Breast,48 h,50,87.96
,article,23072942,Carbon,Graphene,Self-synthesized,172.5,,,,,,Alamar blue,MCF-7,Human,Breast,48 h,100,84.49
,article,23072942,Carbon,Graphene,Self-synthesized,172.5,,,,,,Alamar blue,MCF-7,Human,Breast,48 h,200,77
,article,23072942,Carbon,Graphene,Self-synthesized,172.5,,,,,,Alamar blue,MCF-7,Human,Breast,48 h,300,75.66
,article,23072942,Carbon,Graphene,Self-synthesized,172.5,,,,,,Alamar blue,MCF-7,Human,Breast,48 h,400,74.33
,article,23072942,Carbon,Graphene,Self-synthesized,172.5,,,,,,Alamar blue,HeLa,Human,Cervix,24 h,0,100
,article,23072942,Carbon,Graphene,Self-synthesized,172.5,,,,,,Alamar blue,HeLa,Human,Cervix,24 h,10,80.37
,article,23072942,Carbon,Graphene,Self-synthesized,172.5,,,,,,Alamar blue,HeLa,Human,Cervix,24 h,50,69.46
,article,23072942,Carbon,Graphene,Self-synthesized,172.5,,,,,,Alamar blue,HeLa,Human,Cervix,24 h,100,57.82
,article,23072942,Carbon,Graphene,Self-synthesized,172.5,,,,,,Alamar blue,HeLa,Human,Cervix,24 h,200,54.11
,article,23072942,Carbon,Graphene,Self-synthesized,172.5,,,,,,Alamar blue,HeLa,Human,Cervix,24 h,300,44.82
,article,23072942,Carbon,Graphene,Self-synthesized,172.5,,,,,,Alamar blue,HeLa,Human,Cervix,24 h,400,41.64
,article,23072942,Carbon,Graphene,Self-synthesized,172.5,,,,,,Alamar blue,SKBR3,Human,Breast,24 h,0,100
,article,23072942,Carbon,Graphene,Self-synthesized,172.5,,,,,,Alamar blue,SKBR3,Human,Breast,24 h,10,93.89
,article,23072942,Carbon,Graphene,Self-synthesized,172.5,,,,,,Alamar blue,SKBR3,Human,Breast,24 h,50,89.65
,article,23072942,Carbon,Graphene,Self-synthesized,172.5,,,,,,Alamar blue,SKBR3,Human,Breast,24 h,100,84.35
,article,23072942,Carbon,Graphene,Self-synthesized,172.5,,,,,,Alamar blue,SKBR3,Human,Breast,24 h,200,84.35
,article,23072942,Carbon,Graphene,Self-synthesized,172.5,,,,,,Alamar blue,SKBR3,Human,Breast,24 h,300,87.53
,article,23072942,Carbon,Graphene,Self-synthesized,172.5,,,,,,Alamar blue,SKBR3,Human,Breast,24 h,400,85.67
,article,23072942,Carbon,Graphene,Self-synthesized,172.5,,,,,,Alamar blue,MCF-7,Human,Breast,24 h,,100
,article,23072942,Carbon,Graphene,Self-synthesized,172.5,,,,,,Alamar blue,MCF-7,Human,Breast,24 h,10,102.12
,article,23072942,Carbon,Graphene,Self-synthesized,172.5,,,,,,Alamar blue,MCF-7,Human,Breast,24 h,50,86.73
,article,23072942,Carbon,Graphene,Self-synthesized,172.5,,,,,,Alamar blue,MCF-7,Human,Breast,24 h,100,80.63
,article,23072942,Carbon,Graphene,Self-synthesized,172.5,,,,,,Alamar blue,MCF-7,Human,Breast,24 h,200,79.04
,article,23072942,Carbon,Graphene,Self-synthesized,172.5,,,,,,Alamar blue,MCF-7,Human,Breast,24 h,300,78.78
,article,23072942,Carbon,Graphene,Self-synthesized,172.5,,,,,,Alamar blue,MCF-7,Human,Breast,24 h,400,80.9
,article,24810997,Metal,Ag,"Shanghai Huzheng Nanotechnology CO., Ltd.",25,35.2,,-3.6,,,Alamar blue,HEK-293T,Human,Kidney,24 h,0,100
,article,24810997,Metal,Ag,"Shanghai Huzheng Nanotechnology CO., Ltd.",25,35.2,,-3.6,,,Alamar blue,HEK-293T,Human,Kidney,24 h,1,101.037
,article,24810997,Metal,Ag,"Shanghai Huzheng Nanotechnology CO., Ltd.",25,35.2,,-3.6,,,Alamar blue,HEK-293T,Human,Kidney,24 h,10,86.5185
,article,24810997,Metal,Ag,"Shanghai Huzheng Nanotechnology CO., Ltd.",25,35.2,,-3.6,,,Alamar blue,HEK-293T,Human,Kidney,24 h,20,78.8148
,article,24810997,Metal,Ag,"Shanghai Huzheng Nanotechnology CO., Ltd.",25,35.2,,-3.6,,,Alamar blue,HEK-293T,Human,Kidney,24 h,30,56
,article,24810997,Metal,Ag,"Shanghai Huzheng Nanotechnology CO., Ltd.",25,35.2,,-3.6,,,Alamar blue,HEK-293T,Human,Kidney,24 h,32,42.963
,article,24810997,Metal,Ag,"Shanghai Huzheng Nanotechnology CO., Ltd.",25,35.2,,-3.6,,,Alamar blue,HEK-293T,Human,Kidney,24 h,35,8.2963
,article,24810997,Metal,Ag,"Shanghai Huzheng Nanotechnology CO., Ltd.",25,35.2,,-3.6,,,Alamar blue,HEK-293T,Human,Kidney,24 h,40,5.9259
,article,24758926,Metal,Ag,NanoComposix,20.3,131.6,,,,,MTS,MLE12,Mouse,Lung,24 h,0,100
,article,24758926,Metal,Ag,NanoComposix,20.3,131.6,,,,,MTS,MLE12,Mouse,Lung,24 h,6.25,112.5
,article,24758926,Metal,Ag,NanoComposix,20.3,131.6,,,,,MTS,MLE12,Mouse,Lung,24 h,12.5,123.6111
,article,24758926,Metal,Ag,NanoComposix,20.3,131.6,,,,,MTS,MLE12,Mouse,Lung,24 h,25,114.2361
,article,24758926,Metal,Ag,NanoComposix,20.3,131.6,,,,,MTS,MLE12,Mouse,Lung,24 h,50,45.1389
,article,24758926,Metal,Ag,NanoComposix,20.3,131.6,,,,,MTS,C10,Mouse,Lung,24 h,0,100
,article,24758926,Metal,Ag,NanoComposix,20.3,131.6,,,,,MTS,C10,Mouse,Lung,24 h,6.25,102.0833
,article,24758926,Metal,Ag,NanoComposix,20.3,131.6,,,,,MTS,C10,Mouse,Lung,24 h,12.5,102.7778
,article,24758926,Metal,Ag,NanoComposix,20.3,131.6,,,,,MTS,C10,Mouse,Lung,24 h,25,103.8194
,article,24758926,Metal,Ag,NanoComposix,20.3,131.6,,,,,MTS,C10,Mouse,Lung,24 h,50,91.3194
,article,24758926,Metal,Ag,NanoComposix,20.3,131.6,,,,,MTS,LA-4,Mouse,Lung,24 h,0,100
,article,24758926,Metal,Ag,NanoComposix,20.3,131.6,,,,,MTS,LA-4,Mouse,Lung,24 h,6.25,96.5517
,article,24758926,Metal,Ag,NanoComposix,20.3,131.6,,,,,MTS,LA-4,Mouse,Lung,24 h,12.5,82.069
,article,24758926,Metal,Ag,NanoComposix,20.3,131.6,,,,,MTS,LA-4,Mouse,Lung,24 h,25,79.3103
,article,24758926,Metal,Ag,NanoComposix,20.3,131.6,,,,,MTS,LA-4,Mouse,Lung,24 h,50,76.2069
,article,24758926,Metal,Ag,NanoComposix,20.3,131.6,,,,,MTS,MLE12,Mouse,Lung,24 h,0,100
,article,24758926,Metal,Ag,NanoComposix,20.3,131.6,,,,,MTS,MLE12,Mouse,Lung,24 h,6.25,131.377
,article,24758926,Metal,Ag,NanoComposix,20.3,131.6,,,,,MTS,MLE12,Mouse,Lung,24 h,12.5,114.7856
,article,24758926,Metal,Ag,NanoComposix,20.3,131.6,,,,,MTS,MLE12,Mouse,Lung,24 h,25,76.1851
,article,24758926,Metal,Ag,NanoComposix,20.3,131.6,,,,,MTS,MLE12,Mouse,Lung,24 h,50,28.1038
,article,24758926,Metal,Ag,NanoComposix,20.3,131.6,,,,,MTS,C10,Mouse,Lung,24 h,0,100
,article,24758926,Metal,Ag,NanoComposix,20.3,131.6,,,,,MTS,C10,Mouse,Lung,24 h,6.25,109.7065
,article,24758926,Metal,Ag,NanoComposix,20.3,131.6,,,,,MTS,C10,Mouse,Lung,24 h,12.5,113.7698
,article,24758926,Metal,Ag,NanoComposix,20.3,131.6,,,,,MTS,C10,Mouse,Lung,24 h,25,115.8014
,article,24758926,Metal,Ag,NanoComposix,20.3,131.6,,,,,MTS,C10,Mouse,Lung,24 h,50,102.5959
,article,24758926,Metal,Ag,NanoComposix,20.3,131.6,,,,,MTS,LA-4,Mouse,Lung,24 h,0,100
,article,24758926,Metal,Ag,NanoComposix,20.3,131.6,,,,,MTS,LA-4,Mouse,Lung,24 h,6.25,63.3183
,article,24758926,Metal,Ag,NanoComposix,20.3,131.6,,,,,MTS,LA-4,Mouse,Lung,24 h,12.5,41.3093
,article,24758926,Metal,Ag,NanoComposix,20.3,131.6,,,,,MTS,LA-4,Mouse,Lung,24 h,25,10.8352
,article,24758926,Metal,Ag,NanoComposix,20.3,131.6,,,,,MTS,LA-4,Mouse,Lung,24 h,50,18.9616
,article,24610750,Metal,Ag,NanoComposix,8.8,10,,-49,,,CBMN(Cytokinesis-block micronucleus),Lymphocyte,Human,Blood,72 h,0,100
,article,24610750,Metal,Ag,NanoComposix,8.8,10,,-49,,,CBMN(Cytokinesis-block micronucleus),Lymphocyte,Human,Blood,72 h,0.1,98.04
,article,24610750,Metal,Ag,NanoComposix,8.8,10,,-49,,,CBMN(Cytokinesis-block micronucleus),Lymphocyte,Human,Blood,72 h,1,91.18
,article,24610750,Metal,Ag,NanoComposix,8.8,10,,-49,,,CBMN(Cytokinesis-block micronucleus),Lymphocyte,Human,Blood,72 h,10,84.88
,article,24610750,Metal,Ag,NanoComposix,8.8,10,,-49,,,CBMN(Cytokinesis-block micronucleus),Lymphocyte,Human,Blood,72 h,50,59.68
,article,24610750,Metal,Ag,NanoComposix,8.8,10,,-49,,,CBMN(Cytokinesis-block micronucleus),Lymphocyte,Human,Blood,48 h,0,100
,article,24610750,Metal,Ag,NanoComposix,8.8,10,,-49,,,CBMN(Cytokinesis-block micronucleus),Lymphocyte,Human,Blood,48 h,0.1,96.3889
,article,24610750,Metal,Ag,NanoComposix,8.8,10,,-49,,,CBMN(Cytokinesis-block micronucleus),Lymphocyte,Human,Blood,48 h,1,93.4722
,article,24610750,Metal,Ag,NanoComposix,8.8,10,,-49,,,CBMN(Cytokinesis-block micronucleus),Lymphocyte,Human,Blood,48 h,10,91.3889
,article,24610750,Metal,Ag,NanoComposix,8.8,10,,-49,,,CBMN(Cytokinesis-block micronucleus),Lymphocyte,Human,Blood,48 h,50,69.0278
,article,24610750,Metal,Ag,NanoComposix,8.8,10,,-49,,,CBMN(Cytokinesis-block micronucleus),Lymphocyte,Human,Blood,24 h,0,100
,article,24610750,Metal,Ag,NanoComposix,8.8,10,,-49,,,CBMN(Cytokinesis-block micronucleus),Lymphocyte,Human,Blood,24 h,0.1,98.4692
,article,24610750,Metal,Ag,NanoComposix,8.8,10,,-49,,,CBMN(Cytokinesis-block micronucleus),Lymphocyte,Human,Blood,24 h,1,96.5209
,article,24610750,Metal,Ag,NanoComposix,8.8,10,,-49,,,CBMN(Cytokinesis-block micronucleus),Lymphocyte,Human,Blood,24 h,10,95.2684
,article,24610750,Metal,Ag,NanoComposix,8.8,10,,-49,,,CBMN(Cytokinesis-block micronucleus),Lymphocyte,Human,Blood,24 h,50,73.002
,article,24873759,Carbon,MWCNT,Sigma Aldrich,,,,,,,Resazurin,Calu-3,Human,Lung,192 h,0,100
,article,24873759,Carbon,MWCNT,Sigma Aldrich,,,,,,,Resazurin,Calu-3,Human,Lung,192 h,75,116.88
,article,24873759,Carbon,MWCNT,Sigma Aldrich,,,,,,,Resazurin,Calu-3,Human,Lung,192 h,0,100
,article,24873759,Carbon,MWCNT,Sigma Aldrich,,,,,,,Resazurin,Calu-3,Human,Lung,192 h,75,105.19
,article,24873759,Carbon,MWCNT,Sigma Aldrich,,,,,,,Resazurin,Calu-3,Human,Lung,192 h,0,100
,article,24873759,Carbon,MWCNT,Sigma Aldrich,,,,,,,Resazurin,Calu-3,Human,Lung,192 h,75,76.62
,article,25336943,Carbon,MWCNT,"Tokyo Chemical Industry Co., LTD.",4.97,,,,,,Trypan blue,PBMC,Human,Peripheral blood,8 h,0,100
,article,25336943,Carbon,MWCNT,"Tokyo Chemical Industry Co., LTD.",4.97,,,,,,Trypan blue,PBMC,Human,Peripheral blood,8 h,30,96.26
,article,25336943,Carbon,MWCNT,"Tokyo Chemical Industry Co., LTD.",4.97,,,,,,Trypan blue,PBMC,Human,Peripheral blood,8 h,40,26.16
,article,25336943,Carbon,MWCNT,"Tokyo Chemical Industry Co., LTD.",4.97,,,,,,Trypan blue,AML12,Mouse,Liver,8 h,0,100
,article,25336943,Carbon,MWCNT,"Tokyo Chemical Industry Co., LTD.",4.97,,,,,,Trypan blue,AML12,Mouse,Liver,8 h,30,99.72
,article,25336943,Carbon,MWCNT,"Tokyo Chemical Industry Co., LTD.",4.97,,,,,,Trypan blue,AML12,Mouse,Liver,8 h,40,77.1
,article,20954078,Carbon,MWCNT,Hanwha Nanotech,12.5,,,,177.57,,LDH,WI-48,Human,Lung,72 h,0,100
,article,20954078,Carbon,MWCNT,Hanwha Nanotech,12.5,,,,177.57,,LDH,WI-48,Human,Lung,72 h,12.5,72.575
,article,20954078,Carbon,MWCNT,Hanwha Nanotech,12.5,,,,177.57,,LDH,WI-48,Human,Lung,72 h,25,68.361
,article,20954078,Carbon,MWCNT,Hanwha Nanotech,12.5,,,,177.57,,LDH,WI-48,Human,Lung,72 h,50,71.639
,article,20954078,Carbon,MWCNT,Hanwha Nanotech,12.5,,,,177.57,,LDH,WI-48,Human,Lung,72 h,100,69.766
,article,20954078,Carbon,MWCNT,Hanwha Nanotech,12.5,,,,177.57,,LDH,WI-48,Human,Lung,72 h,200,69.298
,article,20954078,Carbon,MWCNT,Hanwha Nanotech,12.5,,,,177.57,,LDH,WI-48,Human,Lung,48 h,0,100
,article,20954078,Carbon,MWCNT,Hanwha Nanotech,12.5,,,,177.57,,LDH,WI-48,Human,Lung,48 h,12.5,89.6
,article,20954078,Carbon,MWCNT,Hanwha Nanotech,12.5,,,,177.57,,LDH,WI-48,Human,Lung,48 h,25,87.733
,article,20954078,Carbon,MWCNT,Hanwha Nanotech,12.5,,,,177.57,,LDH,WI-48,Human,Lung,48 h,50,70.467
,article,20954078,Carbon,MWCNT,Hanwha Nanotech,12.5,,,,177.57,,LDH,WI-48,Human,Lung,48 h,100,62.067
,article,20954078,Carbon,MWCNT,Hanwha Nanotech,12.5,,,,177.57,,LDH,WI-48,Human,Lung,48 h,200,63.933
,article,20954078,Carbon,MWCNT,Hanwha Nanotech,12.5,,,,177.57,,LDH,WI-48,Human,Lung,24 h,0,100
,article,20954078,Carbon,MWCNT,Hanwha Nanotech,12.5,,,,177.57,,LDH,WI-48,Human,Lung,24 h,12.5,88.322
,article,20954078,Carbon,MWCNT,Hanwha Nanotech,12.5,,,,177.57,,LDH,WI-48,Human,Lung,24 h,25,63.893
,article,20954078,Carbon,MWCNT,Hanwha Nanotech,12.5,,,,177.57,,LDH,WI-48,Human,Lung,24 h,50,69.06
,article,20954078,Carbon,MWCNT,Hanwha Nanotech,12.5,,,,177.57,,LDH,WI-48,Human,Lung,24 h,100,70.47
,article,20954078,Carbon,MWCNT,Hanwha Nanotech,12.5,,,,177.57,,LDH,WI-48,Human,Lung,24 h,200,61.074
,article,20954078,Carbon,MWCNT,Hanwha Nanotech,12.5,,,,177.57,,WST,WI-48,Human,Lung,72 h,0,100
,article,20954078,Carbon,MWCNT,Hanwha Nanotech,12.5,,,,177.57,,WST,WI-48,Human,Lung,72 h,12.5,43.867
,article,20954078,Carbon,MWCNT,Hanwha Nanotech,12.5,,,,177.57,,WST,WI-48,Human,Lung,72 h,25,32.677
,article,20954078,Carbon,MWCNT,Hanwha Nanotech,12.5,,,,177.57,,WST,WI-48,Human,Lung,72 h,50,25.2
,article,20954078,Carbon,MWCNT,Hanwha Nanotech,12.5,,,,177.57,,WST,WI-48,Human,Lung,72 h,100,22.867
,article,20954078,Carbon,MWCNT,Hanwha Nanotech,12.5,,,,177.57,,WST,WI-48,Human,Lung,72 h,200,21
,article,20954078,Carbon,MWCNT,Hanwha Nanotech,12.5,,,,177.57,,WST,WI-48,Human,Lung,48 h,0,100
,article,20954078,Carbon,MWCNT,Hanwha Nanotech,12.5,,,,177.57,,WST,WI-48,Human,Lung,48 h,12.5,58.333
,article,20954078,Carbon,MWCNT,Hanwha Nanotech,12.5,,,,177.57,,WST,WI-48,Human,Lung,48 h,25,46.2
,article,20954078,Carbon,MWCNT,Hanwha Nanotech,12.5,,,,177.57,,WST,WI-48,Human,Lung,48 h,50,32.2
,article,20954078,Carbon,MWCNT,Hanwha Nanotech,12.5,,,,177.57,,WST,WI-48,Human,Lung,48 h,100,35
,article,20954078,Carbon,MWCNT,Hanwha Nanotech,12.5,,,,177.57,,WST,WI-48,Human,Lung,48 h,200,24.267
,article,20954078,Carbon,MWCNT,Hanwha Nanotech,12.5,,,,177.57,,WST,WI-38,Human,Lung,24 h,0,100
,article,20954078,Carbon,MWCNT,Hanwha Nanotech,12.5,,,,177.57,,WST,WI-38,Human,Lung,24 h,12.5,62.067
,article,20954078,Carbon,MWCNT,Hanwha Nanotech,12.5,,,,177.57,,WST,WI-38,Human,Lung,24 h,25,69.533
,article,20954078,Carbon,MWCNT,Hanwha Nanotech,12.5,,,,177.57,,WST,WI-38,Human,Lung,24 h,50,51.8
,article,20954078,Carbon,MWCNT,Hanwha Nanotech,12.5,,,,177.57,,WST,WI-38,Human,Lung,24 h,100,42.467
,article,20954078,Carbon,MWCNT,Hanwha Nanotech,12.5,,,,177.57,,WST,WI-38,Human,Lung,24 h,200,28.467
,article,20954078,Carbon,MWCNT,Hanwha Nanotech,12.5,,,,177.57,,Trypan blue,WI-48,Human,Lung,72 h,0,100
,article,20954078,Carbon,MWCNT,Hanwha Nanotech,12.5,,,,177.57,,Trypan blue,WI-48,Human,Lung,72 h,12.5,8.926
,article,20954078,Carbon,MWCNT,Hanwha Nanotech,12.5,,,,177.57,,Trypan blue,WI-48,Human,Lung,72 h,25,15.034
,article,20954078,Carbon,MWCNT,Hanwha Nanotech,12.5,,,,177.57,,Trypan blue,WI-48,Human,Lung,72 h,50,2.819
,article,20954078,Carbon,MWCNT,Hanwha Nanotech,12.5,,,,177.57,,Trypan blue,WI-48,Human,Lung,72 h,100,4.698
,article,20954078,Carbon,MWCNT,Hanwha Nanotech,12.5,,,,177.57,,Trypan blue,WI-48,Human,Lung,72 h,200,3.289
,article,20954078,Carbon,MWCNT,Hanwha Nanotech,12.5,,,,177.57,,Trypan blue,WI-48,Human,Lung,48 h,0,100
,article,20954078,Carbon,MWCNT,Hanwha Nanotech,12.5,,,,177.57,,Trypan blue,WI-48,Human,Lung,48 h,12.5,59.733
,article,20954078,Carbon,MWCNT,Hanwha Nanotech,12.5,,,,177.57,,Trypan blue,WI-48,Human,Lung,48 h,25,38.733
,article,20954078,Carbon,MWCNT,Hanwha Nanotech,12.5,,,,177.57,,Trypan blue,WI-48,Human,Lung,48 h,50,5.6
,article,20954078,Carbon,MWCNT,Hanwha Nanotech,12.5,,,,177.57,,Trypan blue,WI-48,Human,Lung,48 h,100,4.2
,article,20954078,Carbon,MWCNT,Hanwha Nanotech,12.5,,,,177.57,,Trypan blue,WI-48,Human,Lung,48 h,200,2.333
,article,20954078,Carbon,MWCNT,Hanwha Nanotech,12.5,,,,177.57,,Trypan blue,WI-48,Human,Lung,24 h,0,100
,article,20954078,Carbon,MWCNT,Hanwha Nanotech,12.5,,,,177.57,,Trypan blue,WI-48,Human,Lung,24 h,12.5,10.472
,article,20954078,Carbon,MWCNT,Hanwha Nanotech,12.5,,,,177.57,,Trypan blue,WI-48,Human,Lung,24 h,25,27.559
,article,20954078,Carbon,MWCNT,Hanwha Nanotech,12.5,,,,177.57,,Trypan blue,WI-48,Human,Lung,24 h,50,8.819
,article,20954078,Carbon,MWCNT,Hanwha Nanotech,12.5,,,,177.57,,Trypan blue,WI-48,Human,Lung,24 h,100,3.307
,article,20954078,Carbon,MWCNT,Hanwha Nanotech,12.5,,,,177.57,,Trypan blue,WI-48,Human,Lung,24 h,200,2.756
,article,25967921,QD,QD,,40,,,,,,MTT,NIH/3T3,Mouse,Embryo,3 h,0,100
,article,25967921,QD,QD,,40,,,,,,MTT,NIH/3T3,Mouse,Embryo,3 h,5,95.88
,article,25967921,QD,QD,,40,,,,,,MTT,NIH/3T3,Mouse,Embryo,3 h,50,93
,article,25967921,QD,QD,,40,,,,,,MTT,NIH/3T3,Mouse,Embryo,24 h,0,94.07
,article,25967921,QD,QD,,40,,,,,,MTT,NIH/3T3,Mouse,Embryo,24 h,5,93.83
,article,25967921,QD,QD,,40,,,,,,MTT,NIH/3T3,Mouse,Embryo,24 h,50,91.77
,article,26018337,Metal,Ag,NanoComposix,11.2,39,,,,,CellTiter-Blue®,Caco-2,Human,Colon,24 h,0,100.1859
,article,26018337,Metal,Ag,NanoComposix,11.2,39,,,,,CellTiter-Blue®,Caco-2,Human,Colon,24 h,10,94.052
,article,26018337,Metal,Ag,NanoComposix,11.2,39,,,,,CellTiter-Blue®,Caco-2,Human,Colon,24 h,15,93.1227
,article,26018337,Metal,Ag,NanoComposix,11.2,39,,,,,CellTiter-Blue®,Caco-2,Human,Colon,24 h,25,86.9888
,article,26018337,Metal,Ag,NanoComposix,11.2,39,,,,,CellTiter-Blue®,Caco-2,Human,Colon,24 h,50,65.9851
,article,26018337,Metal,Ag,NanoComposix,11.2,39,,,,,CellTiter-Blue®,Caco-2,Human,Colon,24 h,100,44.052
,article,26014281,Metal,Ag,NanoComposix,20.4,21.4,,,,,Alamar blue,HepG2,Human,Liver,24 h,0,99.7193
,article,26014281,Metal,Ag,NanoComposix,20.4,21.4,,,,,Alamar blue,HepG2,Human,Liver,24 h,0.5,103.6491
,article,26014281,Metal,Ag,NanoComposix,20.4,21.4,,,,,Alamar blue,HepG2,Human,Liver,24 h,1,97.7544
,article,26014281,Metal,Ag,NanoComposix,20.4,21.4,,,,,Alamar blue,HepG2,Human,Liver,24 h,2.5,95.2982
,article,26014281,Metal,Ag,NanoComposix,20.4,21.4,,,,,Alamar blue,HepG2,Human,Liver,24 h,5,90.8772
,article,26014281,Metal,Ag,NanoComposix,20.4,21.4,,,,,Alamar blue,HepG2,Human,Liver,24 h,10,78.1052
,article,26014281,Metal,Ag,NanoComposix,20.4,21.4,,,,,Alamar blue,HepG2,Human,Liver,24 h,25,56.4912
,article,26014281,Metal,Ag,NanoComposix,20.4,21.4,,,,,Alamar blue,HepG2,Human,Liver,4 h,0,99.7193
,article,26014281,Metal,Ag,NanoComposix,20.4,21.4,,,,,Alamar blue,HepG2,Human,Liver,4 h,0.5,100.2105
,article,26014281,Metal,Ag,NanoComposix,20.4,21.4,,,,,Alamar blue,HepG2,Human,Liver,4 h,1,99.2281
,article,26014281,Metal,Ag,NanoComposix,20.4,21.4,,,,,Alamar blue,HepG2,Human,Liver,4 h,2.5,95.2982
,article,26014281,Metal,Ag,NanoComposix,20.4,21.4,,,,,Alamar blue,HepG2,Human,Liver,4 h,5,92.8421
,article,26014281,Metal,Ag,NanoComposix,20.4,21.4,,,,,Alamar blue,HepG2,Human,Liver,4 h,10,74.6667
,article,26014281,Metal,Ag,NanoComposix,20.4,21.4,,,,,Alamar blue,HepG2,Human,Liver,4 h,25,59.4386
,article,26014281,Metal,Ag,NanoComposix,20.4,21.4,,,,,Alamar blue,HepG2,Human,Liver,24 h,0,99.7193
,article,26014281,Metal,Ag,NanoComposix,20.4,21.4,,,,,Alamar blue,HepG2,Human,Liver,24 h,0.5,114.9474
,article,26014281,Metal,Ag,NanoComposix,20.4,21.4,,,,,Alamar blue,HepG2,Human,Liver,24 h,1,71.7193
,article,26014281,Metal,Ag,NanoComposix,20.4,21.4,,,,,Alamar blue,HepG2,Human,Liver,24 h,2.5,64.8421
