Repository: dydtkddl/nanometaloxide

File: 00datacollection/01s2nano_data.csv (part 53 of 75)
Tags,Source,Info #,Material group,Material type,Manufacturer,Core (or Grain) size (nm),Hydrodynamic size (nm),Size distribution,Surface charge (mV),Surface Area (m^2/g),Shape,Assay method,Cell line (or type),Cell line species,IC origin,Exposure time,Dose (ug/ml),Toxicity value (%)
,article,24405247,Carbon,MWCNT,Hanwha Nanotech,47.87,,,-14.55,243.38,,CellTiter-Glo®,16HBE14o-,Human,Lung,48 h,62.5,23.381
,article,24405247,Carbon,MWCNT,Hanwha Nanotech,47.87,,,-14.55,243.38,,CellTiter-Glo®,16HBE14o-,Human,Lung,48 h,125,11.691
,article,24405247,Carbon,MWCNT,Hanwha Nanotech,47.87,,,-14.55,243.38,,CellTiter-Glo®,16HBE14o-,Human,Lung,48 h,250,4.126
,article,24405247,Carbon,MWCNT,Hanwha Nanotech,47.87,,,-14.55,243.38,,CellTiter-Glo®,16HBE14o-,Human,Lung,48 h,500,0.688
,article,24405247,Carbon,MWCNT,Hanwha Nanotech,47.87,,,-14.55,243.38,,CellTiter-Glo®,16HBE14o-,Human,Lung,48 h,1000,0.057
,article,24405247,Carbon,MWCNT,Hanwha Nanotech,47.87,,,-14.55,243.38,,CellTiter-Glo®,16HBE14o-,Human,Lung,48 h,0.9765625,106.069
,article,24405247,Carbon,MWCNT,Hanwha Nanotech,47.87,,,-14.55,243.38,,CellTiter-Glo®,16HBE14o-,Human,Lung,48 h,1.953125,97.135
,article,24405247,Carbon,MWCNT,Hanwha Nanotech,47.87,,,-14.55,243.38,,CellTiter-Glo®,16HBE14o-,Human,Lung,48 h,3.90625,86.991
,article,24405247,Carbon,MWCNT,Hanwha Nanotech,47.87,,,-14.55,243.38,,CellTiter-Glo®,16HBE14o-,Human,Lung,48 h,7.8125,77.88
,article,24405247,Carbon,MWCNT,Hanwha Nanotech,47.87,,,-14.55,243.38,,CellTiter-Glo®,16HBE14o-,Human,Lung,48 h,15.625,65.673
,article,24405247,Carbon,MWCNT,Hanwha Nanotech,47.87,,,-14.55,243.38,,CellTiter-Glo®,16HBE14o-,Human,Lung,48 h,31.25,49.398
,article,24405247,Carbon,MWCNT,Hanwha Nanotech,47.87,,,-14.55,243.38,,CellTiter-Glo®,16HBE14o-,Human,Lung,48 h,62.5,31.289
,article,24405247,Carbon,MWCNT,Hanwha Nanotech,47.87,,,-14.55,243.38,,CellTiter-Glo®,16HBE14o-,Human,Lung,48 h,125,14.785
,article,24405247,Carbon,MWCNT,Hanwha Nanotech,47.87,,,-14.55,243.38,,CellTiter-Glo®,16HBE14o-,Human,Lung,48 h,250,5.845
,article,24405247,Carbon,MWCNT,Hanwha Nanotech,47.87,,,-14.55,243.38,,CellTiter-Glo®,16HBE14o-,Human,Lung,48 h,500,1.719
,article,24405247,Carbon,MWCNT,Hanwha Nanotech,47.87,,,-14.55,243.38,,CellTiter-Glo®,16HBE14o-,Human,Lung,48 h,1000,0.344
,article,24405247,Carbon,MWCNT,Hanwha Nanotech,47.87,,,-14.55,243.38,,CellTiter-Glo®,16HBE14o-,Human,Lung,48 h,0.9765625,109.857
,article,24405247,Carbon,MWCNT,Hanwha Nanotech,47.87,,,-14.55,243.38,,CellTiter-Glo®,16HBE14o-,Human,Lung,48 h,1.953125,103.84
,article,24405247,Carbon,MWCNT,Hanwha Nanotech,47.87,,,-14.55,243.38,,CellTiter-Glo®,16HBE14o-,Human,Lung,48 h,3.90625,96.046
,article,24405247,Carbon,MWCNT,Hanwha Nanotech,47.87,,,-14.55,243.38,,CellTiter-Glo®,16HBE14o-,Human,Lung,48 h,7.8125,95.014
,article,24405247,Carbon,MWCNT,Hanwha Nanotech,47.87,,,-14.55,243.38,,CellTiter-Glo®,16HBE14o-,Human,Lung,48 h,15.625,86.991
,article,24405247,Carbon,MWCNT,Hanwha Nanotech,47.87,,,-14.55,243.38,,CellTiter-Glo®,16HBE14o-,Human,Lung,48 h,31.25,73.754
,article,24405247,Carbon,MWCNT,Hanwha Nanotech,47.87,,,-14.55,243.38,,CellTiter-Glo®,16HBE14o-,Human,Lung,48 h,62.5,61.032
,article,24405247,Carbon,MWCNT,Hanwha Nanotech,47.87,,,-14.55,243.38,,CellTiter-Glo®,16HBE14o-,Human,Lung,48 h,125,42.292
,article,24405247,Carbon,MWCNT,Hanwha Nanotech,47.87,,,-14.55,243.38,,CellTiter-Glo®,16HBE14o-,Human,Lung,48 h,250,27.593
,article,24405247,Carbon,MWCNT,Hanwha Nanotech,47.87,,,-14.55,243.38,,CellTiter-Glo®,16HBE14o-,Human,Lung,48 h,500,10.659
,article,24405247,Carbon,MWCNT,Hanwha Nanotech,47.87,,,-14.55,243.38,,CellTiter-Glo®,16HBE14o-,Human,Lung,48 h,1000,4.355
,article,24405247,Carbon,MWCNT,Hanwha Nanotech,47.87,,,-14.55,243.38,,CellTiter-Glo®,16HBE14o-,Human,Lung,48 h,0.9765625,109.857
,article,24405247,Carbon,MWCNT,Hanwha Nanotech,47.87,,,-14.55,243.38,,CellTiter-Glo®,16HBE14o-,Human,Lung,48 h,1.953125,103.84
,article,24405247,Carbon,MWCNT,Hanwha Nanotech,47.87,,,-14.55,243.38,,CellTiter-Glo®,16HBE14o-,Human,Lung,48 h,3.90625,103.954
,article,24405247,Carbon,MWCNT,Hanwha Nanotech,47.87,,,-14.55,243.38,,CellTiter-Glo®,16HBE14o-,Human,Lung,48 h,7.8125,96.504
,article,24405247,Carbon,MWCNT,Hanwha Nanotech,47.87,,,-14.55,243.38,,CellTiter-Glo®,16HBE14o-,Human,Lung,48 h,15.625,95.129
,article,24405247,Carbon,MWCNT,Hanwha Nanotech,47.87,,,-14.55,243.38,,CellTiter-Glo®,16HBE14o-,Human,Lung,48 h,31.25,88.023
,article,24405247,Carbon,MWCNT,Hanwha Nanotech,47.87,,,-14.55,243.38,,CellTiter-Glo®,16HBE14o-,Human,Lung,48 h,62.5,75.817
,article,24405247,Carbon,MWCNT,Hanwha Nanotech,47.87,,,-14.55,243.38,,CellTiter-Glo®,16HBE14o-,Human,Lung,48 h,125,62.579
,article,24405247,Carbon,MWCNT,Hanwha Nanotech,47.87,,,-14.55,243.38,,CellTiter-Glo®,16HBE14o-,Human,Lung,48 h,250,49.284
,article,24405247,Carbon,MWCNT,Hanwha Nanotech,47.87,,,-14.55,243.38,,CellTiter-Glo®,16HBE14o-,Human,Lung,48 h,500,32.779
,article,24405247,Carbon,MWCNT,Hanwha Nanotech,47.87,,,-14.55,243.38,,CellTiter-Glo®,16HBE14o-,Human,Lung,48 h,1000,12.607
,article,22342292,Metal,Ag,NanoComposix,20,169,,-9,,,Trypan blue,HDFs,Human,Skin,48 h,0,90.4
,article,22342292,Metal,Ag,NanoComposix,20,169,,-9,,,Trypan blue,HDFs,Human,Skin,48 h,10,80.9
,article,22342292,Metal,Ag,NanoComposix,20,169,,-9,,,Trypan blue,HDFs,Human,Skin,48 h,50,1.9
,article,22342292,Metal,Ag,NanoComposix,20,169,,-9,,,Trypan blue,HDFs,Human,Skin,48 h,100,1
,article,22342292,Metal,Ag,NanoComposix,20,169,,-9,,,Trypan blue,HDFs,Human,Skin,24 h,0,86.6
,article,22342292,Metal,Ag,NanoComposix,20,169,,-9,,,Trypan blue,HDFs,Human,Skin,24 h,10,69.4
,article,22342292,Metal,Ag,NanoComposix,20,169,,-9,,,Trypan blue,HDFs,Human,Skin,24 h,50,1.43
,article,22342292,Metal,Ag,NanoComposix,20,169,,-9,,,Trypan blue,HDFs,Human,Skin,24 h,100,0.5
,article,20718972,Metal,Ag,NanoComposix,10.2,1440,,,,,MTS,Vero,Monkey,Kidney,192 h,5,87.9699
,article,20718972,Metal,Ag,NanoComposix,10.2,1440,,,,,MTS,Vero,Monkey,Kidney,192 h,10,87.9699
,article,20718972,Metal,Ag,NanoComposix,10.2,1440,,,,,MTS,Vero,Monkey,Kidney,192 h,25,94.7368
,article,20718972,Metal,Ag,NanoComposix,10.2,1440,,,,,MTS,Vero,Monkey,Kidney,192 h,50,89.6617
,article,20718972,Metal,Ag,NanoComposix,10.2,1440,,,,,MTS,Vero,Monkey,Kidney,192 h,75,78.9474
,article,20718972,Metal,Ag,NanoComposix,10.2,1440,,,,,MTS,Vero,Monkey,Kidney,192 h,100,77.2556
,article,20718972,Metal,Ag,NanoComposix,10.2,1440,,,,,MTS,Vero,Monkey,Kidney,48 h,5,78.9474
,article,20718972,Metal,Ag,NanoComposix,10.2,1440,,,,,MTS,Vero,Monkey,Kidney,48 h,10,89.6617
,article,20718972,Metal,Ag,NanoComposix,10.2,1440,,,,,MTS,Vero,Monkey,Kidney,48 h,25,80.0752
,article,20718972,Metal,Ag,NanoComposix,10.2,1440,,,,,MTS,Vero,Monkey,Kidney,48 h,50,85.1504
,article,20718972,Metal,Ag,NanoComposix,10.2,1440,,,,,MTS,Vero,Monkey,Kidney,48 h,75,85.7143
,article,20718972,Metal,Ag,NanoComposix,10.2,1440,,,,,MTS,Vero,Monkey,Kidney,48 h,100,86.2782
,article,20718972,Metal,Ag,NanoComposix,10.2,1440,,,,,MTS,Vero,Monkey,Kidney,24 h,5,102.9851
,article,20718972,Metal,Ag,NanoComposix,10.2,1440,,,,,MTS,Vero,Monkey,Kidney,24 h,10,133.7687
,article,20718972,Metal,Ag,NanoComposix,10.2,1440,,,,,MTS,Vero,Monkey,Kidney,24 h,25,133.209
,article,20718972,Metal,Ag,NanoComposix,10.2,1440,,,,,MTS,Vero,Monkey,Kidney,24 h,50,109.7015
,article,20718972,Metal,Ag,NanoComposix,10.2,1440,,,,,MTS,Vero,Monkey,Kidney,24 h,75,99.6269
,article,20718972,Metal,Ag,NanoComposix,10.2,1440,,,,,MTS,Vero,Monkey,Kidney,24 h,100,99.6269
,article,20718972,Metal,Ag,NanoComposix,10.2,1440,,,,,MTS,Vero,Monkey,Kidney,192 h,5,128.0075
,article,20718972,Metal,Ag,NanoComposix,10.2,1440,,,,,MTS,Vero,Monkey,Kidney,192 h,10,97.5564
,article,20718972,Metal,Ag,NanoComposix,10.2,1440,,,,,MTS,Vero,Monkey,Kidney,192 h,25,65.4135
,article,20718972,Metal,Ag,NanoComposix,10.2,1440,,,,,MTS,Vero,Monkey,Kidney,192 h,50,77.2556
,article,20718972,Metal,Ag,NanoComposix,10.2,1440,,,,,MTS,Vero,Monkey,Kidney,192 h,75,78.3835
,article,20718972,Metal,Ag,NanoComposix,10.2,1440,,,,,MTS,Vero,Monkey,Kidney,192 h,100,43.421
,article,20718972,Metal,Ag,NanoComposix,10.2,1440,,,,,MTS,Vero,Monkey,Kidney,48 h,5,111.6541
,article,20718972,Metal,Ag,NanoComposix,10.2,1440,,,,,MTS,Vero,Monkey,Kidney,48 h,10,124.6241
,article,20718972,Metal,Ag,NanoComposix,10.2,1440,,,,,MTS,Vero,Monkey,Kidney,48 h,25,113.3459
,article,20718972,Metal,Ag,NanoComposix,10.2,1440,,,,,MTS,Vero,Monkey,Kidney,48 h,50,107.7068
,article,20718972,Metal,Ag,NanoComposix,10.2,1440,,,,,MTS,Vero,Monkey,Kidney,48 h,75,67.1053
,article,20718972,Metal,Ag,NanoComposix,10.2,1440,,,,,MTS,Vero,Monkey,Kidney,48 h,100,67.1053
,article,20718972,Metal,Ag,NanoComposix,10.2,1440,,,,,MTS,Vero,Monkey,Kidney,24 h,5,113.6194
,article,20718972,Metal,Ag,NanoComposix,10.2,1440,,,,,MTS,Vero,Monkey,Kidney,24 h,10,92.9104
,article,20718972,Metal,Ag,NanoComposix,10.2,1440,,,,,MTS,Vero,Monkey,Kidney,24 h,25,101.306
,article,20718972,Metal,Ag,NanoComposix,10.2,1440,,,,,MTS,Vero,Monkey,Kidney,24 h,50,100.7463
,article,20718972,Metal,Ag,NanoComposix,10.2,1440,,,,,MTS,Vero,Monkey,Kidney,24 h,75,103.5448
,article,20718972,Metal,Ag,NanoComposix,10.2,1440,,,,,MTS,Vero,Monkey,Kidney,24 h,100,97.9478
,article,20718972,Metal,Ag,NanoComposix,10.2,1440,,,,,MTS,Vero,Monkey,Kidney,192 h,5,95.3008
,article,20718972,Metal,Ag,NanoComposix,10.2,1440,,,,,MTS,Vero,Monkey,Kidney,192 h,10,90.2256
,article,20718972,Metal,Ag,NanoComposix,10.2,1440,,,,,MTS,Vero,Monkey,Kidney,192 h,25,82.3308
,article,20718972,Metal,Ag,NanoComposix,10.2,1440,,,,,MTS,Vero,Monkey,Kidney,192 h,50,82.8947
,article,20718972,Metal,Ag,NanoComposix,10.2,1440,,,,,MTS,Vero,Monkey,Kidney,48 h,5,106.015
,article,20718972,Metal,Ag,NanoComposix,10.2,1440,,,,,MTS,Vero,Monkey,Kidney,48 h,10,107.7068
,article,20718972,Metal,Ag,NanoComposix,10.2,1440,,,,,MTS,Vero,Monkey,Kidney,48 h,25,99.2481
,article,20718972,Metal,Ag,NanoComposix,10.2,1440,,,,,MTS,Vero,Monkey,Kidney,48 h,50,91.3534
,article,20718972,Metal,Ag,NanoComposix,10.2,1440,,,,,MTS,Vero,Monkey,Kidney,24 h,5,124.8134
,article,20718972,Metal,Ag,NanoComposix,10.2,1440,,,,,MTS,Vero,Monkey,Kidney,24 h,10,130.9701
,article,20718972,Metal,Ag,NanoComposix,10.2,1440,,,,,MTS,Vero,Monkey,Kidney,24 h,25,119.2164
,article,20718972,Metal,Ag,NanoComposix,10.2,1440,,,,,MTS,Vero,Monkey,Kidney,24 h,50,68.8433
,article,20718972,Metal,Ag,NanoComposix,10.2,1440,,,,,MTS,Vero,Monkey,Kidney,24 h,75,40.2985
,article,20718972,Metal,Ag,NanoComposix,10.2,1440,,,,,MTS,Vero,Monkey,Kidney,24 h,100,39.1791
,article,22395444,Oxide,ZnO,Sigma Aldrich,30,,,,,,LDH,HepG2,Human,Liver,24 h,0,100
,article,22395444,Oxide,ZnO,Sigma Aldrich,30,,,,,,LDH,HepG2,Human,Liver,24 h,0.8,100.5022
,article,22395444,Oxide,ZnO,Sigma Aldrich,30,,,,,,LDH,HepG2,Human,Liver,24 h,2,99.7932
,article,22395444,Oxide,ZnO,Sigma Aldrich,30,,,,,,LDH,HepG2,Human,Liver,24 h,8,103.1019
,article,22395444,Oxide,ZnO,Sigma Aldrich,30,,,,,,LDH,HepG2,Human,Liver,24 h,14,53.9439
,article,22395444,Oxide,ZnO,Sigma Aldrich,30,,,,,,LDH,HepG2,Human,Liver,24 h,20,48.0355
,article,22395444,Oxide,ZnO,Sigma Aldrich,30,,,,,,LDH,HepG2,Human,Liver,12 h,0,100
,article,22395444,Oxide,ZnO,Sigma Aldrich,30,,,,,,LDH,HepG2,Human,Liver,12 h,0.8,104.5199
,article,22395444,Oxide,ZnO,Sigma Aldrich,30,,,,,,LDH,HepG2,Human,Liver,12 h,2,106.647
,article,22395444,Oxide,ZnO,Sigma Aldrich,30,,,,,,LDH,HepG2,Human,Liver,12 h,8,104.9926
,article,22395444,Oxide,ZnO,Sigma Aldrich,30,,,,,,LDH,HepG2,Human,Liver,12 h,14,91.2851
,article,22395444,Oxide,ZnO,Sigma Aldrich,30,,,,,,LDH,HepG2,Human,Liver,12 h,20,84.904
,article,22395444,Oxide,ZnO,Sigma Aldrich,30,,,,,,LDH,HepG2,Human,Liver,6 h,0,100
,article,22395444,Oxide,ZnO,Sigma Aldrich,30,,,,,,LDH,HepG2,Human,Liver,6 h,0.8,98.1388
,article,22395444,Oxide,ZnO,Sigma Aldrich,30,,,,,,LDH,HepG2,Human,Liver,6 h,2,100.5022
,article,22395444,Oxide,ZnO,Sigma Aldrich,30,,,,,,LDH,HepG2,Human,Liver,6 h,8,100.9749
,article,22395444,Oxide,ZnO,Sigma Aldrich,30,,,,,,LDH,HepG2,Human,Liver,6 h,14,101.4476
,article,22395444,Oxide,ZnO,Sigma Aldrich,30,,,,,,LDH,HepG2,Human,Liver,6 h,20,101.4476
,article,22395444,Oxide,ZnO,Sigma Aldrich,30,,,,,,Neutral Red,HepG2,Human,Liver,24 h,0,100
,article,22395444,Oxide,ZnO,Sigma Aldrich,30,,,,,,Neutral Red,HepG2,Human,Liver,24 h,0.8,97.5
,article,22395444,Oxide,ZnO,Sigma Aldrich,30,,,,,,Neutral Red,HepG2,Human,Liver,24 h,2,103.3125
,article,22395444,Oxide,ZnO,Sigma Aldrich,30,,,,,,Neutral Red,HepG2,Human,Liver,24 h,8,99.75
,article,22395444,Oxide,ZnO,Sigma Aldrich,30,,,,,,Neutral Red,HepG2,Human,Liver,24 h,14,52.125
,article,22395444,Oxide,ZnO,Sigma Aldrich,30,,,,,,Neutral Red,HepG2,Human,Liver,24 h,20,29.8125
,article,22395444,Oxide,ZnO,Sigma Aldrich,30,,,,,,Neutral Red,HepG2,Human,Liver,12 h,0,100
,article,22395444,Oxide,ZnO,Sigma Aldrich,30,,,,,,Neutral Red,HepG2,Human,Liver,12 h,0.8,103.875
,article,22395444,Oxide,ZnO,Sigma Aldrich,30,,,,,,Neutral Red,HepG2,Human,Liver,12 h,2,94.6875
,article,22395444,Oxide,ZnO,Sigma Aldrich,30,,,,,,Neutral Red,HepG2,Human,Liver,12 h,8,103.125
,article,22395444,Oxide,ZnO,Sigma Aldrich,30,,,,,,Neutral Red,HepG2,Human,Liver,12 h,14,82.6875
,article,22395444,Oxide,ZnO,Sigma Aldrich,30,,,,,,Neutral Red,HepG2,Human,Liver,12 h,20,78.5625
,article,22395444,Oxide,ZnO,Sigma Aldrich,30,,,,,,Neutral Red,HepG2,Human,Liver,6 h,0,100
,article,22395444,Oxide,ZnO,Sigma Aldrich,30,,,,,,Neutral Red,HepG2,Human,Liver,6 h,0.8,98.4375
,article,22395444,Oxide,ZnO,Sigma Aldrich,30,,,,,,Neutral Red,HepG2,Human,Liver,6 h,2,103.3125
,article,22395444,Oxide,ZnO,Sigma Aldrich,30,,,,,,Neutral Red,HepG2,Human,Liver,6 h,8,100.3125
,article,22395444,Oxide,ZnO,Sigma Aldrich,30,,,,,,Neutral Red,HepG2,Human,Liver,6 h,14,99.9375
,article,22395444,Oxide,ZnO,Sigma Aldrich,30,,,,,,Neutral Red,HepG2,Human,Liver,6 h,20,91.3125
,article,22916708,Metal,Ag,Sigma Aldrich,,171,,-12.1,,,MTT,16HBE14o-,Human,Bronchus,48 h,,
,article,22916708,Metal,Ag,Sigma Aldrich,,171,,-12.1,,,RTCA(Real-time cell analysis),16HBE14o-,Human,Bronchus,48 h,,
,article,22916708,Metal,Ag,Sigma Aldrich,,171,,-12.1,,,MTT,16HBE14o-,Human,Bronchus,48 h,0,1.0215
,article,22916708,Metal,Ag,Sigma Aldrich,,171,,-12.1,,,MTT,16HBE14o-,Human,Bronchus,48 h,100,0.9716
,article,22916708,Metal,Ag,Sigma Aldrich,,171,,-12.1,,,MTT,16HBE14o-,Human,Bronchus,48 h,250,0.8986
,article,22916708,Metal,Ag,Sigma Aldrich,,171,,-12.1,,,MTT,16HBE14o-,Human,Bronchus,48 h,500,0.7325
,article,22916708,Metal,Ag,Sigma Aldrich,,171,,-12.1,,,MTT,16HBE14o-,Human,Bronchus,48 h,750,0.6142
,article,22916708,Metal,Ag,Sigma Aldrich,,171,,-12.1,,,MTT,16HBE14o-,Human,Bronchus,48 h,1000,0.5208
,article,22916708,Metal,Ag,Sigma Aldrich,,171,,-12.1,,,MTT,16HBE14o-,Human,Bronchus,48 h,,
,article,22916708,Metal,Ag,Sigma Aldrich,,171,,-12.1,,,MTT,16HBE14o-,Human,Bronchus,48 h,0,0.9251
,article,22916708,Metal,Ag,Sigma Aldrich,,171,,-12.1,,,MTT,16HBE14o-,Human,Bronchus,48 h,100,0.7817
,article,22916708,Metal,Ag,Sigma Aldrich,,171,,-12.1,,,MTT,16HBE14o-,Human,Bronchus,48 h,250,0.1495
,article,22916708,Metal,Ag,Sigma Aldrich,,171,,-12.1,,,MTT,16HBE14o-,Human,Bronchus,48 h,500,0.1252
,article,22916708,Metal,Ag,Sigma Aldrich,,171,,-12.1,,,MTT,16HBE14o-,Human,Bronchus,48 h,750,0.1858
,article,22916708,Metal,Ag,Sigma Aldrich,,171,,-12.1,,,MTT,16HBE14o-,Human,Bronchus,48 h,1000,0.2182
,article,22916708,Metal,Ag,Sigma Aldrich,,171,,-12.1,,,MTT,16HBE14o-,Human,Bronchus,48 h,,
,article,22916708,Metal,Ag,Sigma Aldrich,,171,,-12.1,,,MTT,16HBE14o-,Human,Bronchus,48 h,0,1.041
,article,22916708,Metal,Ag,Sigma Aldrich,,171,,-12.1,,,MTT,16HBE14o-,Human,Bronchus,48 h,13,0.6235
,article,22916708,Metal,Ag,Sigma Aldrich,,171,,-12.1,,,MTT,16HBE14o-,Human,Bronchus,48 h,25,0.4208
,article,22916708,Metal,Ag,Sigma Aldrich,,171,,-12.1,,,MTT,16HBE14o-,Human,Bronchus,48 h,50,0.3651
,article,22916708,Metal,Ag,Sigma Aldrich,,171,,-12.1,,,MTT,16HBE14o-,Human,Bronchus,48 h,125,0.1782
,article,22916708,Metal,Ag,Sigma Aldrich,,171,,-12.1,,,MTT,16HBE14o-,Human,Bronchus,48 h,500,0.1604
,article,22916708,Metal,Ag,Sigma Aldrich,,171,,-12.1,,,MTT,16HBE14o-,Human,Bronchus,48 h,,
,article,22916708,Metal,Ag,Sigma Aldrich,,171,,-12.1,,,MTT,16HBE14o-,Human,Bronchus,48 h,,
,article,22916708,Metal,Ag,Sigma Aldrich,,171,,-12.1,,,MTT,16HBE14o-,Human,Bronchus,48 h,,
,article,22916708,Metal,Ag,Sigma Aldrich,,171,,-12.1,,,MTT,16HBE14o-,Human,Bronchus,48 h,,
,article,22916708,Metal,Ag,Sigma Aldrich,,171,,-12.1,,,MTT,16HBE14o-,Human,Bronchus,48 h,,
,article,25179117,Oxide,CuO,Sigma Aldrich,,,,31,,,Alamar blue,mESC,Mouse,Embryo,24 h,0,99.9
,article,25179117,Oxide,CuO,Sigma Aldrich,,,,31,,,Alamar blue,mESC,Mouse,Embryo,24 h,3,98.7
,article,25179117,Oxide,CuO,Sigma Aldrich,,,,31,,,Alamar blue,mESC,Mouse,Embryo,24 h,6,97.1
,article,25179117,Oxide,CuO,Sigma Aldrich,,,,31,,,Alamar blue,mESC,Mouse,Embryo,24 h,12.5,101.8
,article,25179117,Oxide,CuO,Sigma Aldrich,,,,31,,,Alamar blue,mESC,Mouse,Embryo,24 h,25,94.9
,article,25179117,Oxide,CuO,Sigma Aldrich,,,,31,,,Alamar blue,mESC,Mouse,Embryo,24 h,50,93.7
,article,23900646,Oxide,ZnO,Sigma Aldrich,50,,,,,,MTT,MC3T3-E1,Mouse,Bone,48 h,0,100.1214
,article,23900646,Oxide,ZnO,Sigma Aldrich,50,,,,,,MTT,MC3T3-E1,Mouse,Bone,48 h,0.01,114.6634
,article,23900646,Oxide,ZnO,Sigma Aldrich,50,,,,,,MTT,MC3T3-E1,Mouse,Bone,48 h,0.1,112.1373
,article,23900646,Oxide,ZnO,Sigma Aldrich,50,,,,,,MTT,MC3T3-E1,Mouse,Bone,48 h,1,100.5082
,article,23900646,Oxide,ZnO,Sigma Aldrich,50,,,,,,MTT,MC3T3-E1,Mouse,Bone,48 h,10,101.4185
,article,23900646,Oxide,ZnO,Sigma Aldrich,50,,,,,,MTT,MC3T3-E1,Mouse,Bone,48 h,25,86.2848
,article,23900646,Oxide,ZnO,Sigma Aldrich,50,,,,,,MTT,MC3T3-E1,Mouse,Bone,48 h,50,22.4047
,article,25179117,Oxide,CuO,Sigma Aldrich,,,,31,,,Tox tracker,mESC,Mouse,Embryo,24 h,0,1
,article,25179117,Oxide,CuO,Sigma Aldrich,,,,31,,,Tox tracker,mESC,Mouse,Embryo,24 h,0.5,0.8028
,article,25179117,Oxide,CuO,Sigma Aldrich,,,,31,,,Tox tracker,mESC,Mouse,Embryo,24 h,5,0.9324
,article,25179117,Oxide,CuO,Sigma Aldrich,,,,31,,,Tox tracker,mESC,Mouse,Embryo,24 h,10,0.8488
,article,25179117,Oxide,CuO,Sigma Aldrich,,,,31,,,Tox tracker,mESC,Mouse,Embryo,24 h,15,0.8571
,article,25179117,Oxide,CuO,Sigma Aldrich,,,,31,,,Tox tracker,mESC,Mouse,Embryo,24 h,20,0.924
,article,25179117,Oxide,CuO,Sigma Aldrich,,,,31,,,Tox tracker,mESC,Mouse,Embryo,24 h,50,0.8739
,article,25179117,Oxide,CuO,Sigma Aldrich,,,,31,,,Tox tracker,mESC,Mouse,Embryo,24 h,100,0.7233
,article,25179117,Oxide,CuO,Sigma Aldrich,,,,31,,,Tox tracker,mESC,Mouse,Embryo,24 h,0,1
,article,25179117,Oxide,CuO,Sigma Aldrich,,,,31,,,Tox tracker,mESC,Mouse,Embryo,24 h,5,0.9265
,article,25179117,Oxide,CuO,Sigma Aldrich,,,,31,,,Tox tracker,mESC,Mouse,Embryo,24 h,10,0.9574
,article,25179117,Oxide,CuO,Sigma Aldrich,,,,31,,,Tox tracker,mESC,Mouse,Embryo,24 h,20,0.8691
,article,25179117,Oxide,CuO,Sigma Aldrich,,,,31,,,Tox tracker,mESC,Mouse,Embryo,24 h,50,0.8868
,article,25179117,Oxide,CuO,Sigma Aldrich,,,,31,,,Tox tracker,mESC,Mouse,Embryo,24 h,100,0.7809
,article,25179117,Oxide,CuO,Sigma Aldrich,,,,31,,,Tox tracker,mESC,Mouse,Embryo,24 h,0,1
,article,25179117,Oxide,CuO,Sigma Aldrich,,,,31,,,Tox tracker,mESC,Mouse,Embryo,24 h,5,0.8219
,article,25179117,Oxide,CuO,Sigma Aldrich,,,,31,,,Tox tracker,mESC,Mouse,Embryo,24 h,10,0.9205
,article,25179117,Oxide,CuO,Sigma Aldrich,,,,31,,,Tox tracker,mESC,Mouse,Embryo,24 h,20,0.8507
,article,25179117,Oxide,CuO,Sigma Aldrich,,,,31,,,Tox tracker,mESC,Mouse,Embryo,24 h,50,0.8753
,article,25179117,Oxide,CuO,Sigma Aldrich,,,,31,,,Tox tracker,mESC,Mouse,Embryo,24 h,100,0.9904
,article,22583572,Metal,Ag,NanoComposix,7.2,21.7,,-40.6,,,Alamar blue,"hASC (adipogenic,Differentiated)",Human,Adipose tissue,24 h,0,100.8354
,article,22583572,Metal,Ag,NanoComposix,7.2,21.7,,-40.6,,,Alamar blue,"hASC (adipogenic,Differentiated)",Human,Adipose tissue,24 h,0.1,101.4251
,article,22583572,Metal,Ag,NanoComposix,7.2,21.7,,-40.6,,,Alamar blue,"hASC (adipogenic,Differentiated)",Human,Adipose tissue,24 h,1,99.9509
,article,22583572,Metal,Ag,NanoComposix,7.2,21.7,,-40.6,,,Alamar blue,"hASC (adipogenic,Differentiated)",Human,Adipose tissue,24 h,10,99.0663
,article,22583572,Metal,Ag,NanoComposix,7.2,21.7,,-40.6,,,Alamar blue,"hASC (adipogenic,Differentiated)",Human,Adipose tissue,24 h,50,98.4767
,article,22583572,Metal,Ag,NanoComposix,7.2,21.7,,-40.6,,,Alamar blue,"hASC (adipogenic,Differentiated)",Human,Adipose tissue,24 h,100,88.4521
,article,22583572,Metal,Ag,NanoComposix,7.2,21.7,,-40.6,,,Alamar blue,"hASC (osteogenic,Differentiated)",Human,Adipose tissue,24 h,0,100.8354
,article,22583572,Metal,Ag,NanoComposix,7.2,21.7,,-40.6,,,Alamar blue,"hASC (osteogenic,Differentiated)",Human,Adipose tissue,24 h,0.1,99.656
,article,22583572,Metal,Ag,NanoComposix,7.2,21.7,,-40.6,,,Alamar blue,"hASC (osteogenic,Differentiated)",Human,Adipose tissue,24 h,1,99.656
,article,22583572,Metal,Ag,NanoComposix,7.2,21.7,,-40.6,,,Alamar blue,"hASC (osteogenic,Differentiated)",Human,Adipose tissue,24 h,10,101.4251
,article,22583572,Metal,Ag,NanoComposix,7.2,21.7,,-40.6,,,Alamar blue,"hASC (osteogenic,Differentiated)",Human,Adipose tissue,24 h,50,96.7076
,article,22583572,Metal,Ag,NanoComposix,7.2,21.7,,-40.6,,,Alamar blue,"hASC (osteogenic,Differentiated)",Human,Adipose tissue,24 h,100,75.774
,article,22583572,Metal,Ag,NanoComposix,7.2,21.7,,-40.6,,,Alamar blue,hASC (Adipose),Human,Adipose tissue,24 h,0,100.8354
,article,22583572,Metal,Ag,NanoComposix,7.2,21.7,,-40.6,,,Alamar blue,hASC (Adipose),Human,Adipose tissue,24 h,0.1,100.8354
,article,22583572,Metal,Ag,NanoComposix,7.2,21.7,,-40.6,,,Alamar blue,hASC (Adipose),Human,Adipose tissue,24 h,1,99.656
,article,22583572,Metal,Ag,NanoComposix,7.2,21.7,,-40.6,,,Alamar blue,hASC (Adipose),Human,Adipose tissue,24 h,10,101.4251
,article,22583572,Metal,Ag,NanoComposix,7.2,21.7,,-40.6,,,Alamar blue,hASC (Adipose),Human,Adipose tissue,24 h,50,103.7838
,article,22583572,Metal,Ag,NanoComposix,7.2,21.7,,-40.6,,,Alamar blue,hASC (Adipose),Human,Adipose tissue,24 h,100,100.8354
,article,22583572,Metal,Ag,NanoComposix,7.2,21.7,,-40.6,,,Alamar blue,"hASC (adipogenic,Differentiated)",Human,Adipose tissue,24 h,0,100.9346
,article,22583572,Metal,Ag,NanoComposix,7.2,21.7,,-40.6,,,Alamar blue,"hASC (adipogenic,Differentiated)",Human,Adipose tissue,24 h,0.1,101.4953
,article,22583572,Metal,Ag,NanoComposix,7.2,21.7,,-40.6,,,Alamar blue,"hASC (adipogenic,Differentiated)",Human,Adipose tissue,24 h,1,100.9346
,article,22583572,Metal,Ag,NanoComposix,7.2,21.7,,-40.6,,,Alamar blue,"hASC (adipogenic,Differentiated)",Human,Adipose tissue,24 h,10,85.2336
,article,22583572,Metal,Ag,NanoComposix,7.2,21.7,,-40.6,,,Alamar blue,"hASC (adipogenic,Differentiated)",Human,Adipose tissue,24 h,50,85.7944
,article,22583572,Metal,Ag,NanoComposix,7.2,21.7,,-40.6,,,Alamar blue,"hASC (adipogenic,Differentiated)",Human,Adipose tissue,24 h,100,79.6262
,article,22583572,Metal,Ag,NanoComposix,7.2,21.7,,-40.6,,,Alamar blue,"hASC (osteogenic,Differentiated)",Human,Adipose tissue,24 h,0,100.9346
,article,22583572,Metal,Ag,NanoComposix,7.2,21.7,,-40.6,,,Alamar blue,"hASC (osteogenic,Differentiated)",Human,Adipose tissue,24 h,0.1,100.9346
,article,22583572,Metal,Ag,NanoComposix,7.2,21.7,,-40.6,,,Alamar blue,"hASC (osteogenic,Differentiated)",Human,Adipose tissue,24 h,1,99.8131
,article,22583572,Metal,Ag,NanoComposix,7.2,21.7,,-40.6,,,Alamar blue,"hASC (osteogenic,Differentiated)",Human,Adipose tissue,24 h,10,99.2523
,article,22583572,Metal,Ag,NanoComposix,7.2,21.7,,-40.6,,,Alamar blue,"hASC (osteogenic,Differentiated)",Human,Adipose tissue,24 h,50,98.6916
,article,22583572,Metal,Ag,NanoComposix,7.2,21.7,,-40.6,,,Alamar blue,"hASC (osteogenic,Differentiated)",Human,Adipose tissue,24 h,100,93.3645
,article,22583572,Metal,Ag,NanoComposix,7.2,21.7,,-40.6,,,Alamar blue,hASC (Adipose),Human,Adipose tissue,24 h,0,101.215
,article,22583572,Metal,Ag,NanoComposix,7.2,21.7,,-40.6,,,Alamar blue,hASC (Adipose),Human,Adipose tissue,24 h,0.1,99.2523
,article,22583572,Metal,Ag,NanoComposix,7.2,21.7,,-40.6,,,Alamar blue,hASC (Adipose),Human,Adipose tissue,24 h,1,98.6916
,article,22583572,Metal,Ag,NanoComposix,7.2,21.7,,-40.6,,,Alamar blue,hASC (Adipose),Human,Adipose tissue,24 h,10,101.215
,article,22583572,Metal,Ag,NanoComposix,7.2,21.7,,-40.6,,,Alamar blue,hASC (Adipose),Human,Adipose tissue,24 h,50,99.8131
,article,22583572,Metal,Ag,NanoComposix,7.2,21.7,,-40.6,,,Alamar blue,hASC (Adipose),Human,Adipose tissue,24 h,100,100.9346
,article,22583572,Metal,Ag,NanoComposix,7.2,21.7,,-40.6,,,Alamar blue,"hASC (adipogenic,Differentiated)",Human,Adipose tissue,24 h,0,101.0837
,article,22583572,Metal,Ag,NanoComposix,7.2,21.7,,-40.6,,,Alamar blue,"hASC (adipogenic,Differentiated)",Human,Adipose tissue,24 h,0.1,101.0837
,article,22583572,Metal,Ag,NanoComposix,7.2,21.7,,-40.6,,,Alamar blue,"hASC (adipogenic,Differentiated)",Human,Adipose tissue,24 h,1,100.197
,article,22583572,Metal,Ag,NanoComposix,7.2,21.7,,-40.6,,,Alamar blue,"hASC (adipogenic,Differentiated)",Human,Adipose tissue,24 h,10,96.9458
,article,22583572,Metal,Ag,NanoComposix,7.2,21.7,,-40.6,,,Alamar blue,"hASC (adipogenic,Differentiated)",Human,Adipose tissue,24 h,50,86.3054
,article,22583572,Metal,Ag,NanoComposix,7.2,21.7,,-40.6,,,Alamar blue,"hASC (adipogenic,Differentiated)",Human,Adipose tissue,24 h,100,70.936
,article,22583572,Metal,Ag,NanoComposix,7.2,21.7,,-40.6,,,Alamar blue,"hASC (osteogenic,Differentiated)",Human,Adipose tissue,24 h,0,101.0837
,article,22583572,Metal,Ag,NanoComposix,7.2,21.7,,-40.6,,,Alamar blue,"hASC (osteogenic,Differentiated)",Human,Adipose tissue,24 h,0.1,103.4483
,article,22583572,Metal,Ag,NanoComposix,7.2,21.7,,-40.6,,,Alamar blue,"hASC (osteogenic,Differentiated)",Human,Adipose tissue,24 h,1,102.8571
,article,22583572,Metal,Ag,NanoComposix,7.2,21.7,,-40.6,,,Alamar blue,"hASC (osteogenic,Differentiated)",Human,Adipose tissue,24 h,10,103.4483
,article,22583572,Metal,Ag,NanoComposix,7.2,21.7,,-40.6,,,Alamar blue,"hASC (osteogenic,Differentiated)",Human,Adipose tissue,24 h,50,99.3103
,article,22583572,Metal,Ag,NanoComposix,7.2,21.7,,-40.6,,,Alamar blue,"hASC (osteogenic,Differentiated)",Human,Adipose tissue,24 h,100,93.9901
,article,22583572,Metal,Ag,NanoComposix,7.2,21.7,,-40.6,,,Alamar blue,hASC (Adipose),Human,Adipose tissue,24 h,0,101.0837
,article,22583572,Metal,Ag,NanoComposix,7.2,21.7,,-40.6,,,Alamar blue,hASC (Adipose),Human,Adipose tissue,24 h,0.1,101.0837
,article,22583572,Metal,Ag,NanoComposix,7.2,21.7,,-40.6,,,Alamar blue,hASC (Adipose),Human,Adipose tissue,24 h,1,101.9704
,article,22583572,Metal,Ag,NanoComposix,7.2,21.7,,-40.6,,,Alamar blue,hASC (Adipose),Human,Adipose tissue,24 h,10,102.266
,article,22583572,Metal,Ag,NanoComposix,7.2,21.7,,-40.6,,,Alamar blue,hASC (Adipose),Human,Adipose tissue,24 h,50,102.8571
,article,22583572,Metal,Ag,NanoComposix,7.2,21.7,,-40.6,,,Alamar blue,hASC (Adipose),Human,Adipose tissue,24 h,100,99.0148
,article,22583572,Metal,Ag,NanoComposix,7.2,21.7,,-40.6,,,Alamar blue,"hASC (adipogenic,Differentiated)",Human,Adipose tissue,24 h,0,100.2353
,article,22583572,Metal,Ag,NanoComposix,7.2,21.7,,-40.6,,,Alamar blue,"hASC (adipogenic,Differentiated)",Human,Adipose tissue,24 h,0.1,101.3647
,article,22583572,Metal,Ag,NanoComposix,7.2,21.7,,-40.6,,,Alamar blue,"hASC (adipogenic,Differentiated)",Human,Adipose tissue,24 h,1,101.3647
,article,22583572,Metal,Ag,NanoComposix,7.2,21.7,,-40.6,,,Alamar blue,"hASC (adipogenic,Differentiated)",Human,Adipose tissue,24 h,10,93.4588
,article,22583572,Metal,Ag,NanoComposix,7.2,21.7,,-40.6,,,Alamar blue,"hASC (adipogenic,Differentiated)",Human,Adipose tissue,24 h,50,90.0706
,article,22583572,Metal,Ag,NanoComposix,7.2,21.7,,-40.6,,,Alamar blue,"hASC (adipogenic,Differentiated)",Human,Adipose tissue,24 h,100,74.2588
,article,22583572,Metal,Ag,NanoComposix,7.2,21.7,,-40.6,,,Alamar blue,"hASC (osteogenic,Differentiated)",Human,Adipose tissue,24 h,0,100.8
,article,22583572,Metal,Ag,NanoComposix,7.2,21.7,,-40.6,,,Alamar blue,"hASC (osteogenic,Differentiated)",Human,Adipose tissue,24 h,0.1,100.2353
,article,22583572,Metal,Ag,NanoComposix,7.2,21.7,,-40.6,,,Alamar blue,"hASC (osteogenic,Differentiated)",Human,Adipose tissue,24 h,1,99.6706
,article,22583572,Metal,Ag,NanoComposix,7.2,21.7,,-40.6,,,Alamar blue,"hASC (osteogenic,Differentiated)",Human,Adipose tissue,24 h,10,95.1529
,article,22583572,Metal,Ag,NanoComposix,7.2,21.7,,-40.6,,,Alamar blue,"hASC (osteogenic,Differentiated)",Human,Adipose tissue,24 h,50,94.0235
,article,22583572,Metal,Ag,NanoComposix,7.2,21.7,,-40.6,,,Alamar blue,"hASC (osteogenic,Differentiated)",Human,Adipose tissue,24 h,100,90.0706
,article,22583572,Metal,Ag,NanoComposix,7.2,21.7,,-40.6,,,Alamar blue,hASC (Adipose),Human,Adipose tissue,24 h,0,100.2353
,article,22583572,Metal,Ag,NanoComposix,7.2,21.7,,-40.6,,,Alamar blue,hASC (Adipose),Human,Adipose tissue,24 h,0.1,97.9765
,article,22583572,Metal,Ag,NanoComposix,7.2,21.7,,-40.6,,,Alamar blue,hASC (Adipose),Human,Adipose tissue,24 h,1,99.9529
,article,22583572,Metal,Ag,NanoComposix,7.2,21.7,,-40.6,,,Alamar blue,hASC (Adipose),Human,Adipose tissue,24 h,10,99.1059
,article,22583572,Metal,Ag,NanoComposix,7.2,21.7,,-40.6,,,Alamar blue,hASC (Adipose),Human,Adipose tissue,24 h,50,98.5412
,article,22583572,Metal,Ag,NanoComposix,7.2,21.7,,-40.6,,,Alamar blue,hASC (Adipose),Human,Adipose tissue,24 h,100,101.9294
,article,21121369,Oxide,Fe2O3,Nanjing Haitai Nanomaterial Co. Ltd,22,,,,53.27,Sphere,WST,ECV304,Human,Bladder,12 h,0,100
,article,21121369,Oxide,Fe2O3,Nanjing Haitai Nanomaterial Co. Ltd,22,,,,53.27,Sphere,WST,ECV304,Human,Bladder,12 h,2,85.56
,article,21121369,Oxide,Fe2O3,Nanjing Haitai Nanomaterial Co. Ltd,22,,,,53.27,Sphere,WST,ECV304,Human,Bladder,12 h,20,75.83
,article,21121369,Oxide,Fe2O3,Nanjing Haitai Nanomaterial Co. Ltd,22,,,,53.27,Sphere,WST,ECV304,Human,Bladder,12 h,100,73.06
,article,21121369,Oxide,Fe2O3,Nanjing Haitai Nanomaterial Co. Ltd,22,,,,53.27,Sphere,WST,ECV304,Human,Bladder,24 h,0,4.07
,article,21121369,Oxide,Fe2O3,Nanjing Haitai Nanomaterial Co. Ltd,22,,,,53.27,Sphere,WST,ECV304,Human,Bladder,24 h,2,9.8
,article,21121369,Oxide,Fe2O3,Nanjing Haitai Nanomaterial Co. Ltd,22,,,,53.27,Sphere,WST,ECV304,Human,Bladder,24 h,100,7.3
,article,21121369,Oxide,Fe2O3,Nanjing Haitai Nanomaterial Co. Ltd,22,,,,53.27,Sphere,WST,ECV304,Human,Bladder,24 h,20,98.89
,article,21121369,Oxide,Fe2O3,Nanjing Haitai Nanomaterial Co. Ltd,22,,,,53.27,Sphere,WST,ECV304,Human,Bladder,12 h,0,100
,article,21121369,Oxide,Fe2O3,Nanjing Haitai Nanomaterial Co. Ltd,22,,,,53.27,Sphere,WST,ECV304,Human,Bladder,12 h,2,89.89
,article,21121369,Oxide,Fe2O3,Nanjing Haitai Nanomaterial Co. Ltd,22,,,,53.27,Sphere,WST,ECV304,Human,Bladder,12 h,20,93.89
,article,21121369,Oxide,Fe2O3,Nanjing Haitai Nanomaterial Co. Ltd,22,,,,53.27,Sphere,WST,ECV304,Human,Bladder,12 h,100,85.56
,article,21121369,Oxide,Fe2O3,Nanjing Haitai Nanomaterial Co. Ltd,22,,,,53.27,Sphere,WST,ECV304,Human,Bladder,24 h,0,4.07
,article,21121369,Oxide,Fe2O3,Nanjing Haitai Nanomaterial Co. Ltd,22,,,,53.27,Sphere,WST,ECV304,Human,Bladder,24 h,2,5.3
,article,21121369,Oxide,Fe2O3,Nanjing Haitai Nanomaterial Co. Ltd,22,,,,53.27,Sphere,WST,ECV304,Human,Bladder,24 h,100,7.1
,article,21121369,Oxide,Fe2O3,Nanjing Haitai Nanomaterial Co. Ltd,22,,,,53.27,Sphere,WST,ECV304,Human,Bladder,24 h,20,89.17
,article,21121369,Oxide,Fe2O3,Nanjing Haitai Nanomaterial Co. Ltd,22,,,,53.27,Sphere,WST,ECV304,Human,Bladder,6 h,0,4.07
,article,21121369,Oxide,Fe2O3,Nanjing Haitai Nanomaterial Co. Ltd,22,,,,53.27,Sphere,WST,ECV304,Human,Bladder,6 h,2,6.1
,article,21121369,Oxide,Fe2O3,Nanjing Haitai Nanomaterial Co. Ltd,22,,,,53.27,Sphere,WST,ECV304,Human,Bladder,6 h,200,5.2
,article,21121369,Oxide,Fe2O3,Nanjing Haitai Nanomaterial Co. Ltd,22,,,,53.27,Sphere,WST,ECV304,Human,Bladder,6 h,20,65.56
,article,21121369,Oxide,Fe2O3,Nanjing Haitai Nanomaterial Co. Ltd,22,,,,53.27,Sphere,WST,ECV304,Human,Bladder,6 h,100,43.06
,article,21121369,Oxide,Fe2O3,Nanjing Haitai Nanomaterial Co. Ltd,22,,,,53.27,Sphere,WST,ECV304,Human,Bladder,6 h,0,4.07
,article,21121369,Oxide,Fe2O3,Nanjing Haitai Nanomaterial Co. Ltd,22,,,,53.27,Sphere,WST,ECV304,Human,Bladder,6 h,2,5.8
,article,21121369,Oxide,Fe2O3,Nanjing Haitai Nanomaterial Co. Ltd,22,,,,53.27,Sphere,WST,ECV304,Human,Bladder,6 h,100,4.5
,article,21121369,Oxide,Fe2O3,Nanjing Haitai Nanomaterial Co. Ltd,22,,,,53.27,Sphere,WST,ECV304,Human,Bladder,6 h,20,69.72
,article,24078789,Oxide,ZnO,Sigma Aldrich,60,329,,-9.3,7.34,,MTT,A549,Human,Lung,24 h,0,100
,article,24078789,Oxide,ZnO,Sigma Aldrich,60,329,,-9.3,7.34,,MTT,A549,Human,Lung,24 h,5,100.2876
,article,24078789,Oxide,ZnO,Sigma Aldrich,60,329,,-9.3,7.34,,MTT,A549,Human,Lung,24 h,10,95.771
,article,24078789,Oxide,ZnO,Sigma Aldrich,60,329,,-9.3,7.34,,MTT,A549,Human,Lung,24 h,20,87.6615
,article,24078789,Oxide,ZnO,Sigma Aldrich,60,329,,-9.3,7.34,,MTT,A549,Human,Lung,24 h,40,41.4681
,article,24078789,Oxide,ZnO,Sigma Aldrich,60,329,,-9.3,7.34,,MTT,A549,Human,Lung,24 h,80,26.5836
,article,24078789,Oxide,ZnO,Sigma Aldrich,60,320,,-7.5,7.34,,MTT,A549,Human,Lung,24 h,0,100
,article,24078789,Oxide,ZnO,Sigma Aldrich,60,320,,-7.5,7.34,,MTT,A549,Human,Lung,24 h,5,99.5691
,article,24078789,Oxide,ZnO,Sigma Aldrich,60,320,,-7.5,7.34,,MTT,A549,Human,Lung,24 h,10,92.1781
,article,24078789,Oxide,ZnO,Sigma Aldrich,60,320,,-7.5,7.34,,MTT,A549,Human,Lung,24 h,20,47.5246
,article,24078789,Oxide,ZnO,Sigma Aldrich,60,320,,-7.5,7.34,,MTT,A549,Human,Lung,24 h,40,26.2757
,article,24078789,Oxide,ZnO,Sigma Aldrich,60,320,,-7.5,7.34,,MTT,A549,Human,Lung,24 h,80,17.4476
,article,24078789,Oxide,ZnO,Sigma Aldrich,60,936,,-2.4,7.34,,MTT,A549,Human,Lung,24 h,0,100
,article,24078789,Oxide,ZnO,Sigma Aldrich,60,936,,-2.4,7.34,,MTT,A549,Human,Lung,24 h,5,90.0225
,article,24078789,Oxide,ZnO,Sigma Aldrich,60,936,,-2.4,7.34,,MTT,A549,Human,Lung,24 h,10,83.658
,article,24078789,Oxide,ZnO,Sigma Aldrich,60,936,,-2.4,7.34,,MTT,A549,Human,Lung,24 h,20,30.7923
,article,24078789,Oxide,ZnO,Sigma Aldrich,60,936,,-2.4,7.34,,MTT,A549,Human,Lung,24 h,40,21.451
,article,24078789,Oxide,ZnO,Sigma Aldrich,60,936,,-2.4,7.34,,MTT,A549,Human,Lung,24 h,80,15.1893
,article,24790438,Carbon,MWCNT,Showa Denko,15,,,,,,Alamar Blue,MESO-1,Human,Mesothelium,24 h,0,99.988
,article,24790438,Carbon,MWCNT,Showa Denko,15,,,,,,Alamar Blue,MESO-1,Human,Mesothelium,24 h,1,92.5
,article,24790438,Carbon,MWCNT,Showa Denko,15,,,,,,Alamar Blue,MESO-1,Human,Mesothelium,24 h,10,88.846
,article,24790438,Carbon,MWCNT,Showa Denko,15,,,,,,Alamar Blue,MESO-1,Human,Mesothelium,24 h,50,75.721
,article,24790438,Carbon,MWCNT,Showa Denko,15,,,,,,Alamar Blue,MESO-1,Human,Mesothelium,,0,99.988
,article,24790438,Carbon,MWCNT,Showa Denko,15,,,,,,Alamar Blue,MESO-1,Human,Mesothelium,,1,98.582
,article,24790438,Carbon,MWCNT,Showa Denko,15,,,,,,Alamar Blue,MESO-1,Human,Mesothelium,,10,93.317
,article,24790438,Carbon,MWCNT,Showa Denko,15,,,,,,Alamar Blue,MESO-1,Human,Mesothelium,,50,93.966
,article,24790438,Carbon,MWCNT,Showa Denko,15,,,,,,Alamar Blue,MESO-1,Human,Mesothelium,24 h,0,99.988
,article,24790438,Carbon,MWCNT,Showa Denko,15,,,,,,Alamar Blue,MESO-1,Human,Mesothelium,24 h,1,87.981
,article,24790438,Carbon,MWCNT,Showa Denko,15,,,,,,Alamar Blue,MESO-1,Human,Mesothelium,24 h,10,93.75
,article,24790438,Carbon,MWCNT,Showa Denko,15,,,,,,Alamar Blue,MESO-1,Human,Mesothelium,24 h,50,76.058
,article,24790438,Carbon,MWCNT,Showa Denko,15,,,,,,Alamar Blue,MESO-1,Human,Mesothelium,24 h,0,99.923
,article,24790438,Carbon,MWCNT,Showa Denko,15,,,,,,Alamar Blue,MESO-1,Human,Mesothelium,24 h,1,92.635
,article,24790438,Carbon,MWCNT,Showa Denko,15,,,,,,Alamar Blue,MESO-1,Human,Mesothelium,24 h,10,89.079
,article,24790438,Carbon,MWCNT,Showa Denko,15,,,,,,Alamar Blue,MESO-1,Human,Mesothelium,24 h,50,20.903
,article,24790438,Carbon,MWCNT,Showa Denko,15,,,,,,Alamar Blue,MESO-1,Human,Mesothelium,24 h,0,99.923
,article,24790438,Carbon,MWCNT,Showa Denko,15,,,,,,Alamar Blue,MESO-1,Human,Mesothelium,24 h,1,97.978
,article,24790438,Carbon,MWCNT,Showa Denko,15,,,,,,Alamar Blue,MESO-1,Human,Mesothelium,24 h,10,89.097
,article,24790438,Carbon,MWCNT,Showa Denko,15,,,,,,Alamar Blue,MESO-1,Human,Mesothelium,24 h,50,66.282
,article,24790438,Carbon,MWCNT,Showa Denko,15,,,,,,Alamar blue,MESO-1,Human,Mesothelium,24 h,0,99.923
,article,24790438,Carbon,MWCNT,Showa Denko,15,,,,,,Alamar blue,MESO-1,Human,Mesothelium,24 h,1,95.451
,article,24790438,Carbon,MWCNT,Showa Denko,15,,,,,,Alamar blue,MESO-1,Human,Mesothelium,24 h,10,92.166
,article,24790438,Carbon,MWCNT,Showa Denko,15,,,,,,Alamar blue,MESO-1,Human,Mesothelium,24 h,50,70.018
,article,24790438,Carbon,MWCNT,Showa Denko,15,,,,,,Alamar blue,BEAS-2B,Human,Lung,24 h,0,99.82
,article,24790438,Carbon,MWCNT,Showa Denko,15,,,,,,Alamar blue,BEAS-2B,Human,Lung,24 h,1,88.054
,article,24790438,Carbon,MWCNT,Showa Denko,15,,,,,,Alamar blue,BEAS-2B,Human,Lung,24 h,10,79.649
,article,24790438,Carbon,MWCNT,Showa Denko,15,,,,,,Alamar blue,BEAS-2B,Human,Lung,24 h,50,32.36
,article,24790438,Carbon,MWCNT,Showa Denko,15,,,,,,Alamar blue,BEAS-2B,Human,Lung,24 h,0,99.82
,article,24790438,Carbon,MWCNT,Showa Denko,15,,,,,,Alamar blue,BEAS-2B,Human,Lung,24 h,1,92.27
,article,24790438,Carbon,MWCNT,Showa Denko,15,,,,,,Alamar blue,BEAS-2B,Human,Lung,24 h,10,78.162
,article,24790438,Carbon,MWCNT,Showa Denko,15,,,,,,Alamar blue,BEAS-2B,Human,Lung,24 h,50,60.486
,article,24790438,Carbon,MWCNT,Showa Denko,15,,,,,,Alamar Blue,BEAS-2B,Human,Lung,24 h,0,99.82
,article,24790438,Carbon,MWCNT,Showa Denko,15,,,,,,Alamar Blue,BEAS-2B,Human,Lung,24 h,1,96.703
,article,24790438,Carbon,MWCNT,Showa Denko,15,,,,,,Alamar Blue,BEAS-2B,Human,Lung,24 h,10,68.793
,article,24790438,Carbon,MWCNT,Showa Denko,15,,,,,,Alamar Blue,BEAS-2B,Human,Lung,24 h,50,13.405
,article,24790438,Carbon,MWCNT,Showa Denko,15,,,,,,Alamar blue,BEAS-2B,Human,Lung,24 h,0,99.979
,article,24790438,Carbon,MWCNT,Showa Denko,15,,,,,,Alamar blue,BEAS-2B,Human,Lung,24 h,1,90.162
,article,24790438,Carbon,MWCNT,Showa Denko,15,,,,,,Alamar blue,BEAS-2B,Human,Lung,24 h,10,25.83
,article,24790438,Carbon,MWCNT,Showa Denko,15,,,,,,Alamar blue,BEAS-2B,Human,Lung,24 h,50,0.686
,article,24790438,Carbon,MWCNT,Showa Denko,15,,,,,,Alamar Blue,BEAS-2B,Human,Lung,24 h,0,99.979
,article,24790438,Carbon,MWCNT,Showa Denko,15,,,,,,Alamar Blue,BEAS-2B,Human,Lung,24 h,1,90.253
,article,24790438,Carbon,MWCNT,Showa Denko,15,,,,,,Alamar Blue,BEAS-2B,Human,Lung,24 h,10,75.948
,article,24790438,Carbon,MWCNT,Showa Denko,15,,,,,,Alamar Blue,BEAS-2B,Human,Lung,24 h,50,24.937
,article,24790438,Carbon,MWCNT,Showa Denko,15,,,,,,Alamar Blue,BEAS-2B,Human,Lung,24 h,0,99.979
,article,24790438,Carbon,MWCNT,Showa Denko,15,,,,,,Alamar Blue,BEAS-2B,Human,Lung,24 h,1,64.941
,article,24790438,Carbon,MWCNT,Showa Denko,15,,,,,,Alamar Blue,BEAS-2B,Human,Lung,24 h,10,40.343
,article,24790438,Carbon,MWCNT,Showa Denko,15,,,,,,Alamar Blue,BEAS-2B,Human,Lung,24 h,50,20.686
,article,25179117,Oxide,CuO,Sigma Aldrich,,,,31,,,Tox tracker,mESC,Mouse,Embryo,24 h,0,1
,article,25179117,Oxide,CuO,Sigma Aldrich,,,,31,,,Tox tracker,mESC,Mouse,Embryo,24 h,85,0.9763
,article,25179117,Oxide,CuO,Sigma Aldrich,,,,31,,,Tox tracker,mESC,Mouse,Embryo,24 h,10,0.8054
,article,25179117,Oxide,CuO,Sigma Aldrich,,,,31,,,Tox tracker,mESC,Mouse,Embryo,24 h,20,0.5858
,article,25179117,Oxide,CuO,Sigma Aldrich,,,,31,,,Tox tracker,mESC,Mouse,Embryo,24 h,50,0.3861
,article,25179117,Oxide,CuO,Sigma Aldrich,,,,31,,,Tox tracker,mESC,Mouse,Embryo,24 h,100,0.2278
,article,25179117,Oxide,CuO,Sigma Aldrich,,,,31,,,Tox tracker,mESC,Mouse,Embryo,24 h,0,1
,article,25179117,Oxide,CuO,Sigma Aldrich,,,,31,,,Tox tracker,mESC,Mouse,Embryo,24 h,0.6,0.8738
,article,25179117,Oxide,CuO,Sigma Aldrich,,,,31,,,Tox tracker,mESC,Mouse,Embryo,24 h,3,0.9101
,article,25179117,Oxide,CuO,Sigma Aldrich,,,,31,,,Tox tracker,mESC,Mouse,Embryo,24 h,6,0.9221
,article,25179117,Oxide,CuO,Sigma Aldrich,,,,31,,,Tox tracker,mESC,Mouse,Embryo,24 h,9,0.8698
,article,25179117,Oxide,CuO,Sigma Aldrich,,,,31,,,Tox tracker,mESC,Mouse,Embryo,24 h,12,0.8094
,article,25179117,Oxide,CuO,Sigma Aldrich,,,,31,,,Tox tracker,mESC,Mouse,Embryo,24 h,18,0.1128
,article,25179117,Oxide,CuO,Sigma Aldrich,,,,31,,,Tox tracker,mESC,Mouse,Embryo,24 h,30,0
,article,25179117,Oxide,CuO,Sigma Aldrich,,,,31,,,Tox Tracker,mESC,Mouse,Embryo,24 h,0,1
,article,25179117,Oxide,CuO,Sigma Aldrich,,,,31,,,Tox Tracker,mESC,Mouse,Embryo,24 h,1,1.0042
