Repository: dydtkddl/nanometaloxide

File: 00datacollection/01s2nano_data.csv (part 54 of 75)
Tags,Source,Info #,Material group,Material type,Manufacturer,Core (or Grain) size (nm),Hydrodynamic size (nm),Size distribution,Surface charge (mV),Surface Area (m^2/g),Shape,Assay method,Cell line (or type),Cell line species,IC origin,Exposure time,Dose (ug/ml),Toxicity value (%)
,article,25179117,Oxide,CuO,Sigma Aldrich,,,,31,,,Tox Tracker,mESC,Mouse,Embryo,24 h,5,0.875
,article,25179117,Oxide,CuO,Sigma Aldrich,,,,31,,,Tox Tracker,mESC,Mouse,Embryo,24 h,10,0.6875
,article,25179117,Oxide,CuO,Sigma Aldrich,,,,31,,,Tox Tracker,mESC,Mouse,Embryo,24 h,15,0.6
,article,25179117,Oxide,CuO,Sigma Aldrich,,,,31,,,Tox Tracker,mESC,Mouse,Embryo,24 h,20,0.4875
,article,23782671,Metal,Ag,NanoComposix,20,,,,,,Calcein-AM/EthD-1,Rat cortical cells (neurite overlap),Rat,Cortex,48 h,0,98.1
,article,23782671,Metal,Ag,NanoComposix,20,,,,,,Calcein-AM/EthD-1,Rat cortical cells (neurite overlap),Rat,Cortex,48 h,1,96.6
,article,23782671,Metal,Ag,NanoComposix,20,,,,,,Calcein-AM/EthD-1,Rat cortical cells (neurite overlap),Rat,Cortex,48 h,5,58.7
,article,23782671,Metal,Ag,NanoComposix,20,,,,,,Calcein-AM/EthD-1,Rat cortical cells (neurite overlap),Rat,Cortex,48 h,10,40.9
,article,23782671,Metal,Ag,NanoComposix,20,,,,,,Calcein-AM/EthD-1,Rat cortical cells (neurite extension),Rat,Cortex,48 h,0,94.3
,article,23782671,Metal,Ag,NanoComposix,20,,,,,,Calcein-AM/EthD-1,Rat cortical cells (neurite extension),Rat,Cortex,48 h,1,86.1
,article,23782671,Metal,Ag,NanoComposix,20,,,,,,Calcein-AM/EthD-1,Rat cortical cells (neurite extension),Rat,Cortex,48 h,5,77
,article,23782671,Metal,Ag,NanoComposix,20,,,,,,Calcein-AM/EthD-1,Rat cortical cells (neurite extension),Rat,Cortex,48 h,10,72.2
,article,23782671,Metal,Ag,NanoComposix,20,,,,,,Calcein-AM/EthD-1,Rat cortical cells (neurite extension),Rat,Cortex,48 h,50,42.1
,article,23782671,Metal,Ag,NanoComposix,20,,,,,,Calcein-AM/EthD-1,Rat cortical cells (neurite initiation),Rat,Cortex,72 h,0,96.2
,article,23782671,Metal,Ag,NanoComposix,20,,,,,,Calcein-AM/EthD-1,Rat cortical cells (neurite initiation),Rat,Cortex,72 h,1,79.8
,article,23782671,Metal,Ag,NanoComposix,20,,,,,,Calcein-AM/EthD-1,Rat cortical cells (neurite initiation),Rat,Cortex,72 h,5,28.8
,article,23782671,Metal,Ag,NanoComposix,20,,,,,,Calcein-AM/EthD-1,Rat cortical cells (neurite initiation),Rat,Cortex,72 h,10,32.7
,article,23782671,Metal,Ag,NanoComposix,20,,,,,,Calcein-AM/EthD-1,Rat cortical cells (neurite initiation),Rat,Cortex,72 h,50,3.4
,article,23872425,Metal,Ag,NanoComposix,10,69.99,,-1.72,,,GSH Glo™ Glutathione,HepG2,Human,Liver,24 h,0.004,93.7
,article,23872425,Metal,Ag,NanoComposix,10,69.99,,-1.72,,,GSH Glo™ Glutathione,HepG2,Human,Liver,24 h,0.013,92.9
,article,23872425,Metal,Ag,NanoComposix,10,69.99,,-1.72,,,GSH Glo™ Glutathione,HepG2,Human,Liver,24 h,0.045,79.3
,article,23872425,Metal,Ag,NanoComposix,10,69.99,,-1.72,,,GSH Glo™ Glutathione,HepG2,Human,Liver,24 h,0.137,79
,article,23872425,Metal,Ag,NanoComposix,10,69.99,,-1.72,,,GSH Glo™ Glutathione,HepG2,Human,Liver,24 h,0.461,72.7
,article,23872425,Metal,Ag,NanoComposix,10,69.99,,-1.72,,,GSH Glo™ Glutathione,HepG2,Human,Liver,24 h,1.364,68.8
,article,23872425,Metal,Ag,NanoComposix,10,69.99,,-1.72,,,GSH Glo™ Glutathione,HepG2,Human,Liver,24 h,4.57,63.7
,article,23872425,Metal,Ag,NanoComposix,10,69.99,,-1.72,,,GSH Glo™ Glutathione,HepG2,Human,Liver,24 h,0.005,99.3
,article,23872425,Metal,Ag,NanoComposix,10,69.99,,-1.72,,,GSH Glo™ Glutathione,HepG2,Human,Liver,24 h,0.013,93.4
,article,23872425,Metal,Ag,NanoComposix,10,69.99,,-1.72,,,GSH Glo™ Glutathione,HepG2,Human,Liver,24 h,0.046,79
,article,23872425,Metal,Ag,NanoComposix,10,69.99,,-1.72,,,GSH Glo™ Glutathione,HepG2,Human,Liver,24 h,0.137,80
,article,23872425,Metal,Ag,NanoComposix,10,69.99,,-1.72,,,GSH Glo™ Glutathione,HepG2,Human,Liver,24 h,0.461,72.4
,article,23872425,Metal,Ag,NanoComposix,10,69.99,,-1.72,,,GSH Glo™ Glutathione,HepG2,Human,Liver,24 h,1.385,68.8
,article,23872425,Metal,Ag,NanoComposix,10,69.99,,-1.72,,,GSH Glo™ Glutathione,HepG2,Human,Liver,24 h,4.714,63.9
,article,23872425,Metal,Ag,NanoComposix,10,69.99,,-1.72,,,GSH Glo™ Glutathione,HepG2,Human,Liver,24 h,0.004,86.6
,article,23872425,Metal,Ag,NanoComposix,10,69.99,,-1.72,,,GSH Glo™ Glutathione,HepG2,Human,Liver,24 h,0.011,100.2
,article,23872425,Metal,Ag,NanoComposix,10,69.99,,-1.72,,,GSH Glo™ Glutathione,HepG2,Human,Liver,24 h,0.038,86.3
,article,23872425,Metal,Ag,NanoComposix,10,69.99,,-1.72,,,GSH Glo™ Glutathione,HepG2,Human,Liver,24 h,0.109,92.9
,article,23872425,Metal,Ag,NanoComposix,10,69.99,,-1.72,,,GSH Glo™ Glutathione,HepG2,Human,Liver,24 h,0.371,91.7
,article,23872425,Metal,Ag,NanoComposix,10,69.99,,-1.72,,,GSH Glo™ Glutathione,HepG2,Human,Liver,24 h,1.132,27.8
,article,23872425,Metal,Ag,NanoComposix,10,69.99,,-1.72,,,GSH Glo™ Glutathione,HepG2,Human,Liver,24 h,3.794,17.8
,article,23872425,Metal,Ag,NanoComposix,10,69.99,,-1.72,,,GSH Glo™ Glutathione,HepG2,Human,Liver,24 h,11.408,17.3
,article,23872425,Metal,Ag,NanoComposix,10,69.99,,-1.72,,,GSH Glo™ Glutathione,HepG2,Human,Liver,24 h,0.004,101.2
,article,23872425,Metal,Ag,NanoComposix,10,69.99,,-1.72,,,GSH Glo™ Glutathione,HepG2,Human,Liver,24 h,0.012,108.5
,article,23872425,Metal,Ag,NanoComposix,10,69.99,,-1.72,,,GSH Glo™ Glutathione,HepG2,Human,Liver,24 h,0.041,107.6
,article,23872425,Metal,Ag,NanoComposix,10,69.99,,-1.72,,,GSH Glo™ Glutathione,HepG2,Human,Liver,24 h,0.121,93.2
,article,23872425,Metal,Ag,NanoComposix,10,69.99,,-1.72,,,GSH Glo™ Glutathione,HepG2,Human,Liver,24 h,0.407,88
,article,23872425,Metal,Ag,NanoComposix,10,69.99,,-1.72,,,GSH Glo™ Glutathione,HepG2,Human,Liver,24 h,1.205,107.3
,article,23872425,Metal,Ag,NanoComposix,10,69.99,,-1.72,,,GSH Glo™ Glutathione,HepG2,Human,Liver,24 h,4.037,48.3
,article,23872425,Metal,Ag,NanoComposix,10,69.99,,-1.72,,,GSH Glo™ Glutathione,HepG2,Human,Liver,24 h,13.116,20.7
,article,21480625,Metal,Ag,NanoComposix,31,93,,,,,WST,Caco-2,Human,Colon,48 h,5,81.2
,article,21480625,Metal,Ag,NanoComposix,31,93,,,,,WST,Caco-2,Human,Colon,48 h,10,92.2
,article,21480625,Metal,Ag,NanoComposix,31,93,,,,,WST,Caco-2,Human,Colon,48 h,17.5,108.2
,article,21480625,Metal,Ag,NanoComposix,31,93,,,,,WST,Caco-2,Human,Colon,48 h,25,98.8
,article,21480625,Metal,Ag,NanoComposix,31,93,,,,,WST,Caco-2,Human,Colon,48 h,37.5,99.1
,article,21480625,Metal,Ag,NanoComposix,31,93,,,,,WST,Caco-2,Human,Colon,48 h,50,87.2
,article,21480625,Metal,Ag,NanoComposix,31,93,,,,,WST,Caco-2,Human,Colon,24 h,5,100.2
,article,21480625,Metal,Ag,NanoComposix,31,93,,,,,WST,Caco-2,Human,Colon,24 h,10,99.6
,article,21480625,Metal,Ag,NanoComposix,31,93,,,,,WST,Caco-2,Human,Colon,24 h,17.5,92.5
,article,21480625,Metal,Ag,NanoComposix,31,93,,,,,WST,Caco-2,Human,Colon,24 h,25,97.2
,article,21480625,Metal,Ag,NanoComposix,31,93,,,,,WST,Caco-2,Human,Colon,24 h,37.5,100.7
,article,21480625,Metal,Ag,NanoComposix,31,93,,,,,WST,Caco-2,Human,Colon,24 h,50,88.1
,article,21480625,Metal,Ag,NanoComposix,31,93,,,,,WST,Caco-2,Human,Colon,24 h,5,96.3
,article,21480625,Metal,Ag,NanoComposix,31,93,,,,,WST,Caco-2,Human,Colon,24 h,10,105.4
,article,21480625,Metal,Ag,NanoComposix,31,93,,,,,WST,Caco-2,Human,Colon,24 h,17.5,90.6
,article,21480625,Metal,Ag,NanoComposix,31,93,,,,,WST,Caco-2,Human,Colon,24 h,25,90.8
,article,21480625,Metal,Ag,NanoComposix,31,93,,,,,WST,Caco-2,Human,Colon,24 h,37.5,85.3
,article,21480625,Metal,Ag,NanoComposix,31,93,,,,,WST,Caco-2,Human,Colon,24 h,50,93.6
,article,20713472,Metal,Ag,NanoComposix,28.3,106,,-44.2,,,XTT,rBMECs,Rat,Brain,24 h,6.25,96.6
,article,20713472,Metal,Ag,NanoComposix,28.3,106,,-44.2,,,XTT,rBMECs,Rat,Brain,24 h,12.5,83
,article,20713472,Metal,Ag,NanoComposix,28.3,106,,-44.2,,,XTT,rBMECs,Rat,Brain,24 h,25,105.5
,article,20713472,Metal,Ag,NanoComposix,28.3,106,,-44.2,,,XTT,rBMECs,Rat,Brain,24 h,50,63.2
,article,20713472,Metal,Ag,NanoComposix,28.3,106,,-44.2,,,XTT,rBMECs,Rat,Brain,24 h,6.25,75.7
,article,20713472,Metal,Ag,NanoComposix,28.3,106,,-44.2,,,XTT,rBMECs,Rat,Brain,24 h,12.5,79.4
,article,20713472,Metal,Ag,NanoComposix,28.3,106,,-44.2,,,XTT,rBMECs,Rat,Brain,24 h,25,71.3
,article,20713472,Metal,Ag,NanoComposix,28.3,106,,-44.2,,,XTT,rBMECs,Rat,Brain,24 h,50,57.3
,article,20713472,Metal,Ag,NanoComposix,28.3,106,,-44.2,,,XTT,rBMECs,Rat,Brain,24 h,6.25,89.5
,article,20713472,Metal,Ag,NanoComposix,28.3,106,,-44.2,,,XTT,rBMECs,Rat,Brain,24 h,12.5,82.5
,article,20713472,Metal,Ag,NanoComposix,28.3,106,,-44.2,,,XTT,rBMECs,Rat,Brain,24 h,25,65.6
,article,20713472,Metal,Ag,NanoComposix,28.3,106,,-44.2,,,XTT,rBMECs,Rat,Brain,24 h,50,60.4
,article,25343289,Carbon,MWCNT,Cheap Tubes Inc.,,,,,,,Trypan blue,BEAS-2B,Human,Lung,24 h,25,95.874
,article,25343289,Carbon,MWCNT,Cheap Tubes Inc.,,,,,,,Trypan blue,BEAS-2B,Human,Lung,24 h,50,90.571
,article,25343289,Carbon,MWCNT,Cheap Tubes Inc.,,,,,,,Trypan blue,BEAS-2B,Human,Lung,24 h,100,86.977
,article,25343289,Carbon,MWCNT,Cheap Tubes Inc.,,,,,,,Trypan blue,BEAS-2B,Human,Lung,24 h,150,83.394
,article,25343289,Carbon,MWCNT,Cheap Tubes Inc.,,,,,,,Trypan blue,BEAS-2B,Human,Lung,24 h,200,77.205
,article,25343289,Carbon,MWCNT,Cheap Tubes Inc.,,,,,,,Trypan blue,BEAS-2B,Human,Lung,24 h,25,90.882
,article,25343289,Carbon,MWCNT,Cheap Tubes Inc.,,,,,,,Trypan blue,BEAS-2B,Human,Lung,24 h,50,88.93
,article,25343289,Carbon,MWCNT,Cheap Tubes Inc.,,,,,,,Trypan blue,BEAS-2B,Human,Lung,24 h,100,82.562
,article,25343289,Carbon,MWCNT,Cheap Tubes Inc.,,,,,,,Trypan blue,BEAS-2B,Human,Lung,24 h,150,79.723
,article,25343289,Carbon,MWCNT,Cheap Tubes Inc.,,,,,,,Trypan blue,BEAS-2B,Human,Lung,24 h,200,64.193
,article,25343289,Carbon,MWCNT,Cheap Tubes Inc.,,,,,,,Trypan blue,BEAS-2B,Human,Lung,24 h,25,98.003
,article,25343289,Carbon,MWCNT,Cheap Tubes Inc.,,,,,,,Trypan blue,BEAS-2B,Human,Lung,24 h,50,95.008
,article,25343289,Carbon,MWCNT,Cheap Tubes Inc.,,,,,,,Trypan blue,BEAS-2B,Human,Lung,24 h,100,91.481
,article,25343289,Carbon,MWCNT,Cheap Tubes Inc.,,,,,,,Trypan blue,BEAS-2B,Human,Lung,24 h,150,86.223
,article,25343289,Carbon,MWCNT,Cheap Tubes Inc.,,,,,,,Trypan blue,BEAS-2B,Human,Lung,24 h,200,83.805
,article,25343289,Carbon,MWCNT,Cheap Tubes Inc.,,,,,,,Trypan blue,BEAS-2B,Human,Lung,24 h,25,94.875
,article,25343289,Carbon,MWCNT,Cheap Tubes Inc.,,,,,,,Trypan blue,BEAS-2B,Human,Lung,24 h,50,92.679
,article,25343289,Carbon,MWCNT,Cheap Tubes Inc.,,,,,,,Trypan blue,BEAS-2B,Human,Lung,24 h,100,90.349
,article,25343289,Carbon,MWCNT,Cheap Tubes Inc.,,,,,,,Trypan blue,BEAS-2B,Human,Lung,24 h,150,88.153
,article,25343289,Carbon,MWCNT,Cheap Tubes Inc.,,,,,,,Trypan blue,BEAS-2B,Human,Lung,24 h,200,83.028
,article,25343289,Carbon,MWCNT,Cheap Tubes Inc.,,,,,,,WST,BEAS-2B,Human,Lung,24 h,0,99.799
,article,25343289,Carbon,MWCNT,Cheap Tubes Inc.,,,,,,,WST,BEAS-2B,Human,Lung,24 h,5,93.273
,article,25343289,Carbon,MWCNT,Cheap Tubes Inc.,,,,,,,WST,BEAS-2B,Human,Lung,24 h,10,85.442
,article,25343289,Carbon,MWCNT,Cheap Tubes Inc.,,,,,,,WST,BEAS-2B,Human,Lung,24 h,25,70.281
,article,25343289,Carbon,MWCNT,Cheap Tubes Inc.,,,,,,,WST,BEAS-2B,Human,Lung,24 h,50,59.839
,article,25343289,Carbon,MWCNT,Cheap Tubes Inc.,,,,,,,WST,BEAS-2B,Human,Lung,24 h,75,39.659
,article,25343289,Carbon,MWCNT,Cheap Tubes Inc.,,,,,,,WST,BEAS-2B,Human,Lung,24 h,100,33.936
,article,25343289,Carbon,MWCNT,Cheap Tubes Inc.,,,,,,,WST,BEAS-2B,Human,Lung,24 h,125,26.807
,article,25343289,Carbon,MWCNT,Cheap Tubes Inc.,,,,,,,WST,BEAS-2B,Human,Lung,24 h,150,24.297
,article,25343289,Carbon,MWCNT,Cheap Tubes Inc.,,,,,,,WST,BEAS-2B,Human,Lung,24 h,200,15.462
,article,25343289,Carbon,MWCNT,Cheap Tubes Inc.,,,,,,,WST,BEAS-2B,Human,Lung,24 h,0,99.799
,article,25343289,Carbon,MWCNT,Cheap Tubes Inc.,,,,,,,WST,BEAS-2B,Human,Lung,24 h,5,79.618
,article,25343289,Carbon,MWCNT,Cheap Tubes Inc.,,,,,,,WST,BEAS-2B,Human,Lung,24 h,10,68.574
,article,25343289,Carbon,MWCNT,Cheap Tubes Inc.,,,,,,,WST,BEAS-2B,Human,Lung,24 h,25,53.882
,article,25343289,Carbon,MWCNT,Cheap Tubes Inc.,,,,,,,WST,BEAS-2B,Human,Lung,24 h,50,35.542
,article,25343289,Carbon,MWCNT,Cheap Tubes Inc.,,,,,,,WST,BEAS-2B,Human,Lung,24 h,75,27.912
,article,25343289,Carbon,MWCNT,Cheap Tubes Inc.,,,,,,,WST,BEAS-2B,Human,Lung,24 h,100,9.639
,article,25343289,Carbon,MWCNT,Cheap Tubes Inc.,,,,,,,WST,BEAS-2B,Human,Lung,24 h,125,8.635
,article,25343289,Carbon,MWCNT,Cheap Tubes Inc.,,,,,,,WST,BEAS-2B,Human,Lung,24 h,150,7.831
,article,25343289,Carbon,MWCNT,Cheap Tubes Inc.,,,,,,,WST,BEAS-2B,Human,Lung,24 h,200,6.426
,article,25343289,Carbon,MWCNT,Cheap Tubes Inc.,,,,,,,WST,BEAS-2B,Human,Lung,24 h,0,99.799
,article,25343289,Carbon,MWCNT,Cheap Tubes Inc.,,,,,,,WST,BEAS-2B,Human,Lung,24 h,5,87.349
,article,25343289,Carbon,MWCNT,Cheap Tubes Inc.,,,,,,,WST,BEAS-2B,Human,Lung,24 h,10,76.406
,article,25343289,Carbon,MWCNT,Cheap Tubes Inc.,,,,,,,WST,BEAS-2B,Human,Lung,24 h,25,56.493
,article,25343289,Carbon,MWCNT,Cheap Tubes Inc.,,,,,,,WST,BEAS-2B,Human,Lung,24 h,50,43.373
,article,25343289,Carbon,MWCNT,Cheap Tubes Inc.,,,,,,,WST,BEAS-2B,Human,Lung,24 h,75,39.357
,article,25343289,Carbon,MWCNT,Cheap Tubes Inc.,,,,,,,WST,BEAS-2B,Human,Lung,24 h,100,36.145
,article,25343289,Carbon,MWCNT,Cheap Tubes Inc.,,,,,,,WST,BEAS-2B,Human,Lung,24 h,125,26.807
,article,25343289,Carbon,MWCNT,Cheap Tubes Inc.,,,,,,,WST,BEAS-2B,Human,Lung,24 h,150,18.072
,article,25343289,Carbon,MWCNT,Cheap Tubes Inc.,,,,,,,WST,BEAS-2B,Human,Lung,24 h,200,13.32
,article,25343289,Carbon,MWCNT,Cheap Tubes Inc.,,,,,,,WST,BEAS-2B,Human,Lung,24 h,0,99.799
,article,25343289,Carbon,MWCNT,Cheap Tubes Inc.,,,,,,,WST,BEAS-2B,Human,Lung,24 h,5,98.327
,article,25343289,Carbon,MWCNT,Cheap Tubes Inc.,,,,,,,WST,BEAS-2B,Human,Lung,24 h,10,92.972
,article,25343289,Carbon,MWCNT,Cheap Tubes Inc.,,,,,,,WST,BEAS-2B,Human,Lung,24 h,25,75.703
,article,25343289,Carbon,MWCNT,Cheap Tubes Inc.,,,,,,,WST,BEAS-2B,Human,Lung,24 h,50,59.639
,article,25343289,Carbon,MWCNT,Cheap Tubes Inc.,,,,,,,WST,BEAS-2B,Human,Lung,24 h,75,45.181
,article,25343289,Carbon,MWCNT,Cheap Tubes Inc.,,,,,,,WST,BEAS-2B,Human,Lung,24 h,100,39.558
,article,25343289,Carbon,MWCNT,Cheap Tubes Inc.,,,,,,,WST,BEAS-2B,Human,Lung,24 h,125,30.12
,article,25343289,Carbon,MWCNT,Cheap Tubes Inc.,,,,,,,WST,BEAS-2B,Human,Lung,24 h,150,22.49
,article,25343289,Carbon,MWCNT,Cheap Tubes Inc.,,,,,,,WST,BEAS-2B,Human,Lung,24 h,200,16.667
,article,25499066,Carbon,MWCNT,Self-synthesized,,,,,,,FACS,A549,Human,Lung,1 h,12.5,90.045
,article,25499066,Carbon,MWCNT,Self-synthesized,,,,,,,FACS,A549,Human,Lung,1 h,25,85.106
,article,25499066,Carbon,MWCNT,Self-synthesized,,,,,,,FACS,A549,Human,Lung,1 h,50,73.142
,article,25499066,Carbon,MWCNT,Self-synthesized,,,,,,,FACS,A549,Human,Lung,1 h,100,49.819
,article,25499066,Carbon,MWCNT,Self-synthesized,,,,,,,FACS,A549,Human,Lung,1 h,12.5,90.045
,article,25499066,Carbon,MWCNT,Self-synthesized,,,,,,,FACS,A549,Human,Lung,1 h,25,80.03
,article,25499066,Carbon,MWCNT,Self-synthesized,,,,,,,FACS,A549,Human,Lung,1 h,50,64.683
,article,25499066,Carbon,MWCNT,Self-synthesized,,,,,,,FACS,A549,Human,Lung,1 h,100,39.789
,article,22241734,Metal,Au,Sigma Aldrich,,89.39,,-23.39,,,MTT,NIH/3T3,Mouse,Embryo,24 h,0,99.21
,article,22241734,Metal,Au,Sigma Aldrich,,89.39,,-23.39,,,MTT,NIH/3T3,Mouse,Embryo,24 h,2.5,98.41
,article,22241734,Metal,Au,Sigma Aldrich,,89.39,,-23.39,,,MTT,NIH/3T3,Mouse,Embryo,24 h,5,102.39
,article,22241734,Metal,Au,Sigma Aldrich,,89.39,,-23.39,,,MTT,NIH/3T3,Mouse,Embryo,24 h,10,102.39
,article,22241734,Metal,Au,Sigma Aldrich,,89.39,,-23.39,,,MTT,NIH/3T3,Mouse,Embryo,24 h,25,101.59
,article,22241734,Metal,Au,Sigma Aldrich,,89.39,,-23.39,,,MTT,NIH/3T3,Mouse,Embryo,24 h,50,101.59
,article,22241734,Metal,Au,Sigma Aldrich,,89.39,,-23.39,,,MTT,NIH/3T3,Mouse,Embryo,24 h,100,101.59
,article,22241734,Metal,Au,Sigma Aldrich,,89.39,,-23.39,,,MTT,NIH/3T3,Mouse,Embryo,24 h,150,101.59
,article,20521388,Carbon,MWCNT,NanoLab Inc.,,,,,,,MTT,NHDF,Human,Skin,96 h,0,100.341
,article,20521388,Carbon,MWCNT,NanoLab Inc.,,,,,,,MTT,NHDF,Human,Skin,96 h,40,45.804
,article,20521388,Carbon,MWCNT,NanoLab Inc.,,,,,,,MTT,NHDF,Human,Skin,96 h,200,35.534
,article,20521388,Carbon,MWCNT,NanoLab Inc.,,,,,,,MTT,NHDF,Human,Skin,96 h,400,25.352
,article,20521388,Carbon,MWCNT,NanoLab Inc.,,,,,,,MTT,NHDF,Human,Skin,72 h,0,100.367
,article,20521388,Carbon,MWCNT,NanoLab Inc.,,,,,,,MTT,NHDF,Human,Skin,72 h,40,58.817
,article,20521388,Carbon,MWCNT,NanoLab Inc.,,,,,,,MTT,NHDF,Human,Skin,72 h,200,39.173
,article,20521388,Carbon,MWCNT,NanoLab Inc.,,,,,,,MTT,NHDF,Human,Skin,72 h,400,28.191
,article,20521388,Carbon,MWCNT,NanoLab Inc.,,,,,,,MTT,NHDF,Human,Skin,48 h,0,3.288
,article,20521388,Carbon,MWCNT,NanoLab Inc.,,,,,,,MTT,NHDF,Human,Skin,48 h,40,6.259
,article,20521388,Carbon,MWCNT,NanoLab Inc.,,,,,,,MTT,NHDF,Human,Skin,48 h,200,10.381
,article,20521388,Carbon,MWCNT,NanoLab Inc.,,,,,,,MTT,NHDF,Human,Skin,48 h,400,18.702
,article,20521388,Carbon,MWCNT,NanoLab Inc.,,,,,,,MTT,NHDF,Human,Skin,24 h,0,99.825
,article,20521388,Carbon,MWCNT,NanoLab Inc.,,,,,,,MTT,NHDF,Human,Skin,24 h,40,92.544
,article,20521388,Carbon,MWCNT,NanoLab Inc.,,,,,,,MTT,NHDF,Human,Skin,24 h,200,87.632
,article,20521388,Carbon,MWCNT,NanoLab Inc.,,,,,,,MTT,NHDF,Human,Skin,24 h,400,78.421
,article,25996036,Carbon,Graphene,,189.5,,,,,Irregular,CCK-8,MDA-MB-231,Human,Breast,96 h,0,95.362
,article,25996036,Carbon,Graphene,,189.5,,,,,Irregular,CCK-8,MDA-MB-231,Human,Breast,96 h,10,93.485
,article,25996036,Carbon,Graphene,,189.5,,,,,Irregular,CCK-8,MDA-MB-231,Human,Breast,96 h,50,85.731
,article,25996036,Carbon,Graphene,,189.5,,,,,Irregular,CCK-8,MDA-MB-231,Human,Breast,96 h,100,55.169
,article,25996036,Carbon,Graphene,,189.5,,,,,Irregular,CCK-8,MDA-MB-231,Human,Breast,96 h,500,27.044
,article,25996036,Carbon,Graphene,,189.5,,,,,Irregular,CCK-8,MDA-MB-231,Human,Breast,72 h,0,95.268
,article,25996036,Carbon,Graphene,,189.5,,,,,Irregular,CCK-8,MDA-MB-231,Human,Breast,72 h,10,94.104
,article,25996036,Carbon,Graphene,,189.5,,,,,Irregular,CCK-8,MDA-MB-231,Human,Breast,72 h,50,90.537
,article,25996036,Carbon,Graphene,,189.5,,,,,Irregular,CCK-8,MDA-MB-231,Human,Breast,72 h,100,71.02
,article,25996036,Carbon,Graphene,,189.5,,,,,Irregular,CCK-8,MDA-MB-231,Human,Breast,72 h,500,50.138
,article,25996036,Carbon,Graphene,,189.5,,,,,Irregular,CCK-8,MDA-MB-231,Human,Breast,48 h,0,97.605
,article,25996036,Carbon,Graphene,,189.5,,,,,Irregular,CCK-8,MDA-MB-231,Human,Breast,48 h,10,97.079
,article,25996036,Carbon,Graphene,,189.5,,,,,Irregular,CCK-8,MDA-MB-231,Human,Breast,48 h,50,92.368
,article,25996036,Carbon,Graphene,,189.5,,,,,Irregular,CCK-8,MDA-MB-231,Human,Breast,48 h,100,81.951
,article,25996036,Carbon,Graphene,,189.5,,,,,Irregular,CCK-8,MDA-MB-231,Human,Breast,48 h,500,63.259
,article,25996036,Carbon,Graphene,,189.5,,,,,Irregular,CCK-8,MDA-MB-231,Human,Breast,24 h,0,97.788
,article,25996036,Carbon,Graphene,,189.5,,,,,Irregular,CCK-8,MDA-MB-231,Human,Breast,24 h,10,97.867
,article,25996036,Carbon,Graphene,,189.5,,,,,Irregular,CCK-8,MDA-MB-231,Human,Breast,24 h,50,96.031
,article,25996036,Carbon,Graphene,,189.5,,,,,Irregular,CCK-8,MDA-MB-231,Human,Breast,24 h,100,92.595
,article,25996036,Carbon,Graphene,,189.5,,,,,Irregular,CCK-8,MDA-MB-231,Human,Breast,24 h,500,83.412
,article,24339894,Metal,Au,Self-synthesized,4,,,,,,MTT,hCMEC/D3,Human,Brain,24 h,4,
,article,24339894,Metal,Au,Self-synthesized,4,,,,,,MTT,hCMEC/D3,Human,Brain,24 h,8,
,article,24339894,Metal,Au,Self-synthesized,4,,,,,,MTT,hCMEC/D3,Human,Brain,24 h,16,
,article,24339894,Metal,Au,Self-synthesized,4,,,,,,MTT,hCMEC/D3,Human,Brain,24 h,32,
,article,23687445,Carbon,Graphene,Self-manufactured,,1970,,,,,WST,MCF-7,Human,Breast,24 h,0,3.085
,article,23687445,Carbon,Graphene,Self-manufactured,,1970,,,,,WST,MCF-7,Human,Breast,24 h,20,2.02
,article,23687445,Carbon,Graphene,Self-manufactured,,1970,,,,,WST,MCF-7,Human,Breast,24 h,40,2.09
,article,23687445,Carbon,Graphene,Self-manufactured,,1970,,,,,WST,MCF-7,Human,Breast,24 h,60,1.692
,article,23687445,Carbon,Graphene,Self-manufactured,,1970,,,,,WST,MCF-7,Human,Breast,24 h,80,1.506
,article,23687445,Carbon,Graphene,Self-manufactured,,1970,,,,,WST,MCF-7,Human,Breast,24 h,100,1.09
,article,23687445,Carbon,Graphene,Self-manufactured,,1970,,,,,WST,MCF-7,Human,Breast,24 h,0,3.09
,article,23687445,Carbon,Graphene,Self-manufactured,,1970,,,,,WST,MCF-7,Human,Breast,24 h,20,2.291
,article,23687445,Carbon,Graphene,Self-manufactured,,1970,,,,,WST,MCF-7,Human,Breast,24 h,40,2.233
,article,23687445,Carbon,Graphene,Self-manufactured,,1970,,,,,WST,MCF-7,Human,Breast,24 h,60,2.092
,article,23687445,Carbon,Graphene,Self-manufactured,,1970,,,,,WST,MCF-7,Human,Breast,24 h,80,2.028
,article,23687445,Carbon,Graphene,Self-manufactured,,1970,,,,,WST,MCF-7,Human,Breast,24 h,100,1.792
,article,22640919,Carbon,MWCNT,,32,,,-9.8,106.7,Irregular,MTT,A549,Human,Lung,24 h,0,1.086
,article,22640919,Carbon,MWCNT,,32,,,-9.8,106.7,Irregular,MTT,A549,Human,Lung,24 h,1,1.382
,article,22640919,Carbon,MWCNT,,32,,,-9.8,106.7,Irregular,MTT,A549,Human,Lung,24 h,5,3.375
,article,22640919,Carbon,MWCNT,,32,,,-9.8,106.7,Irregular,MTT,A549,Human,Lung,24 h,10,4.263
,article,22640919,Carbon,MWCNT,,32,,,-9.8,106.7,Irregular,MTT,A549,Human,Lung,24 h,20,4.421
,article,22640919,Carbon,MWCNT,,32,,,-9.8,106.7,Irregular,MTT,A549,Human,Lung,24 h,40,5.961
,article,22640919,Carbon,MWCNT,,32,,,-9.8,106.7,Irregular,MTT,A549,Human,Lung,24 h,0,1.618
,article,22640919,Carbon,MWCNT,,32,,,-9.8,106.7,Irregular,MTT,A549,Human,Lung,24 h,1,1.5
,article,22640919,Carbon,MWCNT,,32,,,-9.8,106.7,Irregular,MTT,A549,Human,Lung,24 h,5,1.576
,article,22640919,Carbon,MWCNT,,32,,,-9.8,106.7,Irregular,MTT,A549,Human,Lung,24 h,10,1.613
,article,22640919,Carbon,MWCNT,,32,,,-9.8,106.7,Irregular,MTT,A549,Human,Lung,24 h,20,2.709
,article,22640919,Carbon,MWCNT,,32,,,-9.8,106.7,Irregular,MTT,A549,Human,Lung,24 h,40,6.533
,article,23659652,Oxide,TiO2,,,634,,-9.45,17.94,,MTS,THP-1,Human,Blood,1 h,0,100
,article,23659652,Oxide,TiO2,,,634,,-9.45,17.94,,MTS,THP-1,Human,Blood,1 h,10,100
,article,23659652,Oxide,TiO2,,,634,,-9.45,17.94,,MTS,THP-1,Human,Blood,1 h,100,80
,article,23642008,Metal,Au,,14.6,16.7,,-28.6,,,MTT,HCT-116,Human,Colon,48 h,0,100
,article,23642008,Metal,Au,,14.6,16.7,,-28.6,,,MTT,HCT-116,Human,Colon,48 h,10000,94.32
,article,23642008,Metal,Au,,14.6,16.7,,-28.6,,,MTT,HCT-116,Human,Colon,48 h,20000,99.52
,article,23642008,Metal,Au,,14.6,16.7,,-28.6,,,MTT,HCT-116,Human,Colon,48 h,30000,97.45
,article,23642008,Metal,Au,,14.6,16.7,,-28.6,,,MTT,HCT-116,Human,Colon,48 h,50000,99.52
,article,23642008,Metal,Au,,14.6,16.7,,-28.6,,,MTT,HCT-116,Human,Colon,48 h,0,100
,article,23642008,Metal,Au,,14.6,16.7,,-28.6,,,MTT,HCT-116,Human,Colon,48 h,10000,100
,article,23642008,Metal,Au,,14.6,16.7,,-28.6,,,MTT,HCT-116,Human,Colon,48 h,20000,98.79
,article,23642008,Metal,Au,,14.6,16.7,,-28.6,,,MTT,HCT-116,Human,Colon,48 h,30000,100.32
,article,23642008,Metal,Au,,14.6,16.7,,-28.6,,,MTT,HCT-116,Human,Colon,48 h,50000,100
,article,23584723,Metal,Au,Sigma Aldrich,20,,,,,,Trypan blue,A549,Human,Bronchus,72 h,0,100
,article,23584723,Metal,Au,Sigma Aldrich,20,,,,,,Trypan blue,A549,Human,Bronchus,72 h,12.5,59.34
,article,23584723,Metal,Au,Sigma Aldrich,20,,,,,,Trypan blue,A549,Human,Bronchus,72 h,0,3
,article,23584723,Metal,Au,Sigma Aldrich,20,,,,,,Trypan blue,A549,Human,Bronchus,72 h,12.5,22
,article,23584723,Metal,Au,Sigma Aldrich,20,,,,,,Trypan blue,A549,Human,Bronchus,72 h,25,47
,article,23584723,Metal,Au,Sigma Aldrich,20,,,,,,Trypan blue,A549,Human,Bronchus,72 h,0,100
,article,23584723,Metal,Au,Sigma Aldrich,20,,,,,,Trypan blue,A549,Human,Bronchus,72 h,12.5,80.57
,article,23546384,Metal,Au,,16,300,,-20,,,LDH,HepG2,Human,Liver,24 h,0,100
,article,23546384,Metal,Au,,16,300,,-20,,,LDH,HepG2,Human,Liver,24 h,15,94.45
,article,23546384,Metal,Au,,16,300,,-20,,,LDH,HepG2,Human,Liver,24 h,30,98.72
,article,23546384,Metal,Au,,16,300,,-20,,,LDH,HepG2,Human,Liver,24 h,60,100.12
,article,23546384,Metal,Au,,16,300,,-20,,,LDH,HepG2,Human,Liver,24 h,120,103.42
,article,23546384,Metal,Au,,16,300,,-20,,,MTT,HepG2,Human,Liver,24 h,0,100
,article,23546384,Metal,Au,,16,300,,-20,,,MTT,HepG2,Human,Liver,24 h,15,100
,article,23546384,Metal,Au,,16,300,,-20,,,MTT,HepG2,Human,Liver,24 h,30,102.35
,article,23546384,Metal,Au,,16,300,,-20,,,MTT,HepG2,Human,Liver,24 h,60,90.25
,article,23546384,Metal,Au,,16,300,,-20,,,MTT,HepG2,Human,Liver,24 h,120,93.57
,article,23103338,Oxide,SiO2,,50,79,,-13.2,108.3,,,,,,,,
,article,23103338,Oxide,SiO2,,50,79,,-13.2,108.3,,,,,,,,
,article,23103338,Oxide,SiO2,,50,79,,-13.2,108.3,,Alamar blue,A549,Human,Lung,24 h,0,101.28
,article,23103338,Oxide,SiO2,,50,79,,-13.2,108.3,,Alamar blue,A549,Human,Lung,24 h,0.001,102.24
,article,23103338,Oxide,SiO2,,50,79,,-13.2,108.3,,Alamar blue,A549,Human,Lung,24 h,0.01,101.28
,article,23103338,Oxide,SiO2,,50,79,,-13.2,108.3,,Alamar blue,A549,Human,Lung,24 h,0.1,96.48
,article,23103338,Oxide,SiO2,,50,79,,-13.2,108.3,,Alamar blue,A549,Human,Lung,24 h,1,98.4
,article,23103338,Oxide,SiO2,,50,79,,-13.2,108.3,,Alamar blue,A549,Human,Lung,24 h,10,97.92
,article,23103338,Oxide,SiO2,,50,79,,-13.2,108.3,,Alamar blue,A549,Human,Lung,24 h,100,99.36
,article,23103338,Oxide,SiO2,,50,79,,-13.2,108.3,,,,,,,,
,article,23103338,Oxide,SiO2,,50,79,,-13.2,108.3,,,,,,,,
,article,23103338,Oxide,SiO2,,50,79,,-13.2,108.3,,,,,,,,
,article,23103338,Oxide,SiO2,,50,79,,-13.2,108.3,,,,,,,,
,article,23070238,Metal,Au,,14,28.2,,-15,,,CCK-8,RAW 264.7,Mouse,Blood,72 h,0,100.1
,article,23070238,Metal,Au,,14,28.2,,-15,,,CCK-8,RAW 264.7,Mouse,Blood,72 h,10,104.45
,article,23070238,Metal,Au,,14,28.2,,-15,,,CCK-8,RAW 264.7,Mouse,Blood,72 h,40,108.8
,article,23070238,Metal,Au,,14,28.2,,-15,,,CCK-8,RAW 264.7,Mouse,Blood,72 h,60,108.08
,article,23070238,Metal,Au,,14,28.2,,-15,,,CCK-8,RAW 264.7,Mouse,Blood,72 h,80,102.28
,article,23046978,Oxide,SiO2,NANOSHELL LLC,27.28,148.14,,,,,,,,,,,
,article,23046978,Oxide,SiO2,NANOSHELL LLC,27.28,148.14,,,,,,,,,,,
,article,23046978,Oxide,SiO2,NANOSHELL LLC,27.28,148.14,,,,,,,,,,,
,article,23046612,Metal,Au,,,10.1,,-1.2,,,MTT,HepG2,Human,Liver,24 h,0,100
,article,23046612,Metal,Au,,,10.1,,-1.2,,,MTT,HepG2,Human,Liver,24 h,0.1,69.57
,article,23046612,Metal,Au,,,10.1,,-1.2,,,MTT,HepG2,Human,Liver,24 h,0.5,70.29
,article,23046612,Metal,Au,,,10.1,,-1.2,,,MTT,HepG2,Human,Liver,24 h,1,67.39
,article,23046612,Metal,Au,,,10.1,,-1.2,,,MTT,HepG2,Human,Liver,24 h,50,51.45
,article,23046612,Metal,Au,,,10.1,,-1.2,,,MTT,PBMC,Human,Peripheral blood,24 h,0,100
,article,23046612,Metal,Au,,,10.1,,-1.2,,,MTT,PBMC,Human,Peripheral blood,24 h,0.1,70.5
,article,23046612,Metal,Au,,,10.1,,-1.2,,,MTT,PBMC,Human,Peripheral blood,24 h,0.5,70.5
,article,23046612,Metal,Au,,,10.1,,-1.2,,,MTT,PBMC,Human,Peripheral blood,24 h,1,65.47
,article,23046612,Metal,Au,,,10.1,,-1.2,,,MTT,PBMC,Human,Peripheral blood,24 h,50,62.59
,article,23046612,Metal,Au,,,10.1,,-1.2,,,MTT,PBMC,Human,Peripheral blood,24 h,0,100
,article,23046612,Metal,Au,,,10.1,,-1.2,,,MTT,PBMC,Human,Peripheral blood,24 h,0.1,73.76
,article,23046612,Metal,Au,,,10.1,,-1.2,,,MTT,PBMC,Human,Peripheral blood,24 h,1,70.21
,article,23046612,Metal,Au,,,10.1,,-1.2,,,MTT,PBMC,Human,Peripheral blood,24 h,50,63.12
,article,23046612,Metal,Au,,,10.1,,-1.2,,,MTT,HepG2,Human,Liver,24 h,0,98.41
,article,23046612,Metal,Au,,,10.1,,-1.2,,,MTT,HepG2,Human,Liver,24 h,0.1,80.16
,article,23046612,Metal,Au,,,10.1,,-1.2,,,MTT,HepG2,Human,Liver,24 h,0.5,73.81
,article,23046612,Metal,Au,,,10.1,,-1.2,,,MTT,HepG2,Human,Liver,24 h,1,75.4
,article,23046612,Metal,Au,,,10.1,,-1.2,,,MTT,HepG2,Human,Liver,24 h,50,73.81
,article,23044362,Oxide,TiO2,,120,421,,-6.98,46.85,,Crystal Violet,U373,Human,Brain,48 h,0,0
,article,23044362,Oxide,TiO2,,120,421,,-6.98,46.85,,Crystal Violet,U373,Human,Brain,48 h,5,350000
,article,23044362,Oxide,TiO2,,120,421,,-6.98,46.85,,Crystal Violet,U373,Human,Brain,48 h,20,134200
,article,23044362,Oxide,TiO2,,120,421,,-6.98,46.85,,Crystal Violet,U373,Human,Brain,48 h,2.5,101.0101
,article,23044362,Oxide,TiO2,,120,421,,-6.98,46.85,,Crystal Violet,U373,Human,Brain,48 h,10,84.0404
,article,23044362,Oxide,TiO2,,120,421,,-6.98,46.85,,Crystal Violet,U373,Human,Brain,48 h,40,36.7677
,article,23044362,Oxide,TiO2,,120,421,,-6.98,46.85,,Crystal Violet,C6,Rat,Brain,48 h,0,2285
,article,23044362,Oxide,TiO2,,120,421,,-6.98,46.85,,Crystal Violet,C6,Rat,Brain,48 h,5,32000
,article,23044362,Oxide,TiO2,,120,421,,-6.98,46.85,,Crystal Violet,C6,Rat,Brain,48 h,20,283430
,article,23044362,Oxide,TiO2,,120,421,,-6.98,46.85,,Crystal Violet,C6,Rat,Brain,48 h,2.5,87.6768
,article,23044362,Oxide,TiO2,,120,421,,-6.98,46.85,,Crystal Violet,C6,Rat,Brain,48 h,10,61.8182
,article,23044362,Oxide,TiO2,,120,421,,-6.98,46.85,,Crystal Violet,C6,Rat,Brain,48 h,40,35.9596
,article,23035412,QD,QD,,3.8,,,,,,MTT,HEK-293,Human,Kidney,36 h,0,99.03
,article,23035412,QD,QD,,3.8,,,,,,MTT,HEK-293,Human,Kidney,36 h,15,92.23
,article,23035412,QD,QD,,3.8,,,,,,MTT,HEK-293,Human,Kidney,36 h,30,92.75
,article,23035412,QD,QD,,3.8,,,,,,MTT,HEK-293,Human,Kidney,36 h,45,86.99
,article,23035412,QD,QD,,3.8,,,,,,MTT,HEK-293,Human,Kidney,36 h,0,99.56
,article,23035412,QD,QD,,3.8,,,,,,MTT,HEK-293,Human,Kidney,36 h,15,85.41
,article,23035412,QD,QD,,3.8,,,,,,MTT,HEK-293,Human,Kidney,36 h,30,54
,article,23035412,QD,QD,,3.8,,,,,,MTT,HEK-293,Human,Kidney,36 h,45,25.15
,article,23020093,Oxide,SiO2,Sigma Aldrich,10,477.5,,,640,Sphere,Alamar blue,A549/THP-1,Human,Bronchus,6 h,0.6,102
,article,23020093,Oxide,SiO2,Sigma Aldrich,10,477.5,,,640,Sphere,Alamar blue,A549/THP-1,Human,Bronchus,6 h,1,100
,article,23020093,Oxide,SiO2,Sigma Aldrich,10,477.5,,,640,Sphere,Alamar blue,A549/THP-1,Human,Bronchus,6 h,2.5,104
,article,23020093,Oxide,SiO2,Sigma Aldrich,10,477.5,,,640,Sphere,Alamar blue,A549/THP-1,Human,Bronchus,6 h,5,102
,article,23020093,Oxide,SiO2,Sigma Aldrich,10,477.5,,,640,Sphere,Alamar blue,A549/THP-1,Human,Bronchus,6 h,10,104
,article,23020093,Oxide,SiO2,Sigma Aldrich,10,477.5,,,640,Sphere,Alamar blue,A549/THP-1,Human,Bronchus,6 h,19.5,103
,article,23020093,Oxide,SiO2,Sigma Aldrich,10,477.5,,,640,Sphere,Alamar blue,A549/THP-1,Human,Bronchus,6 h,39,103
,article,23020093,Oxide,SiO2,Sigma Aldrich,10,477.5,,,640,Sphere,Alamar blue,A549/THP-1,Human,Bronchus,6 h,78,105
,article,23020093,Oxide,SiO2,Sigma Aldrich,10,477.5,,,640,Sphere,Alamar blue,A549/THP-1,Human,Bronchus,6 h,156,107
,article,23020093,Oxide,SiO2,Sigma Aldrich,10,477.5,,,640,Sphere,Alamar blue,A549/THP-1,Human,Bronchus,6 h,312.5,113
,article,23020093,Oxide,SiO2,Sigma Aldrich,10,477.5,,,640,Sphere,Alamar blue,THP-1,Human,Macrophage,6 h,0.6,89
,article,23020093,Oxide,SiO2,Sigma Aldrich,10,477.5,,,640,Sphere,Alamar blue,THP-1,Human,Macrophage,6 h,1,87
,article,23020093,Oxide,SiO2,Sigma Aldrich,10,477.5,,,640,Sphere,Alamar blue,THP-1,Human,Macrophage,6 h,2.5,78
,article,23020093,Oxide,SiO2,Sigma Aldrich,10,477.5,,,640,Sphere,Alamar blue,THP-1,Human,Macrophage,6 h,5,70
,article,23020093,Oxide,SiO2,Sigma Aldrich,10,477.5,,,640,Sphere,Alamar blue,THP-1,Human,Macrophage,6 h,10,56
,article,23020093,Oxide,SiO2,Sigma Aldrich,10,477.5,,,640,Sphere,Alamar blue,THP-1,Human,Macrophage,6 h,19.5,48
,article,23020093,Oxide,SiO2,Sigma Aldrich,10,477.5,,,640,Sphere,Alamar blue,THP-1,Human,Macrophage,6 h,39,36
,article,23020093,Oxide,SiO2,Sigma Aldrich,10,477.5,,,640,Sphere,Alamar blue,THP-1,Human,Macrophage,6 h,78,26
,article,23020093,Oxide,SiO2,Sigma Aldrich,10,477.5,,,640,Sphere,Alamar blue,THP-1,Human,Macrophage,6 h,156,23
,article,23020093,Oxide,SiO2,Sigma Aldrich,10,477.5,,,640,Sphere,Alamar blue,THP-1,Human,Macrophage,6 h,312.5,24
,article,23020093,Oxide,SiO2,Sigma Aldrich,10,477.5,,,640,Sphere,Alamar blue,A549/THP-1,Human,Bronchus,6 h,0.6,101
,article,23020093,Oxide,SiO2,Sigma Aldrich,10,477.5,,,640,Sphere,Alamar blue,A549/THP-1,Human,Bronchus,6 h,1,102
,article,23020093,Oxide,SiO2,Sigma Aldrich,10,477.5,,,640,Sphere,Alamar blue,A549/THP-1,Human,Bronchus,6 h,2.5,103
,article,23020093,Oxide,SiO2,Sigma Aldrich,10,477.5,,,640,Sphere,Alamar blue,A549/THP-1,Human,Bronchus,6 h,5,105
,article,23020093,Oxide,SiO2,Sigma Aldrich,10,477.5,,,640,Sphere,Alamar blue,A549/THP-1,Human,Bronchus,6 h,10,104
,article,23020093,Oxide,SiO2,Sigma Aldrich,10,477.5,,,640,Sphere,Alamar blue,A549/THP-1,Human,Bronchus,6 h,19.5,103
,article,23020093,Oxide,SiO2,Sigma Aldrich,10,477.5,,,640,Sphere,Alamar blue,A549/THP-1,Human,Bronchus,6 h,39,103
,article,23020093,Oxide,SiO2,Sigma Aldrich,10,477.5,,,640,Sphere,Alamar blue,A549/THP-1,Human,Bronchus,6 h,78,102
,article,23020093,Oxide,SiO2,Sigma Aldrich,10,477.5,,,640,Sphere,Alamar blue,A549/THP-1,Human,Bronchus,6 h,156,103
,article,23020093,Oxide,SiO2,Sigma Aldrich,10,477.5,,,640,Sphere,Alamar blue,A549/THP-1,Human,Bronchus,6 h,312.5,104
,article,23020093,Oxide,SiO2,Sigma Aldrich,10,477.5,,,640,Sphere,Alamar blue,THP-1,Human,Macrophage,6 h,0.6,95
,article,23020093,Oxide,SiO2,Sigma Aldrich,10,477.5,,,640,Sphere,Alamar blue,THP-1,Human,Macrophage,6 h,1,89
,article,23020093,Oxide,SiO2,Sigma Aldrich,10,477.5,,,640,Sphere,Alamar blue,THP-1,Human,Macrophage,6 h,2.5,82
,article,23020093,Oxide,SiO2,Sigma Aldrich,10,477.5,,,640,Sphere,Alamar blue,THP-1,Human,Macrophage,6 h,5,70
,article,23020093,Oxide,SiO2,Sigma Aldrich,10,477.5,,,640,Sphere,Alamar blue,THP-1,Human,Macrophage,6 h,10,63
,article,23020093,Oxide,SiO2,Sigma Aldrich,10,477.5,,,640,Sphere,Alamar blue,THP-1,Human,Macrophage,6 h,19.5,61
,article,23020093,Oxide,SiO2,Sigma Aldrich,10,477.5,,,640,Sphere,Alamar blue,THP-1,Human,Macrophage,6 h,39,46
,article,23020093,Oxide,SiO2,Sigma Aldrich,10,477.5,,,640,Sphere,Alamar blue,THP-1,Human,Macrophage,6 h,78,31
,article,23020093,Oxide,SiO2,Sigma Aldrich,10,477.5,,,640,Sphere,Alamar blue,THP-1,Human,Macrophage,6 h,156,18
,article,23020093,Oxide,SiO2,Sigma Aldrich,10,477.5,,,640,Sphere,Alamar blue,THP-1,Human,Macrophage,6 h,312.5,14
,article,23020093,Oxide,SiO2,Sigma Aldrich,10,477.5,,,640,Sphere,Alamar blue,A549,Human,Bronchus,6 h,0.6,98
,article,23020093,Oxide,SiO2,Sigma Aldrich,10,477.5,,,640,Sphere,Alamar blue,A549,Human,Bronchus,6 h,1,98
,article,23020093,Oxide,SiO2,Sigma Aldrich,10,477.5,,,640,Sphere,Alamar blue,A549,Human,Bronchus,6 h,2.5,93
,article,23020093,Oxide,SiO2,Sigma Aldrich,10,477.5,,,640,Sphere,Alamar blue,A549,Human,Bronchus,6 h,5,95
,article,23020093,Oxide,SiO2,Sigma Aldrich,10,477.5,,,640,Sphere,Alamar blue,A549,Human,Bronchus,6 h,10,95
,article,23020093,Oxide,SiO2,Sigma Aldrich,10,477.5,,,640,Sphere,Alamar blue,A549,Human,Bronchus,6 h,19.5,94
,article,23020093,Oxide,SiO2,Sigma Aldrich,10,477.5,,,640,Sphere,Alamar blue,A549,Human,Bronchus,6 h,39,97
,article,23020093,Oxide,SiO2,Sigma Aldrich,10,477.5,,,640,Sphere,Alamar blue,A549,Human,Bronchus,6 h,78,95
,article,23020093,Oxide,SiO2,Sigma Aldrich,10,477.5,,,640,Sphere,Alamar blue,A549,Human,Bronchus,6 h,156,97
,article,23020093,Oxide,SiO2,Sigma Aldrich,10,477.5,,,640,Sphere,Alamar blue,A549,Human,Bronchus,6 h,312.5,92
,article,23020093,Oxide,SiO2,Sigma Aldrich,10,477.5,,,640,Sphere,Alamar blue,A549,Human,Bronchus,6 h,0.6,98
,article,23020093,Oxide,SiO2,Sigma Aldrich,10,477.5,,,640,Sphere,Alamar blue,A549,Human,Bronchus,6 h,1,96
,article,23020093,Oxide,SiO2,Sigma Aldrich,10,477.5,,,640,Sphere,Alamar blue,A549,Human,Bronchus,6 h,2.5,97
,article,23020093,Oxide,SiO2,Sigma Aldrich,10,477.5,,,640,Sphere,Alamar blue,A549,Human,Bronchus,6 h,5,96
,article,23020093,Oxide,SiO2,Sigma Aldrich,10,477.5,,,640,Sphere,Alamar blue,A549,Human,Bronchus,6 h,10,95
,article,23020093,Oxide,SiO2,Sigma Aldrich,10,477.5,,,640,Sphere,Alamar blue,A549,Human,Bronchus,6 h,19.5,94
,article,23020093,Oxide,SiO2,Sigma Aldrich,10,477.5,,,640,Sphere,Alamar blue,A549,Human,Bronchus,6 h,39,95
,article,23020093,Oxide,SiO2,Sigma Aldrich,10,477.5,,,640,Sphere,Alamar blue,A549,Human,Bronchus,6 h,78,94
,article,23020093,Oxide,SiO2,Sigma Aldrich,10,477.5,,,640,Sphere,Alamar blue,A549,Human,Bronchus,6 h,156,89
,article,23020093,Oxide,SiO2,Sigma Aldrich,10,477.5,,,640,Sphere,Alamar blue,A549,Human,Bronchus,6 h,312.5,90
,article,23009365,Oxide,ZnO,,135,306,,,14,,WST,C3A,Human,Liver,24 h,0,100
,article,23009365,Oxide,ZnO,,135,306,,,14,,WST,C3A,Human,Liver,24 h,0.16,100
,article,23009365,Oxide,ZnO,,135,306,,,14,,WST,C3A,Human,Liver,24 h,0.31,100
,article,23009365,Oxide,ZnO,,135,306,,,14,,WST,C3A,Human,Liver,24 h,0.63,98.72
,article,23009365,Oxide,ZnO,,135,306,,,14,,WST,C3A,Human,Liver,24 h,1.25,99.36
,article,23009365,Oxide,ZnO,,135,306,,,14,,WST,C3A,Human,Liver,24 h,2.5,89.09
,article,23009365,Oxide,ZnO,,135,306,,,14,,WST,C3A,Human,Liver,24 h,5,81.39
,article,23009365,Oxide,ZnO,,135,306,,,14,,WST,C3A,Human,Liver,24 h,10,76.26
,article,23009365,Oxide,ZnO,,135,306,,,14,,WST,C3A,Human,Liver,24 h,20,66.63
,article,23009365,Oxide,ZnO,,135,306,,,14,,WST,C3A,Human,Liver,24 h,40,66.63
,article,23009365,Oxide,ZnO,,135,306,,,14,,WST,C3A,Human,Liver,24 h,80,63.42
,article,23009365,Oxide,ZnO,,135,306,,,14,,WST,C3A,Human,Liver,24 h,0,100
,article,23009365,Oxide,ZnO,,135,306,,,14,,WST,C3A,Human,Liver,24 h,0.16,100
,article,23009365,Oxide,ZnO,,135,306,,,14,,WST,C3A,Human,Liver,24 h,0.31,93.58
,article,23009365,Oxide,ZnO,,135,306,,,14,,WST,C3A,Human,Liver,24 h,0.63,87.17
,article,23009365,Oxide,ZnO,,135,306,,,14,,WST,C3A,Human,Liver,24 h,1.25,69.2
,article,23009365,Oxide,ZnO,,135,306,,,14,,WST,C3A,Human,Liver,24 h,2.5,38.4
,article,23009365,Oxide,ZnO,,135,306,,,14,,WST,C3A,Human,Liver,24 h,5,29.41
,article,23009365,Oxide,ZnO,,135,306,,,14,,WST,C3A,Human,Liver,24 h,10,22.35
,article,23009365,Oxide,ZnO,,135,306,,,14,,WST,C3A,Human,Liver,24 h,20,17.22
,article,23009365,Oxide,ZnO,,135,306,,,14,,WST,C3A,Human,Liver,24 h,40,11.44
,article,23009365,Oxide,ZnO,,135,306,,,14,,WST,C3A,Human,Liver,24 h,80,7.59
,article,23009365,Oxide,ZnO,,135,306,,,14,,WST,C3A,Human,Liver,24 h,0,100
,article,23009365,Oxide,ZnO,,135,306,,,14,,WST,C3A,Human,Liver,24 h,0.16,99.35
,article,23009365,Oxide,ZnO,,135,306,,,14,,WST,C3A,Human,Liver,24 h,0.31,94.84
,article,23009365,Oxide,ZnO,,135,306,,,14,,WST,C3A,Human,Liver,24 h,0.63,90.97
,article,23009365,Oxide,ZnO,,135,306,,,14,,WST,C3A,Human,Liver,24 h,1.25,87.74
,article,23009365,Oxide,ZnO,,135,306,,,14,,WST,C3A,Human,Liver,24 h,2.5,78.71
,article,23009365,Oxide,ZnO,,135,306,,,14,,WST,C3A,Human,Liver,24 h,5,70.32
,article,23009365,Oxide,ZnO,,135,306,,,14,,WST,C3A,Human,Liver,24 h,10,58.71
,article,23009365,Oxide,ZnO,,135,306,,,14,,WST,C3A,Human,Liver,24 h,20,30.97
,article,23009365,Oxide,ZnO,,135,306,,,14,,WST,C3A,Human,Liver,24 h,40,17.42
,article,23009365,Oxide,ZnO,,135,306,,,14,,WST,C3A,Human,Liver,24 h,80,4.52
,article,23009365,Oxide,ZnO,,135,306,,,14,,WST,C3A,Human,Liver,24 h,0,100
,article,23009365,Oxide,ZnO,,135,306,,,14,,WST,C3A,Human,Liver,24 h,0.16,96.83
,article,23009365,Oxide,ZnO,,135,306,,,14,,WST,C3A,Human,Liver,24 h,0.31,89.84
,article,23009365,Oxide,ZnO,,135,306,,,14,,WST,C3A,Human,Liver,24 h,0.63,85.4
,article,23009365,Oxide,ZnO,,135,306,,,14,,WST,C3A,Human,Liver,24 h,1.25,83.49
,article,23009365,Oxide,ZnO,,135,306,,,14,,WST,C3A,Human,Liver,24 h,2.5,80.32
,article,23009365,Oxide,ZnO,,135,306,,,14,,WST,C3A,Human,Liver,24 h,5,63.81
,article,23009365,Oxide,ZnO,,135,306,,,14,,WST,C3A,Human,Liver,24 h,10,30.79
,article,23009365,Oxide,ZnO,,135,306,,,14,,WST,C3A,Human,Liver,24 h,20,16.83
,article,23009365,Oxide,ZnO,,135,306,,,14,,WST,C3A,Human,Liver,24 h,40,6.67
,article,23009365,Oxide,ZnO,,135,306,,,14,,WST,C3A,Human,Liver,24 h,80,2.22
,article,22962725,Metal,Au,Endor Nanotechnologies,12,,,,,Sphere,MTT,3T3,Mouse,Embryo,240 h,,
,article,22962725,Metal,Au,Endor Nanotechnologies,12,,,,,Sphere,MTT,3T3,Mouse,Embryo,240 h,,
,article,22947217,Oxide,TiO2,,6,,,,,Sphere,LDH,H441,Human,Lung,1 h,0,100.21
,article,22947217,Oxide,TiO2,,6,,,,,Sphere,LDH,H441,Human,Lung,1 h,10,97.42
,article,22947217,Oxide,TiO2,,6,,,,,Sphere,LDH,H441,Human,Lung,1 h,100,94.02
,article,22831968,Metal,Ag,Sigma Aldrich,15.9,38.7,,-21.6,24.5,,,,,,,,
,article,22831968,Metal,Ag,Sigma Aldrich,15.9,38.7,,-21.6,24.5,,,,,,,,
,article,22838646,Metal,Au,Self-synthesized,21,46.9,,49.9,,,CCK-8,HeLa,Human,Breast,4 h,0,99.49
,article,22838646,Metal,Au,Self-synthesized,21,46.9,,49.9,,,CCK-8,HeLa,Human,Breast,4 h,2.5,106.67
,article,22838646,Metal,Au,Self-synthesized,21,46.9,,49.9,,,CCK-8,HeLa,Human,Breast,4 h,5,102.56
,article,22838646,Metal,Au,Self-synthesized,21,46.9,,49.9,,,CCK-8,HeLa,Human,Breast,4 h,7.5,100.51
,article,22838646,Metal,Au,Self-synthesized,21,46.9,,49.9,,,CCK-8,HeLa,Human,Breast,4 h,10,101.54
