Repository: dydtkddl/nanometaloxide

File: 00datacollection/01s2nano_data.csv (part 56 of 75)
Tags,Source,Info #,Material group,Material type,Manufacturer,Core (or Grain) size (nm),Hydrodynamic size (nm),Size distribution,Surface charge (mV),Surface Area (m^2/g),Shape,Assay method,Cell line (or type),Cell line species,IC origin,Exposure time,Dose (ug/ml),Toxicity value (%)
,article,19817448,Oxide,SiO2,,,,,,930,Irregular,WST,SK-N-SH,Human,Brain,3 h,50,95.7
,article,19817448,Oxide,SiO2,,,,,,930,Irregular,WST,SK-N-SH,Human,Brain,3 h,100,98.3
,article,19817448,Oxide,SiO2,,,,,,930,Irregular,WST,SK-N-SH,Human,Brain,3 h,200,98.7
,article,19817448,Oxide,SiO2,,,,,,930,Irregular,WST,SK-N-SH,Human,Brain,3 h,50,93.3
,article,19817448,Oxide,SiO2,,,,,,930,Irregular,WST,SK-N-SH,Human,Brain,3 h,100,93.3
,article,19817448,Oxide,SiO2,,,,,,930,Irregular,WST,SK-N-SH,Human,Brain,3 h,200,92
,article,19817448,Oxide,SiO2,,,,,,930,Irregular,WST,SK-N-SH,Human,Brain,3 h,50,93.8
,article,19817448,Oxide,SiO2,,,,,,930,Irregular,WST,SK-N-SH,Human,Brain,3 h,100,96
,article,19817448,Oxide,SiO2,,,,,,930,Irregular,WST,SK-N-SH,Human,Brain,3 h,200,79.6
,article,19817448,Oxide,SiO2,,,,,,930,Irregular,WST,SK-N-SH,Human,Brain,3 h,50,84.5
,article,19817448,Oxide,SiO2,,,,,,930,Irregular,WST,SK-N-SH,Human,Brain,3 h,100,72.9
,article,19817448,Oxide,SiO2,,,,,,930,Irregular,WST,SK-N-SH,Human,Brain,3 h,200,73.8
,article,19817448,Oxide,SiO2,,,,,,930,Irregular,WST,SK-N-SH,Human,Brain,3 h,50,98
,article,19817448,Oxide,SiO2,,,,,,930,Irregular,WST,SK-N-SH,Human,Brain,3 h,100,87.6
,article,19817448,Oxide,SiO2,,,,,,930,Irregular,WST,SK-N-SH,Human,Brain,3 h,200,72.4
,article,19817448,Oxide,SiO2,,,,,,930,Irregular,WST,Jurkat,Human,Blood,51 h,50,81.9
,article,19817448,Oxide,SiO2,,,,,,930,Irregular,WST,Jurkat,Human,Blood,51 h,100,76.9
,article,19817448,Oxide,SiO2,,,,,,930,Irregular,WST,Jurkat,Human,Blood,51 h,200,77.4
,article,19817448,Oxide,SiO2,,,,,,930,Irregular,WST,Jurkat,Human,Blood,51 h,50,81.6
,article,19817448,Oxide,SiO2,,,,,,930,Irregular,WST,Jurkat,Human,Blood,51 h,100,75.4
,article,19817448,Oxide,SiO2,,,,,,930,Irregular,WST,Jurkat,Human,Blood,51 h,200,71.7
,article,19817448,Oxide,SiO2,,,,,,930,Irregular,WST,Jurkat,Human,Blood,51 h,50,85.2
,article,19817448,Oxide,SiO2,,,,,,930,Irregular,WST,Jurkat,Human,Blood,51 h,100,84
,article,19817448,Oxide,SiO2,,,,,,930,Irregular,WST,Jurkat,Human,Blood,51 h,200,78.5
,article,19817448,Oxide,SiO2,,,,,,930,Irregular,WST,Jurkat,Human,Blood,51 h,50,79.8
,article,19817448,Oxide,SiO2,,,,,,930,Irregular,WST,Jurkat,Human,Blood,51 h,100,85.8
,article,19817448,Oxide,SiO2,,,,,,930,Irregular,WST,Jurkat,Human,Blood,51 h,200,85.9
,article,19817448,Oxide,SiO2,,,,,,930,Irregular,WST,Jurkat,Human,Blood,51 h,50,104.8
,article,19817448,Oxide,SiO2,,,,,,930,Irregular,WST,Jurkat,Human,Blood,51 h,100,94.2
,article,19817448,Oxide,SiO2,,,,,,930,Irregular,WST,Jurkat,Human,Blood,51 h,200,94.2
,article,19817448,Oxide,SiO2,,,,,,930,Irregular,WST,Jurkat,Human,Blood,51 h,50,101.39
,article,19817448,Oxide,SiO2,,,,,,930,Irregular,WST,Jurkat,Human,Blood,51 h,100,93.5
,article,19817448,Oxide,SiO2,,,,,,930,Irregular,WST,Jurkat,Human,Blood,51 h,200,99.8
,article,19817448,Oxide,SiO2,,,,,,930,Irregular,WST,Jurkat,Human,Blood,27 h,50,89.7
,article,19817448,Oxide,SiO2,,,,,,930,Irregular,WST,Jurkat,Human,Blood,27 h,100,77.3
,article,19817448,Oxide,SiO2,,,,,,930,Irregular,WST,Jurkat,Human,Blood,27 h,200,83.3
,article,19817448,Oxide,SiO2,,,,,,930,Irregular,WST,Jurkat,Human,Blood,27 h,50,103.7
,article,19817448,Oxide,SiO2,,,,,,930,Irregular,WST,Jurkat,Human,Blood,27 h,100,89.4
,article,19817448,Oxide,SiO2,,,,,,930,Irregular,WST,Jurkat,Human,Blood,27 h,200,86
,article,19817448,Oxide,SiO2,,,,,,930,Irregular,WST,Jurkat,Human,Blood,27 h,50,90.7
,article,19817448,Oxide,SiO2,,,,,,930,Irregular,WST,Jurkat,Human,Blood,27 h,100,86.4
,article,19817448,Oxide,SiO2,,,,,,930,Irregular,WST,Jurkat,Human,Blood,27 h,200,86
,article,19817448,Oxide,SiO2,,,,,,930,Irregular,WST,Jurkat,Human,Blood,27 h,50,72.9
,article,19817448,Oxide,SiO2,,,,,,930,Irregular,WST,Jurkat,Human,Blood,27 h,100,78.7
,article,19817448,Oxide,SiO2,,,,,,930,Irregular,WST,Jurkat,Human,Blood,27 h,200,77.1
,article,19817448,Oxide,SiO2,,,,,,930,Irregular,WST,Jurkat,Human,Blood,27 h,50,73.7
,article,19817448,Oxide,SiO2,,,,,,930,Irregular,WST,Jurkat,Human,Blood,27 h,100,71.5
,article,19817448,Oxide,SiO2,,,,,,930,Irregular,WST,Jurkat,Human,Blood,27 h,200,72.2
,article,19817448,Oxide,SiO2,,,,,,930,Irregular,WST,Jurkat,Human,Blood,27 h,50,80.7
,article,19817448,Oxide,SiO2,,,,,,930,Irregular,WST,Jurkat,Human,Blood,27 h,100,83.4
,article,19817448,Oxide,SiO2,,,,,,930,Irregular,WST,Jurkat,Human,Blood,27 h,200,67.9
,article,19817448,Oxide,SiO2,,,,,,930,Irregular,WST,Jurkat,Human,Blood,3 h,50,79.2
,article,19817448,Oxide,SiO2,,,,,,930,Irregular,WST,Jurkat,Human,Blood,3 h,100,76.7
,article,19817448,Oxide,SiO2,,,,,,930,Irregular,WST,Jurkat,Human,Blood,3 h,200,76.1
,article,19817448,Oxide,SiO2,,,,,,930,Irregular,WST,Jurkat,Human,Blood,3 h,50,103.9
,article,19817448,Oxide,SiO2,,,,,,930,Irregular,WST,Jurkat,Human,Blood,3 h,100,90.2
,article,19817448,Oxide,SiO2,,,,,,930,Irregular,WST,Jurkat,Human,Blood,3 h,200,82.3
,article,19817448,Oxide,SiO2,,,,,,930,Irregular,WST,Jurkat,Human,Blood,3 h,50,102.9
,article,19817448,Oxide,SiO2,,,,,,930,Irregular,WST,Jurkat,Human,Blood,3 h,100,94
,article,19817448,Oxide,SiO2,,,,,,930,Irregular,WST,Jurkat,Human,Blood,3 h,200,87.5
,article,19817448,Oxide,SiO2,,,,,,930,Irregular,WST,Jurkat,Human,Blood,3 h,50,91.4
,article,19817448,Oxide,SiO2,,,,,,930,Irregular,WST,Jurkat,Human,Blood,3 h,100,79.3
,article,19817448,Oxide,SiO2,,,,,,930,Irregular,WST,Jurkat,Human,Blood,3 h,200,80.9
,article,19817448,Oxide,SiO2,,,,,,930,Irregular,WST,Jurkat,Human,Blood,3 h,50,92.9
,article,19817448,Oxide,SiO2,,,,,,930,Irregular,WST,Jurkat,Human,Blood,3 h,100,109.4
,article,19817448,Oxide,SiO2,,,,,,930,Irregular,WST,Jurkat,Human,Blood,3 h,200,99.5
,article,19817448,Oxide,SiO2,,,,,,930,Irregular,WST,Jurkat,Human,Blood,3 h,50,114.9
,article,19817448,Oxide,SiO2,,,,,,930,Irregular,WST,Jurkat,Human,Blood,3 h,100,104.1
,article,19817448,Oxide,SiO2,,,,,,930,Irregular,WST,Jurkat,Human,Blood,3 h,200,77.5
,article,19154577,Oxide,TiO2,,5,,,,114.1261,,MTT,MEF,Mouse,Embryo,24 h,0.1,87.449
,article,19154577,Oxide,TiO2,,5,,,,114.1261,,MTT,MEF,Mouse,Embryo,24 h,1,70.445
,article,19154577,Oxide,TiO2,,5,,,,114.1261,,MTT,MEF,Mouse,Embryo,24 h,10,54.656
,article,19154577,Oxide,TiO2,,5,,,,114.1261,,MTT,MEF,Mouse,Embryo,24 h,30,60.324
,article,19154577,Oxide,TiO2,,5,,,,114.1261,,MTT,MEF,Mouse,Embryo,24 h,60,50.607
,article,19154577,Oxide,TiO2,,5,,,,114.1261,,MTT,MEF,Mouse,Embryo,24 h,0.1,97.551
,article,19154577,Oxide,TiO2,,5,,,,114.1261,,MTT,MEF,Mouse,Embryo,24 h,1,100.408
,article,19154577,Oxide,TiO2,,5,,,,114.1261,,MTT,MEF,Mouse,Embryo,24 h,10,97.959
,article,19154577,Oxide,TiO2,,5,,,,114.1261,,MTT,MEF,Mouse,Embryo,24 h,30,95.51
,article,19154577,Oxide,TiO2,,5,,,,114.1261,,MTT,MEF,Mouse,Embryo,24 h,60,95.918
,article,19154577,Oxide,TiO2,,5,,,,114.1261,,MTT,MEF,Mouse,Embryo,24 h,0.1,96.312
,article,19154577,Oxide,TiO2,,5,,,,114.1261,,MTT,MEF,Mouse,Embryo,24 h,1,93.033
,article,19154577,Oxide,TiO2,,5,,,,114.1261,,MTT,MEF,Mouse,Embryo,24 h,10,90.574
,article,19154577,Oxide,TiO2,,5,,,,114.1261,,MTT,MEF,Mouse,Embryo,24 h,30,90.164
,article,19154577,Oxide,TiO2,,5,,,,114.1261,,MTT,MEF,Mouse,Embryo,24 h,60,93.853
,article,19755445,Oxide,TiO2,Sigma Aldrich,400,,,,132,,Trypan blue,BEAS-2B,Human,Bronchus,72 h,0,100
,article,19755445,Oxide,TiO2,Sigma Aldrich,400,,,,132,,Trypan blue,BEAS-2B,Human,Bronchus,72 h,10,104.918
,article,19755445,Oxide,TiO2,Sigma Aldrich,400,,,,132,,Trypan blue,BEAS-2B,Human,Bronchus,72 h,20,74.863
,article,19755445,Oxide,TiO2,Sigma Aldrich,400,,,,132,,Trypan blue,BEAS-2B,Human,Bronchus,72 h,40,78.142
,article,19755445,Oxide,TiO2,Sigma Aldrich,400,,,,132,,Trypan blue,BEAS-2B,Human,Bronchus,72 h,80,48.634
,article,19755445,Oxide,TiO2,Sigma Aldrich,400,,,,132,,Trypan blue,BEAS-2B,Human,Bronchus,72 h,160,37.705
,article,19755445,Oxide,TiO2,Sigma Aldrich,400,,,,132,,Trypan blue,BEAS-2B,Human,Bronchus,72 h,0,100
,article,19755445,Oxide,TiO2,Sigma Aldrich,400,,,,132,,Trypan blue,BEAS-2B,Human,Bronchus,72 h,10,88.525
,article,19755445,Oxide,TiO2,Sigma Aldrich,400,,,,132,,Trypan blue,BEAS-2B,Human,Bronchus,72 h,20,79.781
,article,19755445,Oxide,TiO2,Sigma Aldrich,400,,,,132,,Trypan blue,BEAS-2B,Human,Bronchus,72 h,40,96.175
,article,19755445,Oxide,TiO2,Sigma Aldrich,400,,,,132,,Trypan blue,BEAS-2B,Human,Bronchus,72 h,80,65.574
,article,19755445,Oxide,TiO2,Sigma Aldrich,400,,,,132,,Trypan blue,BEAS-2B,Human,Bronchus,72 h,160,40.437
,article,19755445,Oxide,TiO2,Sigma Aldrich,400,,,,132,,Trypan blue,BEAS-2B,Human,Bronchus,72 h,0,100
,article,19755445,Oxide,TiO2,Sigma Aldrich,400,,,,132,,Trypan blue,BEAS-2B,Human,Bronchus,72 h,10,130.27
,article,19755445,Oxide,TiO2,Sigma Aldrich,400,,,,132,,Trypan blue,BEAS-2B,Human,Bronchus,72 h,20,107.568
,article,19755445,Oxide,TiO2,Sigma Aldrich,400,,,,132,,Trypan blue,BEAS-2B,Human,Bronchus,72 h,40,97.838
,article,19755445,Oxide,TiO2,Sigma Aldrich,400,,,,132,,Trypan blue,BEAS-2B,Human,Bronchus,72 h,80,116.216
,article,19755445,Oxide,TiO2,Sigma Aldrich,400,,,,132,,Trypan blue,BEAS-2B,Human,Bronchus,72 h,160,61.081
,article,19642089,Metal,Au,,1.4,,,-42,,,MTT,HeLa,Human,Cervix,48 h,,
,article,19545423,Metal,Au,,9.5,21.42,,,,,MTT,NCI-H441,Human,Lung,72 h,0,99.838
,article,19545423,Metal,Au,,9.5,21.42,,,,,MTT,NCI-H441,Human,Lung,72 h,140,95.709
,article,19545423,Metal,Au,,9.5,21.42,,,,,MTT,NCI-H441,Human,Lung,72 h,280,94.251
,article,19545423,Metal,Au,,9.5,21.42,,,,,MTT,NCI-H441,Human,Lung,72 h,420,94.494
,article,19545423,Metal,Au,,9.5,21.42,,,,,MTT,NCI-H441,Human,Lung,72 h,560,89.636
,article,19545423,Metal,Au,,9.5,21.42,,,,,MTT,NCI-H441,Human,Lung,72 h,700,70.445
,article,19545423,Metal,Au,,9.5,21.42,,,,,MTT,NCI-H441,Human,Lung,72 h,0,99.838
,article,19545423,Metal,Au,,9.5,21.42,,,,,MTT,NCI-H441,Human,Lung,72 h,140,100.364
,article,19545423,Metal,Au,,9.5,21.42,,,,,MTT,NCI-H441,Human,Lung,72 h,280,101.091
,article,19545423,Metal,Au,,9.5,21.42,,,,,MTT,NCI-H441,Human,Lung,72 h,420,101.576
,article,19545423,Metal,Au,,9.5,21.42,,,,,MTT,NCI-H441,Human,Lung,72 h,560,100.364
,article,19545423,Metal,Au,,9.5,21.42,,,,,MTT,NCI-H441,Human,Lung,72 h,700,89.939
,article,19545423,Metal,Au,,9.5,21.42,,,,,MTT,NCI-H441,Human,Lung,72 h,0,99.838
,article,19545423,Metal,Au,,9.5,21.42,,,,,MTT,NCI-H441,Human,Lung,72 h,140,100.081
,article,19545423,Metal,Au,,9.5,21.42,,,,,MTT,NCI-H441,Human,Lung,72 h,280,100.324
,article,19545423,Metal,Au,,9.5,21.42,,,,,MTT,NCI-H441,Human,Lung,72 h,420,105.425
,article,19545423,Metal,Au,,9.5,21.42,,,,,MTT,NCI-H441,Human,Lung,72 h,560,108.097
,article,19545423,Metal,Au,,9.5,21.42,,,,,MTT,NCI-H441,Human,Lung,72 h,700,106.668
,article,19545423,Metal,Au,,9.5,21.42,,,,,MTT,NCI-H441,Human,Lung,48 h,0,99.838
,article,19545423,Metal,Au,,9.5,21.42,,,,,MTT,NCI-H441,Human,Lung,48 h,140,99.838
,article,19545423,Metal,Au,,9.5,21.42,,,,,MTT,NCI-H441,Human,Lung,48 h,280,101.296
,article,19545423,Metal,Au,,9.5,21.42,,,,,MTT,NCI-H441,Human,Lung,48 h,420,99.352
,article,19545423,Metal,Au,,9.5,21.42,,,,,MTT,NCI-H441,Human,Lung,48 h,560,94.008
,article,19545423,Metal,Au,,9.5,21.42,,,,,MTT,NCI-H441,Human,Lung,48 h,700,85.02
,article,19545423,Metal,Au,,9.5,21.42,,,,,MTT,NCI-H441,Human,Lung,48 h,0,99.838
,article,19545423,Metal,Au,,9.5,21.42,,,,,MTT,NCI-H441,Human,Lung,48 h,140,102.788
,article,19545423,Metal,Au,,9.5,21.42,,,,,MTT,NCI-H441,Human,Lung,48 h,280,104.242
,article,19545423,Metal,Au,,9.5,21.42,,,,,MTT,NCI-H441,Human,Lung,48 h,420,103.273
,article,19545423,Metal,Au,,9.5,21.42,,,,,MTT,NCI-H441,Human,Lung,48 h,560,103.758
,article,19545423,Metal,Au,,9.5,21.42,,,,,MTT,NCI-H441,Human,Lung,48 h,700,92.606
,article,19545423,Metal,Au,,9.5,21.42,,,,,MTT,NCI-H441,Human,Lung,48 h,0,99.838
,article,19545423,Metal,Au,,9.5,21.42,,,,,MTT,NCI-H441,Human,Lung,48 h,140,98.138
,article,19545423,Metal,Au,,9.5,21.42,,,,,MTT,NCI-H441,Human,Lung,48 h,280,97.895
,article,19545423,Metal,Au,,9.5,21.42,,,,,MTT,NCI-H441,Human,Lung,48 h,420,99.838
,article,19545423,Metal,Au,,9.5,21.42,,,,,MTT,NCI-H441,Human,Lung,48 h,560,101.053
,article,19545423,Metal,Au,,9.5,21.42,,,,,MTT,NCI-H441,Human,Lung,48 h,700,101.296
,article,19545423,Metal,Au,,9.5,21.42,,,,,MTT,NCI-H441,Human,Lung,24 h,0,99.838
,article,19545423,Metal,Au,,9.5,21.42,,,,,MTT,NCI-H441,Human,Lung,24 h,140,98.624
,article,19545423,Metal,Au,,9.5,21.42,,,,,MTT,NCI-H441,Human,Lung,24 h,280,97.895
,article,19545423,Metal,Au,,9.5,21.42,,,,,MTT,NCI-H441,Human,Lung,24 h,420,96.194
,article,19545423,Metal,Au,,9.5,21.42,,,,,MTT,NCI-H441,Human,Lung,24 h,560,100.324
,article,19545423,Metal,Au,,9.5,21.42,,,,,MTT,NCI-H441,Human,Lung,24 h,700,88.421
,article,19545423,Metal,Au,,9.5,21.42,,,,,MTT,NCI-H441,Human,Lung,24 h,0,99.838
,article,19545423,Metal,Au,,9.5,21.42,,,,,MTT,NCI-H441,Human,Lung,24 h,140,97.939
,article,19545423,Metal,Au,,9.5,21.42,,,,,MTT,NCI-H441,Human,Lung,24 h,280,99.394
,article,19545423,Metal,Au,,9.5,21.42,,,,,MTT,NCI-H441,Human,Lung,24 h,420,101.333
,article,19545423,Metal,Au,,9.5,21.42,,,,,MTT,NCI-H441,Human,Lung,24 h,560,99.636
,article,19545423,Metal,Au,,9.5,21.42,,,,,MTT,NCI-H441,Human,Lung,24 h,700,97.697
,article,19545423,Metal,Au,,9.5,21.42,,,,,MTT,NCI-H441,Human,Lung,24 h,0,99.838
,article,19545423,Metal,Au,,9.5,21.42,,,,,MTT,NCI-H441,Human,Lung,24 h,140,97.652
,article,19545423,Metal,Au,,9.5,21.42,,,,,MTT,NCI-H441,Human,Lung,24 h,280,95.709
,article,19545423,Metal,Au,,9.5,21.42,,,,,MTT,NCI-H441,Human,Lung,24 h,420,97.895
,article,19545423,Metal,Au,,9.5,21.42,,,,,MTT,NCI-H441,Human,Lung,24 h,560,98.624
,article,19545423,Metal,Au,,9.5,21.42,,,,,MTT,NCI-H441,Human,Lung,24 h,700,97.895
,article,19545423,Metal,Au,,9.5,21.42,,,,,MTT,A549,Human,Lung,72 h,0,99.677
,article,19545423,Metal,Au,,9.5,21.42,,,,,MTT,A549,Human,Lung,72 h,140,95.515
,article,19545423,Metal,Au,,9.5,21.42,,,,,MTT,A549,Human,Lung,72 h,280,93.818
,article,19545423,Metal,Au,,9.5,21.42,,,,,MTT,A549,Human,Lung,72 h,420,94.061
,article,19545423,Metal,Au,,9.5,21.42,,,,,MTT,A549,Human,Lung,72 h,560,89.4545
,article,19545423,Metal,Au,,9.5,21.42,,,,,MTT,A549,Human,Lung,72 h,700,70.303
,article,19545423,Metal,Au,,9.5,21.42,,,,,MTT,A549,Human,Lung,72 h,0,99.677
,article,19545423,Metal,Au,,9.5,21.42,,,,,MTT,A549,Human,Lung,72 h,140,95.807
,article,19545423,Metal,Au,,9.5,21.42,,,,,MTT,A549,Human,Lung,72 h,280,91.936
,article,19545423,Metal,Au,,9.5,21.42,,,,,MTT,A549,Human,Lung,72 h,420,94.597
,article,19545423,Metal,Au,,9.5,21.42,,,,,MTT,A549,Human,Lung,72 h,560,81.532
,article,19545423,Metal,Au,,9.5,21.42,,,,,MTT,A549,Human,Lung,72 h,700,63.629
,article,19545423,Metal,Au,,9.5,21.42,,,,,MTT,A549,Human,Lung,72 h,0,99.677
,article,19545423,Metal,Au,,9.5,21.42,,,,,MTT,A549,Human,Lung,72 h,140,99.879
,article,19545423,Metal,Au,,9.5,21.42,,,,,MTT,A549,Human,Lung,72 h,280,97.455
,article,19545423,Metal,Au,,9.5,21.42,,,,,MTT,A549,Human,Lung,72 h,420,96.727
,article,19545423,Metal,Au,,9.5,21.42,,,,,MTT,A549,Human,Lung,72 h,560,91.879
,article,19545423,Metal,Au,,9.5,21.42,,,,,MTT,A549,Human,Lung,72 h,700,94.788
,article,19545423,Metal,Au,,9.5,21.42,,,,,MTT,A549,Human,Lung,48 h,0,99.677
,article,19545423,Metal,Au,,9.5,21.42,,,,,MTT,A549,Human,Lung,48 h,140,99.636
,article,19545423,Metal,Au,,9.5,21.42,,,,,MTT,A549,Human,Lung,48 h,280,100.606
,article,19545423,Metal,Au,,9.5,21.42,,,,,MTT,A549,Human,Lung,48 h,420,98.667
,article,19545423,Metal,Au,,9.5,21.42,,,,,MTT,A549,Human,Lung,48 h,560,93.091
,article,19545423,Metal,Au,,9.5,21.42,,,,,MTT,A549,Human,Lung,48 h,700,84.849
,article,19545423,Metal,Au,,9.5,21.42,,,,,MTT,A549,Human,Lung,48 h,0,99.677
,article,19545423,Metal,Au,,9.5,21.42,,,,,MTT,A549,Human,Lung,48 h,140,96.048
,article,19545423,Metal,Au,,9.5,21.42,,,,,MTT,A549,Human,Lung,48 h,280,96.048
,article,19545423,Metal,Au,,9.5,21.42,,,,,MTT,A549,Human,Lung,48 h,420,98.226
,article,19545423,Metal,Au,,9.5,21.42,,,,,MTT,A549,Human,Lung,48 h,560,88.79
,article,19545423,Metal,Au,,9.5,21.42,,,,,MTT,A549,Human,Lung,48 h,700,80.323
,article,19545423,Metal,Au,,9.5,21.42,,,,,MTT,A549,Human,Lung,48 h,0,99.677
,article,19545423,Metal,Au,,9.5,21.42,,,,,MTT,A549,Human,Lung,48 h,140,97.455
,article,19545423,Metal,Au,,9.5,21.42,,,,,MTT,A549,Human,Lung,48 h,280,100.364
,article,19545423,Metal,Au,,9.5,21.42,,,,,MTT,A549,Human,Lung,48 h,420,93.333
,article,19545423,Metal,Au,,9.5,21.42,,,,,MTT,A549,Human,Lung,48 h,560,94.546
,article,19545423,Metal,Au,,9.5,21.42,,,,,MTT,A549,Human,Lung,48 h,700,93.333
,article,19545423,Metal,Au,,9.5,21.42,,,,,MTT,A549,Human,Lung,24 h,0,99.677
,article,19545423,Metal,Au,,9.5,21.42,,,,,MTT,A549,Human,Lung,24 h,140,98.667
,article,19545423,Metal,Au,,9.5,21.42,,,,,MTT,A549,Human,Lung,24 h,280,97.455
,article,19545423,Metal,Au,,9.5,21.42,,,,,MTT,A549,Human,Lung,24 h,420,96.242
,article,19545423,Metal,Au,,9.5,21.42,,,,,MTT,A549,Human,Lung,24 h,560,99.879
,article,19545423,Metal,Au,,9.5,21.42,,,,,MTT,A549,Human,Lung,24 h,700,89.697
,article,19545423,Metal,Au,,9.5,21.42,,,,,MTT,A549,Human,Lung,24 h,0,99.677
,article,19545423,Metal,Au,,9.5,21.42,,,,,MTT,A549,Human,Lung,24 h,140,96.532
,article,19545423,Metal,Au,,9.5,21.42,,,,,MTT,A549,Human,Lung,24 h,280,96.774
,article,19545423,Metal,Au,,9.5,21.42,,,,,MTT,A549,Human,Lung,24 h,420,97.016
,article,19545423,Metal,Au,,9.5,21.42,,,,,MTT,A549,Human,Lung,24 h,560,93.871
,article,19545423,Metal,Au,,9.5,21.42,,,,,MTT,A549,Human,Lung,24 h,700,85.887
,article,19545423,Metal,Au,,9.5,21.42,,,,,MTT,A549,Human,Lung,24 h,0,99.677
,article,19545423,Metal,Au,,9.5,21.42,,,,,MTT,A549,Human,Lung,24 h,140,96.727
,article,19545423,Metal,Au,,9.5,21.42,,,,,MTT,A549,Human,Lung,24 h,280,96.97
,article,19545423,Metal,Au,,9.5,21.42,,,,,MTT,A549,Human,Lung,24 h,420,95.515
,article,19545423,Metal,Au,,9.5,21.42,,,,,MTT,A549,Human,Lung,24 h,560,95.757
,article,19545423,Metal,Au,,9.5,21.42,,,,,MTT,A549,Human,Lung,24 h,700,99.879
,article,19464580,Carbon,Carbon black,Sigma Aldrich,23,253,,-7,350,Irregular,WST,16HBE14o-,Human,Bronchus,24 h,0,100.274
,article,19464580,Carbon,Carbon black,Sigma Aldrich,23,253,,-7,350,Irregular,WST,16HBE14o-,Human,Bronchus,24 h,5,105.206
,article,19464580,Carbon,Carbon black,Sigma Aldrich,23,253,,-7,350,Irregular,WST,16HBE14o-,Human,Bronchus,24 h,10,91.507
,article,19464580,Carbon,Carbon black,Sigma Aldrich,23,253,,-7,350,Irregular,WST,16HBE14o-,Human,Bronchus,24 h,20,84.932
,article,19464580,Carbon,Carbon black,Sigma Aldrich,23,253,,-7,350,Irregular,WST,16HBE14o-,Human,Bronchus,24 h,40,80.548
,article,19464580,Carbon,Carbon black,Sigma Aldrich,23,253,,-7,350,Irregular,WST,16HBE14o-,Human,Bronchus,24 h,80,74.521
,article,19464580,Carbon,Carbon black,Sigma Aldrich,23,253,,-7,350,Irregular,WST,16HBE14o-,Human,Bronchus,24 h,160,60.274
,article,19464580,Carbon,Carbon black,Sigma Aldrich,23,253,,-7,350,Irregular,WST,16HBE14o-,Human,Bronchus,24 h,0,101.37
,article,19464580,Carbon,Carbon black,Sigma Aldrich,23,253,,-7,350,Irregular,WST,16HBE14o-,Human,Bronchus,24 h,5,98.08
,article,19464580,Carbon,Carbon black,Sigma Aldrich,23,253,,-7,350,Irregular,WST,16HBE14o-,Human,Bronchus,24 h,10,90.411
,article,19464580,Carbon,Carbon black,Sigma Aldrich,23,253,,-7,350,Irregular,WST,16HBE14o-,Human,Bronchus,24 h,20,84.932
,article,19464580,Carbon,Carbon black,Sigma Aldrich,23,253,,-7,350,Irregular,WST,16HBE14o-,Human,Bronchus,24 h,40,78.356
,article,19464580,Carbon,Carbon black,Sigma Aldrich,23,253,,-7,350,Irregular,WST,16HBE14o-,Human,Bronchus,24 h,80,49.863
,article,19464580,Carbon,Carbon black,Sigma Aldrich,23,253,,-7,350,Irregular,WST,16HBE14o-,Human,Bronchus,24 h,160,36.712
,article,19464580,Carbon,Carbon black,Sigma Aldrich,23,253,,-7,350,Irregular,WST,16HBE14o-,Human,Bronchus,24 h,0,100.274
,article,19464580,Carbon,Carbon black,Sigma Aldrich,23,253,,-7,350,Irregular,WST,16HBE14o-,Human,Bronchus,24 h,5,111.781
,article,19464580,Carbon,Carbon black,Sigma Aldrich,23,253,,-7,350,Irregular,WST,16HBE14o-,Human,Bronchus,24 h,10,110.137
,article,19464580,Carbon,Carbon black,Sigma Aldrich,23,253,,-7,350,Irregular,WST,16HBE14o-,Human,Bronchus,24 h,20,102.466
,article,19464580,Carbon,Carbon black,Sigma Aldrich,23,253,,-7,350,Irregular,WST,16HBE14o-,Human,Bronchus,24 h,40,90.411
,article,19464580,Carbon,Carbon black,Sigma Aldrich,23,253,,-7,350,Irregular,WST,16HBE14o-,Human,Bronchus,24 h,80,81.644
,article,19464580,Carbon,Carbon black,Sigma Aldrich,23,253,,-7,350,Irregular,WST,16HBE14o-,Human,Bronchus,24 h,160,83.29
,article,19464580,Carbon,Carbon black,Sigma Aldrich,23,253,,-7,350,Irregular,WST,16HBE14o-,Human,Bronchus,24 h,0,100.274
,article,19464580,Carbon,Carbon black,Sigma Aldrich,23,253,,-7,350,Irregular,WST,16HBE14o-,Human,Bronchus,24 h,5,104.658
,article,19464580,Carbon,Carbon black,Sigma Aldrich,23,253,,-7,350,Irregular,WST,16HBE14o-,Human,Bronchus,24 h,10,92.055
,article,19464580,Carbon,Carbon black,Sigma Aldrich,23,253,,-7,350,Irregular,WST,16HBE14o-,Human,Bronchus,24 h,20,93.15
,article,19464580,Carbon,Carbon black,Sigma Aldrich,23,253,,-7,350,Irregular,WST,16HBE14o-,Human,Bronchus,24 h,40,87.671
,article,19464580,Carbon,Carbon black,Sigma Aldrich,23,253,,-7,350,Irregular,WST,16HBE14o-,Human,Bronchus,24 h,80,79.452
,article,19464580,Carbon,Carbon black,Sigma Aldrich,23,253,,-7,350,Irregular,WST,16HBE14o-,Human,Bronchus,24 h,160,67.397
,article,19464580,Carbon,Carbon black,Sigma Aldrich,23,253,,-7,350,Irregular,WST,16HBE14o-,Human,Bronchus,24 h,0,100.274
,article,19464580,Carbon,Carbon black,Sigma Aldrich,23,253,,-7,350,Irregular,WST,16HBE14o-,Human,Bronchus,24 h,5,105.206
,article,19464580,Carbon,Carbon black,Sigma Aldrich,23,253,,-7,350,Irregular,WST,16HBE14o-,Human,Bronchus,24 h,10,105.753
,article,19464580,Carbon,Carbon black,Sigma Aldrich,23,253,,-7,350,Irregular,WST,16HBE14o-,Human,Bronchus,24 h,20,96.986
,article,19464580,Carbon,Carbon black,Sigma Aldrich,23,253,,-7,350,Irregular,WST,16HBE14o-,Human,Bronchus,24 h,40,60.274
,article,19464580,Carbon,Carbon black,Sigma Aldrich,23,253,,-7,350,Irregular,WST,16HBE14o-,Human,Bronchus,24 h,80,29.041
,article,19464580,Carbon,Carbon black,Sigma Aldrich,23,253,,-7,350,Irregular,WST,16HBE14o-,Human,Bronchus,24 h,160,30.137
,article,19446243,Oxide,Fe2O3,Sigma Aldrich,45,1600,,,40,,Comet,A549,Human,Lung,4 h,40,59.5
,article,19446243,Oxide,Fe2O3,Sigma Aldrich,45,1600,,,40,,Comet,A549,Human,Lung,4 h,40,86.8
,article,19446243,Oxide,Fe2O3,Sigma Aldrich,45,1600,,,40,,Comet,A549,Human,Lung,4 h,40,91.3
,article,19446243,Oxide,Fe2O3,Sigma Aldrich,45,1600,,,40,,Comet,A549,Human,Lung,4 h,40,91.9
,article,19446243,Oxide,Fe2O3,Sigma Aldrich,45,1600,,,40,,Flurochrome TMRE,A549,Human,Lung,16 h,0,98.58
,article,19446243,Oxide,Fe2O3,Sigma Aldrich,45,1600,,,40,,Flurochrome TMRE,A549,Human,Lung,16 h,5,95.75
,article,19446243,Oxide,Fe2O3,Sigma Aldrich,45,1600,,,40,,Flurochrome TMRE,A549,Human,Lung,16 h,10,74.53
,article,19446243,Oxide,Fe2O3,Sigma Aldrich,45,1600,,,40,,Flurochrome TMRE,A549,Human,Lung,16 h,15,44.81
,article,19446243,Oxide,Fe2O3,Sigma Aldrich,45,1600,,,40,,Flurochrome TMRE,A549,Human,Lung,16 h,20,26.89
,article,19446243,Oxide,Fe2O3,Sigma Aldrich,45,1600,,,40,,Flurochrome TMRE,A549,Human,Lung,16 h,40,16.98
,article,19446243,Oxide,Fe2O3,Sigma Aldrich,45,1600,,,40,,Flurochrome TMRE,A549,Human,Lung,16 h,40,89.45
,article,19446243,Oxide,Fe2O3,Sigma Aldrich,45,1600,,,40,,Flurochrome TMRE,A549,Human,Lung,16 h,40,90.367
,article,19446243,Oxide,Fe2O3,Sigma Aldrich,45,1600,,,40,,Flurochrome TMRE,A549,Human,Lung,16 h,40,86.2385
,article,19446243,Oxide,Fe2O3,Sigma Aldrich,45,1600,,,40,,Trypan blue,A549,Human,Lung,18 h,40,4.091
,article,19446243,Oxide,Fe2O3,Sigma Aldrich,45,1600,,,40,,Trypan blue,A549,Human,Lung,18 h,40,98.636
,article,19446243,Oxide,Fe2O3,Sigma Aldrich,45,1600,,,40,,Trypan blue,A549,Human,Lung,18 h,40,98.636
,article,19446243,Oxide,Fe2O3,Sigma Aldrich,45,1600,,,40,,Trypan blue,A549,Human,Lung,18 h,40,94.91
,article,19328820,Metal,Au,,3.7,,,,,,MTT,HeLa,Human,Cervix,72 h,0,100.3361
,article,19328820,Metal,Au,,3.7,,,,,,MTT,HeLa,Human,Cervix,72 h,0.08,86.2185
,article,19328820,Metal,Au,,3.7,,,,,,MTT,HeLa,Human,Cervix,72 h,0.3125,82.6891
,article,19328820,Metal,Au,,3.7,,,,,,MTT,HeLa,Human,Cervix,72 h,1.25,85.2101
,article,19328820,Metal,Au,,3.7,,,,,,MTT,HeLa,Human,Cervix,72 h,2.5,78.6555
,article,19328820,Metal,Au,,3.7,,,,,,MTT,HeLa,Human,Cervix,72 h,5,76.6387
,article,19328820,Metal,Au,,3.7,,,,,,MTT,HeLa,Human,Cervix,72 h,10,71.0924
,article,19328820,Metal,Au,,3.7,,,,,,MTT,HeLa,Human,Cervix,48 h,0,100.3361
,article,19328820,Metal,Au,,3.7,,,,,,MTT,HeLa,Human,Cervix,48 h,0.08,99.3277
,article,19328820,Metal,Au,,3.7,,,,,,MTT,HeLa,Human,Cervix,48 h,0.3125,94.2857
,article,19328820,Metal,Au,,3.7,,,,,,MTT,HeLa,Human,Cervix,48 h,1.25,85.2101
,article,19328820,Metal,Au,,3.7,,,,,,MTT,HeLa,Human,Cervix,48 h,2.5,87.2269
,article,19328820,Metal,Au,,3.7,,,,,,MTT,HeLa,Human,Cervix,48 h,5,79.1597
,article,19328820,Metal,Au,,3.7,,,,,,MTT,HeLa,Human,Cervix,48 h,10,76.1345
,article,19328820,Metal,Au,,3.7,,,,,,MTT,HeLa,Human,Cervix,36 h,0,100.3361
,article,19328820,Metal,Au,,3.7,,,,,,MTT,HeLa,Human,Cervix,36 h,0.08,97.3109
,article,19328820,Metal,Au,,3.7,,,,,,MTT,HeLa,Human,Cervix,36 h,0.3125,93.2773
,article,19328820,Metal,Au,,3.7,,,,,,MTT,HeLa,Human,Cervix,36 h,1.25,90.7563
,article,19328820,Metal,Au,,3.7,,,,,,MTT,HeLa,Human,Cervix,36 h,2.5,87.2269
,article,19328820,Metal,Au,,3.7,,,,,,MTT,HeLa,Human,Cervix,36 h,5,83.6975
,article,19328820,Metal,Au,,3.7,,,,,,MTT,HeLa,Human,Cervix,36 h,10,82.6891
,article,19328820,Metal,Au,,3.7,,,,,,MTT,HeLa,Human,Cervix,24 h,0,100.4525
,article,19328820,Metal,Au,,3.7,,,,,,MTT,HeLa,Human,Cervix,24 h,0.05,98.8235
,article,19328820,Metal,Au,,3.7,,,,,,MTT,HeLa,Human,Cervix,24 h,0.3125,99.9095
,article,19328820,Metal,Au,,3.7,,,,,,MTT,HeLa,Human,Cervix,24 h,1.25,98.8235
,article,19328820,Metal,Au,,3.7,,,,,,MTT,HeLa,Human,Cervix,24 h,2.5,95.0226
,article,19328820,Metal,Au,,3.7,,,,,,MTT,HeLa,Human,Cervix,24 h,5,86.348
,article,19328820,Metal,Au,,3.7,,,,,,MTT,HeLa,Human,Cervix,24 h,10,82.5339
,article,19328820,Metal,Au,,3.7,,,,,,MTT,HeLa,Human,Cervix,12 h,0,100.9955
,article,19328820,Metal,Au,,3.7,,,,,,MTT,HeLa,Human,Cervix,12 h,0.08,98.2805
,article,19328820,Metal,Au,,3.7,,,,,,MTT,HeLa,Human,Cervix,12 h,3.125,100.9955
,article,19328820,Metal,Au,,3.7,,,,,,MTT,HeLa,Human,Cervix,12 h,1.25,95.0226
,article,19328820,Metal,Au,,3.7,,,,,,MTT,HeLa,Human,Cervix,12 h,2.5,89.0498
,article,19328820,Metal,Au,,3.7,,,,,,MTT,HeLa,Human,Cervix,12 h,5,87.9638
,article,19328820,Metal,Au,,3.7,,,,,,MTT,HeLa,Human,Cervix,12 h,10,88.5068
,article,19328820,Metal,Au,,3.7,,,,,,MTT,HeLa,Human,Cervix,6 h,0,100.9955
,article,19328820,Metal,Au,,3.7,,,,,,MTT,HeLa,Human,Cervix,6 h,0.08,100.4525
,article,19328820,Metal,Au,,3.7,,,,,,MTT,HeLa,Human,Cervix,6 h,0.3125,100.9955
,article,19328820,Metal,Au,,3.7,,,,,,MTT,HeLa,Human,Cervix,6 h,1.25,92.8507
,article,19328820,Metal,Au,,3.7,,,,,,MTT,HeLa,Human,Cervix,6 h,2.5,93.3937
,article,19328820,Metal,Au,,3.7,,,,,,MTT,HeLa,Human,Cervix,6 h,5,90.6787
,article,19328820,Metal,Au,,3.7,,,,,,MTT,HeLa,Human,Cervix,6 h,10,91.7647
,article,19234444,Oxide,SiO2,,126,125.7,,-52,,Sphere,MTT,MDA-MB-435,Human,Breast,48 h,0.0025,100
,article,19234444,Oxide,SiO2,,126,125.7,,-52,,Sphere,MTT,MDA-MB-435,Human,Breast,48 h,0.0075,96.17
,article,19234444,Oxide,SiO2,,126,125.7,,-52,,Sphere,MTT,MDA-MB-435,Human,Breast,48 h,0.03125,97.61
,article,19234444,Oxide,SiO2,,126,125.7,,-52,,Sphere,MTT,MDA-MB-435,Human,Breast,48 h,0.0625,96.65
,article,19234444,Oxide,SiO2,,126,125.7,,-52,,Sphere,MTT,MDA-MB-435,Human,Breast,48 h,0.09,97.04
,article,19234444,Oxide,SiO2,,126,125.7,,-52,,Sphere,MTT,MDA-MB-435,Human,Breast,48 h,0.12,100.48
,article,19234444,Oxide,SiO2,,126,125.7,,-52,,Sphere,MTT,MDA-MB-435,Human,Breast,48 h,0.1,102.39
,article,19234444,Oxide,SiO2,,126,125.7,,-52,,Sphere,MTT,MDA-MB-435,Human,Breast,48 h,0.5,99.5
,article,19234444,Oxide,SiO2,,126,125.7,,-52,,Sphere,MTT,MDA-MB-435,Human,Breast,48 h,1,104.78
,article,19234444,Oxide,SiO2,,126,125.7,,-52,,Sphere,MTT,MDA-MB-435,Human,Breast,48 h,2,84.69
,article,19234444,Oxide,SiO2,,126,125.7,,-52,,Sphere,MTT,MDA-MB-435,Human,Breast,48 h,4,66.98
,article,19234444,Oxide,SiO2,,126,125.7,,-52,,Sphere,MTT,MDA-MB-435,Human,Breast,48 h,8,17.7
,article,19234444,Oxide,SiO2,,126,125.7,,-52,,Sphere,Calcein-AM,HeLa,Human,Cervix,48 h,0,102.1552
,article,19234444,Oxide,SiO2,,126,125.7,,-52,,Sphere,Calcein-AM,HeLa,Human,Cervix,48 h,0.003,102.1552
,article,19234444,Oxide,SiO2,,126,125.7,,-52,,Sphere,Calcein-AM,HeLa,Human,Cervix,48 h,0.006,100.8621
,article,19234444,Oxide,SiO2,,126,125.7,,-52,,Sphere,Calcein-AM,HeLa,Human,Cervix,48 h,0.013,98.7069
,article,19234444,Oxide,SiO2,,126,125.7,,-52,,Sphere,Calcein-AM,HeLa,Human,Cervix,48 h,0.025,98.7069
,article,19234444,Oxide,SiO2,,126,125.7,,-52,,Sphere,Calcein-AM,HeLa,Human,Cervix,48 h,0.05,97.4138
,article,19234444,Oxide,SiO2,,126,125.7,,-52,,Sphere,Calcein-AM,HeLa,Human,Cervix,48 h,0.1,98.2759
,article,19234444,Oxide,SiO2,,126,125.7,,-52,,Sphere,Calcein-AM,HeLa,Human,Cervix,48 h,0.2,95.2586
,article,19226599,Metal,Au,,4.1,29.3376,,-22.0207,,Sphere,MTT,HT-29,Human,Colon,96 h,1.4,99.3103
,article,19226599,Metal,Au,,4.1,29.3376,,-22.0207,,Sphere,MTT,HT-29,Human,Colon,96 h,5.24,99.3103
,article,19226599,Metal,Au,,4.1,29.3376,,-22.0207,,Sphere,MTT,HT-29,Human,Colon,96 h,12.52,96.7241
,article,19226599,Metal,Au,,4.1,29.3376,,-22.0207,,Sphere,MTT,HT-29,Human,Colon,96 h,48.19,91.5517
,article,19226599,Metal,Au,,4.1,29.3376,,-22.0207,,Sphere,MTT,HT-29,Human,Colon,96 h,97.23,82.7586
,article,19226599,Metal,Au,,4.1,29.3376,,-22.0207,,Sphere,MTT,HT-29,Human,Colon,96 h,196.19,81.7241
,article,19226599,Metal,Au,,4.1,29.3376,,-22.0207,,Sphere,MTT,HT-29,Human,Colon,96 h,384.92,78.6207
,article,19226599,Metal,Au,,4.1,29.3376,,-22.0207,,Sphere,MTT,HT-29,Human,Colon,96 h,755.18,82.7586
,article,19226599,Metal,Au,,4.1,29.3376,,-22.0207,,Sphere,MTT,HT-29,Human,Colon,96 h,1523.8,72.4138
,article,19226599,Metal,Au,,4.1,29.3376,,-22.0207,,Sphere,MTT,HT-29,Human,Colon,96 h,3074.72,60
,article,19226599,Metal,Au,,4.1,29.3376,,-22.0207,,Sphere,MTT,HT-29,Human,Colon,96 h,1.4,99.3103
,article,19226599,Metal,Au,,4.1,29.3376,,-22.0207,,Sphere,MTT,HT-29,Human,Colon,96 h,5.24,8.2759
,article,19226599,Metal,Au,,4.1,29.3376,,-22.0207,,Sphere,MTT,HT-29,Human,Colon,96 h,12.52,96.2069
,article,19226599,Metal,Au,,4.1,29.3376,,-22.0207,,Sphere,MTT,HT-29,Human,Colon,96 h,31.62,97.7586
,article,19226599,Metal,Au,,4.1,29.3376,,-22.0207,,Sphere,MTT,HT-29,Human,Colon,96 h,62.04,97.2414
,article,19226599,Metal,Au,,4.1,29.3376,,-22.0207,,Sphere,MTT,HT-29,Human,Colon,96 h,121.72,86.3793
,article,19226599,Metal,Au,,4.1,29.3376,,-22.0207,,Sphere,MTT,HT-29,Human,Colon,96 h,232.2,82.2414
,article,19226599,Metal,Au,,4.1,29.3376,,-22.0207,,Sphere,MTT,HT-29,Human,Colon,96 h,455.55,38.2759
,article,19226599,Metal,Au,,4.1,29.3376,,-22.0207,,Sphere,MTT,HT-29,Human,Colon,96 h,2134.36,12.931
,article,19226599,Metal,Au,,4.1,29.3376,,-22.0207,,Sphere,MTT,HT-29,Human,Colon,96 h,1.4,99.31
,article,19226599,Metal,Au,,4.1,29.3376,,-22.0207,,Sphere,MTT,HT-29,Human,Colon,96 h,5.24,97.2414
,article,19226599,Metal,Au,,4.1,29.3376,,-22.0207,,Sphere,MTT,HT-29,Human,Colon,96 h,12.52,95.6897
,article,19226599,Metal,Au,,4.1,29.3376,,-22.0207,,Sphere,MTT,HT-29,Human,Colon,96 h,48.19,93.6207
,article,19226599,Metal,Au,,4.1,29.3376,,-22.0207,,Sphere,MTT,HT-29,Human,Colon,96 h,97.23,87.4138
,article,19226599,Metal,Au,,4.1,29.3376,,-22.0207,,Sphere,MTT,HT-29,Human,Colon,96 h,196.19,83.7931
,article,19226599,Metal,Au,,4.1,29.3376,,-22.0207,,Sphere,MTT,HT-29,Human,Colon,96 h,384.92,83.7931
,article,19226599,Metal,Au,,4.1,29.3376,,-22.0207,,Sphere,MTT,HT-29,Human,Colon,96 h,755.18,79.1379
,article,19226599,Metal,Au,,4.1,29.3376,,-22.0207,,Sphere,MTT,HT-29,Human,Colon,96 h,1523.8,54.8276
,article,19226599,Metal,Au,,4.1,29.3376,,-22.0207,,Sphere,MTT,HT-29,Human,Colon,96 h,3074.72,27.93
,article,19206269,Metal,Au,,,28,,,,,Micromotion,MDCK-II,Dog,Kidney,48 h,0,96.3
,article,19206269,Metal,Au,,,28,,,,,Micromotion,MDCK-II,Dog,Kidney,48 h,1,68.9
,article,19206269,Metal,Au,,,28,,,,,Micromotion,MDCK-II,Dog,Kidney,48 h,2,77.2
,article,19206269,Metal,Au,,,28,,,,,Micromotion,MDCK-II,Dog,Kidney,48 h,10,93.1
,article,19206269,Metal,Au,,,28,,,,,Micromotion,MDCK-II,Dog,Kidney,48 h,40,69.2
,article,19206269,Metal,Au,,,28,,,,,Micromotion,MDCK-II,Dog,Kidney,48 h,60,86.1
,article,19206269,Metal,Au,,,28,,,,,Micromotion,MDCK-II,Dog,Kidney,48 h,80,77.9
,article,19206269,Metal,Au,,,28,,,,,Micromotion,MDCK-II,Dog,Kidney,48 h,120,76.2
,article,19206269,Metal,Au,,,28,,,,,Micromotion,MDCK-II,Dog,Kidney,48 h,150,72.4
,article,19206269,Metal,Au,,,28,,,,,Micromotion,MDCK-II,Dog,Kidney,48 h,210,75.2
,article,19206269,Metal,Au,,,28,,,,,Micromotion,MDCK-II,Dog,Kidney,48 h,0,90
,article,19206269,Metal,Au,,,28,,,,,Micromotion,MDCK-II,Dog,Kidney,48 h,5,84.2
,article,19206269,Metal,Au,,,28,,,,,Micromotion,MDCK-II,Dog,Kidney,48 h,10,77.2
,article,19206269,Metal,Au,,,28,,,,,Micromotion,MDCK-II,Dog,Kidney,48 h,20,78.7
,article,19206269,Metal,Au,,,28,,,,,Micromotion,MDCK-II,Dog,Kidney,48 h,40,80.1
,article,19206269,Metal,Au,,,28,,,,,Micromotion,MDCK-II,Dog,Kidney,48 h,60,62.1
,article,19206269,Metal,Au,,,28,,,,,Micromotion,MDCK-II,Dog,Kidney,48 h,80,57.8
,article,19206269,Metal,Au,,,28,,,,,Micromotion,MDCK-II,Dog,Kidney,48 h,150,77.3
,article,19206269,Metal,Au,,,28,,,,,Micromotion,MDCK-II,Dog,Kidney,48 h,180,123.2
,article,19206269,Metal,Au,,,28,,,,,Micromotion,MDCK-II,Dog,Kidney,48 h,210,95.2
,article,19206269,Metal,Au,,,28,,,,,MTS,MDCK-II,Dog,Kidney,48 h,,
,article,19206269,Metal,Au,,,28,,,,,MTS,MDCK-II,Dog,Kidney,24 h,0,100.2
,article,19206269,Metal,Au,,,28,,,,,MTS,MDCK-II,Dog,Kidney,24 h,0.3125,96.2
,article,19206269,Metal,Au,,,28,,,,,MTS,MDCK-II,Dog,Kidney,24 h,0.625,92.7
,article,19206269,Metal,Au,,,28,,,,,MTS,MDCK-II,Dog,Kidney,24 h,1.25,90.9
,article,19206269,Metal,Au,,,28,,,,,MTS,MDCK-II,Dog,Kidney,24 h,2.5,92.5
,article,19206269,Metal,Au,,,28,,,,,MTS,MDCK-II,Dog,Kidney,24 h,5,92.7
,article,19206269,Metal,Au,,,28,,,,,MTS,MDCK-II,Dog,Kidney,24 h,7.5,90.1
,article,19206269,Metal,Au,,,28,,,,,MTS,MDCK-II,Dog,Kidney,24 h,10,89.9
,article,19206269,Metal,Au,,,28,,,,,MTS,MDCK-II,Dog,Kidney,24 h,15,102.2
,article,19206269,Metal,Au,,,28,,,,,MTS,MDCK-II,Dog,Kidney,24 h,20,101.8
,article,19206269,Metal,Au,,,28,,,,,MTS,MDCK-II,Dog,Kidney,24 h,25,79.2
,article,19206269,Metal,Au,,,28,,,,,MTS,MDCK-II,Dog,Kidney,24 h,30,89.2
,article,19206269,Metal,Au,,,28,,,,,MTS,MDCK-II,Dog,Kidney,24 h,35,87.9
,article,19206269,Metal,Au,,,28,,,,,Micromotion,MDCK-II,Dog,Kidney,48 h,,
,article,19206269,Metal,Au,,,28,,,,,Micromotion,MDCK-II,Dog,Kidney,24 h,0,103.64
,article,19206269,Metal,Au,,,28,,,,,Micromotion,MDCK-II,Dog,Kidney,24 h,0.3125,82.9
,article,19206269,Metal,Au,,,28,,,,,Micromotion,MDCK-II,Dog,Kidney,24 h,0.625,74.7
,article,19206269,Metal,Au,,,28,,,,,Micromotion,MDCK-II,Dog,Kidney,24 h,1.25,85.1
,article,19206269,Metal,Au,,,28,,,,,Micromotion,MDCK-II,Dog,Kidney,24 h,2.5,63.8
,article,19206269,Metal,Au,,,28,,,,,Micromotion,MDCK-II,Dog,Kidney,24 h,5,49.1
,article,19206269,Metal,Au,,,28,,,,,Micromotion,MDCK-II,Dog,Kidney,24 h,7.5,87.8
,article,19206269,Metal,Au,,,28,,,,,Micromotion,MDCK-II,Dog,Kidney,24 h,10,70.4
,article,19206269,Metal,Au,,,28,,,,,Micromotion,MDCK-II,Dog,Kidney,24 h,15,62.2
,article,19206269,Metal,Au,,,28,,,,,Micromotion,MDCK-II,Dog,Kidney,24 h,20,49.6
,article,19206269,Metal,Au,,,28,,,,,Micromotion,MDCK-II,Dog,Kidney,24 h,25,55.6
,article,19206269,Metal,Au,,,28,,,,,Micromotion,MDCK-II,Dog,Kidney,24 h,30,23.5
,article,19206269,Metal,Au,,,28,,,,,Micromotion,MDCK-II,Dog,Kidney,24 h,35,52.3
,article,19206269,Metal,Au,,,28,,,,,MTS,MDCK-II,Dog,Kidney,48 h,,
,article,19206269,Metal,Au,,,28,,,,,MTS,MDCK-II,Dog,Kidney,24 h,0,100
,article,19206269,Metal,Au,,,28,,,,,MTS,MDCK-II,Dog,Kidney,24 h,1,95.5
,article,19206269,Metal,Au,,,28,,,,,MTS,MDCK-II,Dog,Kidney,24 h,2,92.1
,article,19206269,Metal,Au,,,28,,,,,MTS,MDCK-II,Dog,Kidney,24 h,10,93.6
,article,19206269,Metal,Au,,,28,,,,,MTS,MDCK-II,Dog,Kidney,24 h,60,94.9
,article,19206269,Metal,Au,,,28,,,,,MTS,MDCK-II,Dog,Kidney,24 h,80,95.1
,article,19206269,Metal,Au,,,28,,,,,MTS,MDCK-II,Dog,Kidney,24 h,100,60
,article,19206269,Metal,Au,,,28,,,,,MTS,MDCK-II,Dog,Kidney,24 h,150,58.9
,article,19206269,Metal,Au,,,28,,,,,MTS,MDCK-II,Dog,Kidney,24 h,250,58.1
,article,19206269,Metal,Au,,,28,,,,,Micromotion,MDCK-II,Dog,Kidney,48 h,,
,article,19206269,Metal,Au,,,28,,,,,Micromotion,MDCK-II,Dog,Kidney,24 h,0,50
,article,19206269,Metal,Au,,,28,,,,,Micromotion,MDCK-II,Dog,Kidney,24 h,0.1,78.29
,article,19206269,Metal,Au,,,28,,,,,Micromotion,MDCK-II,Dog,Kidney,24 h,40,93.2
,article,19206269,Metal,Au,,,28,,,,,Micromotion,MDCK-II,Dog,Kidney,24 h,60,81.9
,article,19206269,Metal,Au,,,28,,,,,Micromotion,MDCK-II,Dog,Kidney,24 h,80,94.1
,article,19206269,Metal,Au,,,28,,,,,Micromotion,MDCK-II,Dog,Kidney,24 h,100,49.7
,article,19206269,Metal,Au,,,28,,,,,Micromotion,MDCK-II,Dog,Kidney,24 h,150,40.2
,article,19165783,Oxide,TiO2,,15,,,,,,MTT,UMR 106,Rat,Osteosarcoma,24 h,0,100.71
,article,19165783,Oxide,TiO2,,15,,,,,,MTT,UMR 106,Rat,Osteosarcoma,24 h,10,109.28
,article,19165783,Oxide,TiO2,,15,,,,,,MTT,UMR 106,Rat,Osteosarcoma,24 h,50,111.42
,article,19165783,Oxide,TiO2,,15,,,,,,MTT,UMR 106,Rat,Osteosarcoma,24 h,100,126.42
,article,19165783,Oxide,TiO2,,15,,,,,,MTT,UMR 106,Rat,Osteosarcoma,24 h,150,117.85
,article,19165783,Oxide,TiO2,,15,,,,,,MTT,UMR 106,Rat,Osteosarcoma,24 h,200,154.28
,article,19165783,Oxide,TiO2,,15,,,,,,MTT,UMR 106,Rat,Osteosarcoma,24 h,250,188.57
,article,19165783,Oxide,TiO2,,15,,,,,,MTT,UMR 106,Rat,Osteosarcoma,24 h,300,192.85
,article,19165783,Oxide,TiO2,,15,,,,,,Neutral Red,UMR 106,Rat,Osteosarcoma,24 h,0,100.43
,article,19165783,Oxide,TiO2,,15,,,,,,Neutral Red,UMR 106,Rat,Osteosarcoma,24 h,10,108.26
,article,19165783,Oxide,TiO2,,15,,,,,,Neutral Red,UMR 106,Rat,Osteosarcoma,24 h,50,116.08
,article,19165783,Oxide,TiO2,,15,,,,,,Neutral Red,UMR 106,Rat,Osteosarcoma,24 h,100,112.17
,article,19165783,Oxide,TiO2,,15,,,,,,Neutral Red,UMR 106,Rat,Osteosarcoma,24 h,150,123.91
,article,19165783,Oxide,TiO2,,15,,,,,,Neutral Red,UMR 106,Rat,Osteosarcoma,24 h,200,121.3
,article,19165783,Oxide,TiO2,,15,,,,,,Neutral Red,UMR 106,Rat,Osteosarcoma,24 h,250,123.91
,article,19165783,Oxide,TiO2,,15,,,,,,Neutral Red,UMR 106,Rat,Osteosarcoma,24 h,300,120
,article,19165783,Oxide,TiO2,,15,,,,,,MTT,UMR 106,Rat,Osteosarcoma,24 h,0,98.54
,article,19165783,Oxide,TiO2,,15,,,,,,MTT,UMR 106,Rat,Osteosarcoma,24 h,10,94.16
,article,19165783,Oxide,TiO2,,15,,,,,,MTT,UMR 106,Rat,Osteosarcoma,24 h,50,91.97
,article,19165783,Oxide,TiO2,,15,,,,,,MTT,UMR 106,Rat,Osteosarcoma,24 h,100,78.83
,article,19165783,Oxide,TiO2,,15,,,,,,MTT,UMR 106,Rat,Osteosarcoma,24 h,150,116.05
,article,19165783,Oxide,TiO2,,15,,,,,,MTT,UMR 106,Rat,Osteosarcoma,24 h,200,140.14
,article,19165783,Oxide,TiO2,,15,,,,,,MTT,UMR 106,Rat,Osteosarcoma,24 h,250,238.68
,article,19165783,Oxide,TiO2,,15,,,,,,MTT,UMR 106,Rat,Osteosarcoma,24 h,300,240.8759
,article,19165783,Oxide,TiO2,,15,,,,,,Neutral Red,UMR 106,Rat,Osteosarcoma,24 h,0,98.87
,article,19165783,Oxide,TiO2,,15,,,,,,Neutral Red,UMR 106,Rat,Osteosarcoma,24 h,25,101.4
,article,19165783,Oxide,TiO2,,15,,,,,,Neutral Red,UMR 106,Rat,Osteosarcoma,24 h,50,97.6
,article,19165783,Oxide,TiO2,,15,,,,,,Neutral Red,UMR 106,Rat,Osteosarcoma,24 h,100,105.21
,article,19165783,Oxide,TiO2,,15,,,,,,Neutral Red,UMR 106,Rat,Osteosarcoma,24 h,150,121.69
,article,19165783,Oxide,TiO2,,15,,,,,,Neutral Red,UMR 106,Rat,Osteosarcoma,24 h,200,140.7
,article,19165783,Oxide,TiO2,,15,,,,,,Neutral Red,UMR 106,Rat,Osteosarcoma,24 h,250,149.5775
,article,19165783,Oxide,TiO2,,15,,,,,,Neutral Red,UMR 106,Rat,Osteosarcoma,24 h,300,143.2394
,article,19154577,Oxide,TiO2,,5,,,,114.1261,,MTT,MEF,Mouse,Embryo,24 h,0.1,76.543
,article,19154577,Oxide,TiO2,,5,,,,114.1261,,MTT,MEF,Mouse,Embryo,24 h,1,66.255
,article,19154577,Oxide,TiO2,,5,,,,114.1261,,MTT,MEF,Mouse,Embryo,24 h,10,55.967
,article,19154577,Oxide,TiO2,,5,,,,114.1261,,MTT,MEF,Mouse,Embryo,24 h,30,48.148
,article,19154577,Oxide,TiO2,,5,,,,114.1261,,MTT,MEF,Mouse,Embryo,24 h,60,39.918
,article,24261419,Oxide,ZnO,Hangzhou Wan Jing New Limited,26.21,,,,,Sphere,MTT,Caco-2,Human,Colon,36 h,0,0.9947
