Repository: dydtkddl/nanometaloxide

File: 00datacollection/01s2nano_data.csv (part 57 of 75)
Tags,Source,Info #,Material group,Material type,Manufacturer,Core (or Grain) size (nm),Hydrodynamic size (nm),Size distribution,Surface charge (mV),Surface Area (m^2/g),Shape,Assay method,Cell line (or type),Cell line species,IC origin,Exposure time,Dose (ug/ml),Toxicity value (%)
,article,24261419,Oxide,ZnO,Hangzhou Wan Jing New Limited,26.21,,,,,Sphere,MTT,Caco-2,Human,Colon,36 h,6.25,0.5651
,article,24261419,Oxide,ZnO,Hangzhou Wan Jing New Limited,26.21,,,,,Sphere,MTT,Caco-2,Human,Colon,36 h,12.5,0.5524
,article,24261419,Oxide,ZnO,Hangzhou Wan Jing New Limited,26.21,,,,,Sphere,MTT,Caco-2,Human,Colon,36 h,25,0.436
,article,24261419,Oxide,ZnO,Hangzhou Wan Jing New Limited,26.21,,,,,Sphere,MTT,Caco-2,Human,Colon,36 h,50,0.04021
,article,24261419,Oxide,ZnO,Hangzhou Wan Jing New Limited,26.21,,,,,Sphere,MTT,Caco-2,Human,Colon,36 h,100,0.006349
,article,24261419,Oxide,ZnO,Hangzhou Wan Jing New Limited,26.21,,,,,Sphere,MTT,Caco-2,Human,Colon,24 h,0,0.9969
,article,24261419,Oxide,ZnO,Hangzhou Wan Jing New Limited,26.21,,,,,Sphere,MTT,Caco-2,Human,Colon,24 h,6.25,0.6974
,article,24261419,Oxide,ZnO,Hangzhou Wan Jing New Limited,26.21,,,,,Sphere,MTT,Caco-2,Human,Colon,24 h,12.5,0.5864
,article,24261419,Oxide,ZnO,Hangzhou Wan Jing New Limited,26.21,,,,,Sphere,MTT,Caco-2,Human,Colon,24 h,25,0.488
,article,24261419,Oxide,ZnO,Hangzhou Wan Jing New Limited,26.21,,,,,Sphere,MTT,Caco-2,Human,Colon,24 h,50,0.05236
,article,24261419,Oxide,ZnO,Hangzhou Wan Jing New Limited,26.21,,,,,Sphere,MTT,Caco-2,Human,Colon,24 h,100,0.0356
,article,24261419,Oxide,ZnO,Hangzhou Wan Jing New Limited,26.21,,,,,Sphere,MTT,Caco-2,Human,Colon,12 h,0,0.9969
,article,24261419,Oxide,ZnO,Hangzhou Wan Jing New Limited,26.21,,,,,Sphere,MTT,Caco-2,Human,Colon,12 h,6.25,0.8921
,article,24261419,Oxide,ZnO,Hangzhou Wan Jing New Limited,26.21,,,,,Sphere,MTT,Caco-2,Human,Colon,12 h,12.5,0.777
,article,24261419,Oxide,ZnO,Hangzhou Wan Jing New Limited,26.21,,,,,Sphere,MTT,Caco-2,Human,Colon,12 h,25,0.5675
,article,24261419,Oxide,ZnO,Hangzhou Wan Jing New Limited,26.21,,,,,Sphere,MTT,Caco-2,Human,Colon,12 h,50,0.09424
,article,24261419,Oxide,ZnO,Hangzhou Wan Jing New Limited,26.21,,,,,Sphere,MTT,Caco-2,Human,Colon,12 h,100,0.05236
,article,24261419,Oxide,ZnO,Hangzhou Wan Jing New Limited,26.21,,,,,Sphere,MTT,Caco-2,Human,Colon,36 h,0,0.9947
,article,24261419,Oxide,ZnO,Hangzhou Wan Jing New Limited,26.21,,,,,Sphere,MTT,Caco-2,Human,Colon,36 h,6.25,0.6646
,article,24261419,Oxide,ZnO,Hangzhou Wan Jing New Limited,26.21,,,,,Sphere,MTT,Caco-2,Human,Colon,36 h,12.5,0.6836
,article,24261419,Oxide,ZnO,Hangzhou Wan Jing New Limited,26.21,,,,,Sphere,MTT,Caco-2,Human,Colon,36 h,25,0.563
,article,24261419,Oxide,ZnO,Hangzhou Wan Jing New Limited,26.21,,,,,Sphere,MTT,Caco-2,Human,Colon,36 h,50,0.1333
,article,24261419,Oxide,ZnO,Hangzhou Wan Jing New Limited,26.21,,,,,Sphere,MTT,Caco-2,Human,Colon,36 h,100,0.0127
,article,24261419,Oxide,ZnO,Hangzhou Wan Jing New Limited,26.21,,,,,Sphere,MTT,Caco-2,Human,Colon,24 h,0,0.9969
,article,24261419,Oxide,ZnO,Hangzhou Wan Jing New Limited,26.21,,,,,Sphere,MTT,Caco-2,Human,Colon,24 h,6.25,0.6492
,article,24261419,Oxide,ZnO,Hangzhou Wan Jing New Limited,26.21,,,,,Sphere,MTT,Caco-2,Human,Colon,24 h,12.5,0.555
,article,24261419,Oxide,ZnO,Hangzhou Wan Jing New Limited,26.21,,,,,Sphere,MTT,Caco-2,Human,Colon,24 h,25,0.4084
,article,24261419,Oxide,ZnO,Hangzhou Wan Jing New Limited,26.21,,,,,Sphere,MTT,Caco-2,Human,Colon,24 h,50,0.1654
,article,24261419,Oxide,ZnO,Hangzhou Wan Jing New Limited,26.21,,,,,Sphere,MTT,Caco-2,Human,Colon,24 h,100,0.01047
,article,24261419,Oxide,ZnO,Hangzhou Wan Jing New Limited,26.21,,,,,Sphere,MTT,Caco-2,Human,Colon,12 h,0,0.9969
,article,24261419,Oxide,ZnO,Hangzhou Wan Jing New Limited,26.21,,,,,Sphere,MTT,Caco-2,Human,Colon,12 h,6.25,0.8921
,article,24261419,Oxide,ZnO,Hangzhou Wan Jing New Limited,26.21,,,,,Sphere,MTT,Caco-2,Human,Colon,12 h,12.5,0.823
,article,24261419,Oxide,ZnO,Hangzhou Wan Jing New Limited,26.21,,,,,Sphere,MTT,Caco-2,Human,Colon,12 h,25,0.7435
,article,24261419,Oxide,ZnO,Hangzhou Wan Jing New Limited,26.21,,,,,Sphere,MTT,Caco-2,Human,Colon,12 h,50,0.4168
,article,24261419,Oxide,ZnO,Hangzhou Wan Jing New Limited,26.21,,,,,Sphere,MTT,Caco-2,Human,Colon,12 h,100,0.1508
,article,24261419,Oxide,ZnO,Hangzhou Wan Jing New Limited,26.21,,,,,Sphere,MTT,Caco-2,Human,Colon,36 h,0,0.9947
,article,24261419,Oxide,ZnO,Hangzhou Wan Jing New Limited,26.21,,,,,Sphere,MTT,Caco-2,Human,Colon,36 h,6.25,0.6095
,article,24261419,Oxide,ZnO,Hangzhou Wan Jing New Limited,26.21,,,,,Sphere,MTT,Caco-2,Human,Colon,36 h,12.5,0.5841
,article,24261419,Oxide,ZnO,Hangzhou Wan Jing New Limited,26.21,,,,,Sphere,MTT,Caco-2,Human,Colon,36 h,25,0.3302
,article,24261419,Oxide,ZnO,Hangzhou Wan Jing New Limited,26.21,,,,,Sphere,MTT,Caco-2,Human,Colon,36 h,50,0.0254
,article,24261419,Oxide,ZnO,Hangzhou Wan Jing New Limited,26.21,,,,,Sphere,MTT,Caco-2,Human,Colon,36 h,100,0.004233
,article,24261419,Oxide,ZnO,Hangzhou Wan Jing New Limited,26.21,,,,,Sphere,MTT,Caco-2,Human,Colon,24 h,0,0.9969
,article,24261419,Oxide,ZnO,Hangzhou Wan Jing New Limited,26.21,,,,,Sphere,MTT,Caco-2,Human,Colon,24 h,6.25,0.6806
,article,24261419,Oxide,ZnO,Hangzhou Wan Jing New Limited,26.21,,,,,Sphere,MTT,Caco-2,Human,Colon,24 h,12.5,0.6597
,article,24261419,Oxide,ZnO,Hangzhou Wan Jing New Limited,26.21,,,,,Sphere,MTT,Caco-2,Human,Colon,24 h,25,0.3979
,article,24261419,Oxide,ZnO,Hangzhou Wan Jing New Limited,26.21,,,,,Sphere,MTT,Caco-2,Human,Colon,24 h,50,0.04607
,article,24261419,Oxide,ZnO,Hangzhou Wan Jing New Limited,26.21,,,,,Sphere,MTT,Caco-2,Human,Colon,24 h,100,0.01257
,article,24261419,Oxide,ZnO,Hangzhou Wan Jing New Limited,26.21,,,,,Sphere,MTT,Caco-2,Human,Colon,12 h,0,0.9969
,article,24261419,Oxide,ZnO,Hangzhou Wan Jing New Limited,26.21,,,,,Sphere,MTT,Caco-2,Human,Colon,12 h,6.25,0.9257
,article,24261419,Oxide,ZnO,Hangzhou Wan Jing New Limited,26.21,,,,,Sphere,MTT,Caco-2,Human,Colon,12 h,12.5,0.8885
,article,24261419,Oxide,ZnO,Hangzhou Wan Jing New Limited,26.21,,,,,Sphere,MTT,Caco-2,Human,Colon,12 h,25,0.5319
,article,24261419,Oxide,ZnO,Hangzhou Wan Jing New Limited,26.21,,,,,Sphere,MTT,Caco-2,Human,Colon,12 h,50,0.08377
,article,24261419,Oxide,ZnO,Hangzhou Wan Jing New Limited,26.21,,,,,Sphere,MTT,Caco-2,Human,Colon,12 h,100,0.02723
,article,24090840,Oxide,ZnO,Sigma Aldrich,31.3,163.7,,-26.4,,,Muse cell count and viability assay,Human neonatal foreskin fibroblast cell,Human,Skin,5 h,0,99.386
,article,24090840,Oxide,ZnO,Sigma Aldrich,31.3,163.7,,-26.4,,,Muse cell count and viability assay,Human neonatal foreskin fibroblast cell,Human,Skin,5 h,6.25,98.8018
,article,24090840,Oxide,ZnO,Sigma Aldrich,31.3,163.7,,-26.4,,,Muse cell count and viability assay,Human neonatal foreskin fibroblast cell,Human,Skin,5 h,12.5,99.1833
,article,24090840,Oxide,ZnO,Sigma Aldrich,31.3,163.7,,-26.4,,,Muse cell count and viability assay,Human neonatal foreskin fibroblast cell,Human,Skin,5 h,25,96.2146
,article,24090840,Oxide,ZnO,Sigma Aldrich,31.3,163.7,,-26.4,,,Muse cell count and viability assay,Human neonatal foreskin fibroblast cell,Human,Skin,5 h,50,99.1873
,article,24090840,Oxide,ZnO,Sigma Aldrich,31.3,163.7,,-26.4,,,Muse cell count and viability assay,Human neonatal foreskin fibroblast cell,Human,Skin,5 h,100,82.3924
,article,24090840,Oxide,ZnO,Sigma Aldrich,31.3,163.7,,-26.4,,,Muse cell count and viability assay,Human neonatal foreskin fibroblast cell,Human,Skin,5 h,150,65.7963
,article,24090840,Oxide,ZnO,Sigma Aldrich,31.3,163.7,,-26.4,,,Muse cell count and viability assay,Human neonatal foreskin fibroblast cell,Human,Skin,5 h,200,52.2047
,article,24090840,Oxide,ZnO,Sigma Aldrich,31.3,163.7,,-26.4,,,Muse cell count and viability assay,Human neonatal foreskin fibroblast cell,Human,Skin,5 h,250,42.762
,article,24078789,Oxide,ZnO,Sigma Aldrich,60,329,,-9.3,7.34,,MTT,A549,Human,Lung,24 h,0,100
,article,24078789,Oxide,ZnO,Sigma Aldrich,60,329,,-9.3,7.34,,MTT,A549,Human,Lung,24 h,5,97.2081
,article,24078789,Oxide,ZnO,Sigma Aldrich,60,329,,-9.3,7.34,,MTT,A549,Human,Lung,24 h,10,99.3638
,article,24078789,Oxide,ZnO,Sigma Aldrich,60,329,,-9.3,7.34,,MTT,A549,Human,Lung,24 h,20,79.7573
,article,24078789,Oxide,ZnO,Sigma Aldrich,60,329,,-9.3,7.34,,MTT,A549,Human,Lung,24 h,40,31.6136
,article,24078789,Oxide,ZnO,Sigma Aldrich,60,329,,-9.3,7.34,,MTT,A549,Human,Lung,24 h,80,15.2919
,article,24078789,Oxide,ZnO,Sigma Aldrich,60,320,,-7.5,7.34,,MTT,A549,Human,Lung,24 h,0,100
,article,24078789,Oxide,ZnO,Sigma Aldrich,60,320,,-7.5,7.34,,MTT,A549,Human,Lung,24 h,5,99.0558
,article,24078789,Oxide,ZnO,Sigma Aldrich,60,320,,-7.5,7.34,,MTT,A549,Human,Lung,24 h,10,91.6649
,article,24078789,Oxide,ZnO,Sigma Aldrich,60,320,,-7.5,7.34,,MTT,A549,Human,Lung,24 h,20,38.9018
,article,24078789,Oxide,ZnO,Sigma Aldrich,60,320,,-7.5,7.34,,MTT,A549,Human,Lung,24 h,40,23.9147
,article,24078789,Oxide,ZnO,Sigma Aldrich,60,320,,-7.5,7.34,,MTT,A549,Human,Lung,24 h,80,10.8779
,article,24078789,Oxide,ZnO,Sigma Aldrich,60,936,,-2.4,7.34,,MTT,A549,Human,Lung,24 h,0,100
,article,24078789,Oxide,ZnO,Sigma Aldrich,60,936,,-2.4,7.34,,MTT,A549,Human,Lung,24 h,5,97.6187
,article,24078789,Oxide,ZnO,Sigma Aldrich,60,936,,-2.4,7.34,,MTT,A549,Human,Lung,24 h,10,81.297
,article,24078789,Oxide,ZnO,Sigma Aldrich,60,936,,-2.4,7.34,,MTT,A549,Human,Lung,24 h,20,23.4014
,article,24078789,Oxide,ZnO,Sigma Aldrich,60,936,,-2.4,7.34,,MTT,A549,Human,Lung,24 h,40,9.8514
,article,24078789,Oxide,ZnO,Sigma Aldrich,60,936,,-2.4,7.34,,MTT,A549,Human,Lung,24 h,80,10.9805
,article,23997968,Oxide,ZnO,Defence Research and Development Establishment,50.24,93.6,,-17.81,,,MTT,L-132,Human,Cervix,24 h,0,100
,article,23997968,Oxide,ZnO,Defence Research and Development Establishment,50.24,93.6,,-17.81,,,MTT,L-132,Human,Cervix,24 h,5,94.6827
,article,23997968,Oxide,ZnO,Defence Research and Development Establishment,50.24,93.6,,-17.81,,,MTT,L-132,Human,Cervix,24 h,25,54.6312
,article,23997968,Oxide,ZnO,Defence Research and Development Establishment,50.24,93.6,,-17.81,,,MTT,L-132,Human,Cervix,24 h,50,26.9297
,article,23997968,Oxide,ZnO,Defence Research and Development Establishment,50.24,93.6,,-17.81,,,MTT,L-132,Human,Cervix,24 h,100,24.0137
,article,23997113,Oxide,ZnO,Micronisers Pty. Ltd.,25,1330,,,0.8,,MTS,THP-1 (Differentiated),Human,Blood,24 h,10,101
,article,23997113,Oxide,ZnO,Micronisers Pty. Ltd.,25,1330,,,0.8,,MTS,THP-1 (Differentiated),Human,Blood,24 h,50,97
,article,23997113,Oxide,ZnO,Micronisers Pty. Ltd.,25,1330,,,0.8,,MTS,THP-1 (Differentiated),Human,Blood,24 h,100,89
,article,23997113,Oxide,ZnO,Micronisers Pty. Ltd.,25,1330,,,0.8,,MTS,THP-1,Human,Blood,24 h,10,103
,article,23997113,Oxide,ZnO,Micronisers Pty. Ltd.,25,1330,,,0.8,,MTS,THP-1,Human,Blood,24 h,50,99
,article,23997113,Oxide,ZnO,Micronisers Pty. Ltd.,25,1330,,,0.8,,MTS,THP-1,Human,Blood,24 h,100,91
,article,23997113,Oxide,ZnO,Micronisers Pty. Ltd.,25,1330,,,0.8,,MTS,THP-1 (Differentiated),Human,Blood,24 h,10,99
,article,23997113,Oxide,ZnO,Micronisers Pty. Ltd.,25,1330,,,0.8,,MTS,THP-1 (Differentiated),Human,Blood,24 h,50,94
,article,23997113,Oxide,ZnO,Micronisers Pty. Ltd.,25,1330,,,0.8,,MTS,THP-1 (Differentiated),Human,Blood,24 h,100,90
,article,23997113,Oxide,ZnO,Micronisers Pty. Ltd.,25,1330,,,0.8,,MTS,THP-1,Human,Blood,24 h,10,100
,article,23997113,Oxide,ZnO,Micronisers Pty. Ltd.,25,1330,,,0.8,,MTS,THP-1,Human,Blood,24 h,50,96
,article,23997113,Oxide,ZnO,Micronisers Pty. Ltd.,25,1330,,,0.8,,MTS,THP-1,Human,Blood,24 h,100,92
,article,23997113,Oxide,ZnO,Micronisers Pty. Ltd.,,75,,,14.27,,MTS,THP-1 (Differentiated),Human,Blood,24 h,1,98.5383
,article,23997113,Oxide,ZnO,Micronisers Pty. Ltd.,,75,,,14.27,,MTS,THP-1 (Differentiated),Human,Blood,24 h,10,93.6887
,article,23997113,Oxide,ZnO,Micronisers Pty. Ltd.,,75,,,14.27,,MTS,THP-1 (Differentiated),Human,Blood,24 h,25,96.5778
,article,23997113,Oxide,ZnO,Micronisers Pty. Ltd.,,75,,,14.27,,MTS,THP-1 (Differentiated),Human,Blood,24 h,50,78.2803
,article,23997113,Oxide,ZnO,Micronisers Pty. Ltd.,,75,,,14.27,,MTS,THP-1 (Differentiated),Human,Blood,24 h,75,60.1032
,article,23997113,Oxide,ZnO,Micronisers Pty. Ltd.,,75,,,14.27,,MTS,THP-1 (Differentiated),Human,Blood,24 h,100,38.9338
,article,23997113,Oxide,ZnO,Micronisers Pty. Ltd.,,75,,,14.27,,MTS,THP-1,Human,Blood,24 h,1,99.3103
,article,23997113,Oxide,ZnO,Micronisers Pty. Ltd.,,75,,,14.27,,MTS,THP-1,Human,Blood,24 h,10,99.1034
,article,23997113,Oxide,ZnO,Micronisers Pty. Ltd.,,75,,,14.27,,MTS,THP-1,Human,Blood,24 h,25,98.8276
,article,23997113,Oxide,ZnO,Micronisers Pty. Ltd.,,75,,,14.27,,MTS,THP-1,Human,Blood,24 h,50,93.7241
,article,23997113,Oxide,ZnO,Micronisers Pty. Ltd.,,75,,,14.27,,MTS,THP-1,Human,Blood,24 h,75,80.7586
,article,23997113,Oxide,ZnO,Micronisers Pty. Ltd.,,75,,,14.27,,MTS,THP-1,Human,Blood,24 h,100,64
,article,23997113,Oxide,ZnO,Micronisers Pty. Ltd.,25,1330,,,0.8,,MTS,THP-1 (Differentiated),Human,Blood,24 h,1,84.2648
,article,23997113,Oxide,ZnO,Micronisers Pty. Ltd.,25,1330,,,0.8,,MTS,THP-1 (Differentiated),Human,Blood,24 h,10,103.3878
,article,23997113,Oxide,ZnO,Micronisers Pty. Ltd.,25,1330,,,0.8,,MTS,THP-1 (Differentiated),Human,Blood,24 h,25,91.8831
,article,23997113,Oxide,ZnO,Micronisers Pty. Ltd.,25,1330,,,0.8,,MTS,THP-1 (Differentiated),Human,Blood,24 h,50,71.1952
,article,23997113,Oxide,ZnO,Micronisers Pty. Ltd.,25,1330,,,0.8,,MTS,THP-1 (Differentiated),Human,Blood,24 h,75,55.0989
,article,23997113,Oxide,ZnO,Micronisers Pty. Ltd.,25,1330,,,0.8,,MTS,THP-1 (Differentiated),Human,Blood,24 h,100,47.3603
,article,23997113,Oxide,ZnO,Micronisers Pty. Ltd.,25,1330,,,0.8,,MTS,THP-1,Human,Blood,24 h,1,93.3793
,article,23997113,Oxide,ZnO,Micronisers Pty. Ltd.,25,1330,,,0.8,,MTS,THP-1,Human,Blood,24 h,10,98.1379
,article,23997113,Oxide,ZnO,Micronisers Pty. Ltd.,25,1330,,,0.8,,MTS,THP-1,Human,Blood,24 h,25,98.4138
,article,23997113,Oxide,ZnO,Micronisers Pty. Ltd.,25,1330,,,0.8,,MTS,THP-1,Human,Blood,24 h,50,100.8966
,article,23997113,Oxide,ZnO,Micronisers Pty. Ltd.,25,1330,,,0.8,,MTS,THP-1,Human,Blood,24 h,75,94.2069
,article,23997113,Oxide,ZnO,Micronisers Pty. Ltd.,25,1330,,,0.8,,MTS,THP-1,Human,Blood,24 h,100,87.2069
,article,23997113,Oxide,ZnO,Micronisers Pty. Ltd.,,75,,,14.27,,MTS,THP-1 (Differentiated),Human,Blood,24 h,1,100.2923
,article,23997113,Oxide,ZnO,Micronisers Pty. Ltd.,,75,,,14.27,,MTS,THP-1 (Differentiated),Human,Blood,24 h,10,97.1969
,article,23997113,Oxide,ZnO,Micronisers Pty. Ltd.,,75,,,14.27,,MTS,THP-1 (Differentiated),Human,Blood,24 h,25,70.9888
,article,23997113,Oxide,ZnO,Micronisers Pty. Ltd.,,75,,,14.27,,MTS,THP-1 (Differentiated),Human,Blood,24 h,50,22.012
,article,23997113,Oxide,ZnO,Micronisers Pty. Ltd.,,75,,,14.27,,MTS,THP-1 (Differentiated),Human,Blood,24 h,75,14.6518
,article,23997113,Oxide,ZnO,Micronisers Pty. Ltd.,,75,,,14.27,,MTS,THP-1 (Differentiated),Human,Blood,24 h,100,12.313
,article,23997113,Oxide,ZnO,Micronisers Pty. Ltd.,,75,,,14.27,,MTS,THP-1,Human,Blood,24 h,1,104.069
,article,23997113,Oxide,ZnO,Micronisers Pty. Ltd.,,75,,,14.27,,MTS,THP-1,Human,Blood,24 h,10,101.6552
,article,23997113,Oxide,ZnO,Micronisers Pty. Ltd.,,75,,,14.27,,MTS,THP-1,Human,Blood,24 h,25,101.7931
,article,23997113,Oxide,ZnO,Micronisers Pty. Ltd.,,75,,,14.27,,MTS,THP-1,Human,Blood,24 h,50,33.931
,article,23997113,Oxide,ZnO,Micronisers Pty. Ltd.,,75,,,14.27,,MTS,THP-1,Human,Blood,24 h,75,17.0345
,article,23997113,Oxide,ZnO,Micronisers Pty. Ltd.,,75,,,14.27,,MTS,THP-1,Human,Blood,24 h,100,14
,article,23997113,Oxide,ZnO,Micronisers Pty. Ltd.,25,1330,,,0.8,,MTS,THP-1 (Differentiated),Human,Blood,24 h,1,99.9828
,article,23997113,Oxide,ZnO,Micronisers Pty. Ltd.,25,1330,,,0.8,,MTS,THP-1 (Differentiated),Human,Blood,24 h,10,96.7842
,article,23997113,Oxide,ZnO,Micronisers Pty. Ltd.,25,1330,,,0.8,,MTS,THP-1 (Differentiated),Human,Blood,24 h,25,93.3276
,article,23997113,Oxide,ZnO,Micronisers Pty. Ltd.,25,1330,,,0.8,,MTS,THP-1 (Differentiated),Human,Blood,24 h,50,48.908
,article,23997113,Oxide,ZnO,Micronisers Pty. Ltd.,25,1330,,,0.8,,MTS,THP-1 (Differentiated),Human,Blood,24 h,75,30.3353
,article,23997113,Oxide,ZnO,Micronisers Pty. Ltd.,25,1330,,,0.8,,MTS,THP-1 (Differentiated),Human,Blood,24 h,100,20.1204
,article,23997113,Oxide,ZnO,Micronisers Pty. Ltd.,25,1330,,,0.8,,MTS,THP-1,Human,Blood,24 h,1,98.069
,article,23997113,Oxide,ZnO,Micronisers Pty. Ltd.,25,1330,,,0.8,,MTS,THP-1,Human,Blood,24 h,10,94.1379
,article,23997113,Oxide,ZnO,Micronisers Pty. Ltd.,25,1330,,,0.8,,MTS,THP-1,Human,Blood,24 h,25,95.5172
,article,23997113,Oxide,ZnO,Micronisers Pty. Ltd.,25,1330,,,0.8,,MTS,THP-1,Human,Blood,24 h,50,79.3103
,article,23997113,Oxide,ZnO,Micronisers Pty. Ltd.,25,1330,,,0.8,,MTS,THP-1,Human,Blood,24 h,75,51.6552
,article,23997113,Oxide,ZnO,Micronisers Pty. Ltd.,25,1330,,,0.8,,MTS,THP-1,Human,Blood,24 h,100,31.4483
,article,23997113,Oxide,ZnO,Micronisers Pty. Ltd.,,75,,,14.27,,MTS,THP-1 (Differentiated),Human,Blood,24 h,1,99.4669
,article,23997113,Oxide,ZnO,Micronisers Pty. Ltd.,,75,,,14.27,,MTS,THP-1 (Differentiated),Human,Blood,24 h,10,87.6354
,article,23997113,Oxide,ZnO,Micronisers Pty. Ltd.,,75,,,14.27,,MTS,THP-1 (Differentiated),Human,Blood,24 h,25,30.9544
,article,23997113,Oxide,ZnO,Micronisers Pty. Ltd.,,75,,,14.27,,MTS,THP-1 (Differentiated),Human,Blood,24 h,50,11.4875
,article,23997113,Oxide,ZnO,Micronisers Pty. Ltd.,,75,,,14.27,,MTS,THP-1 (Differentiated),Human,Blood,24 h,75,7.4291
,article,23997113,Oxide,ZnO,Micronisers Pty. Ltd.,,75,,,14.27,,MTS,THP-1 (Differentiated),Human,Blood,24 h,100,5.6406
,article,23997113,Oxide,ZnO,Micronisers Pty. Ltd.,,75,,,14.27,,MTS,THP-1,Human,Blood,24 h,1,99.7241
,article,23997113,Oxide,ZnO,Micronisers Pty. Ltd.,,75,,,14.27,,MTS,THP-1,Human,Blood,24 h,10,103.9655
,article,23997113,Oxide,ZnO,Micronisers Pty. Ltd.,,75,,,14.27,,MTS,THP-1,Human,Blood,24 h,25,43.3793
,article,23997113,Oxide,ZnO,Micronisers Pty. Ltd.,,75,,,14.27,,MTS,THP-1,Human,Blood,24 h,50,11.5172
,article,23997113,Oxide,ZnO,Micronisers Pty. Ltd.,,75,,,14.27,,MTS,THP-1,Human,Blood,24 h,75,7.4483
,article,23997113,Oxide,ZnO,Micronisers Pty. Ltd.,,75,,,14.27,,MTS,THP-1,Human,Blood,24 h,100,5.2414
,article,23997113,Oxide,ZnO,Micronisers Pty. Ltd.,25,1330,,,0.8,,MTS,THP-1 (Differentiated),Human,Blood,24 h,1,101.7369
,article,23997113,Oxide,ZnO,Micronisers Pty. Ltd.,25,1330,,,0.8,,MTS,THP-1 (Differentiated),Human,Blood,24 h,10,98.4351
,article,23997113,Oxide,ZnO,Micronisers Pty. Ltd.,25,1330,,,0.8,,MTS,THP-1 (Differentiated),Human,Blood,24 h,25,84.54
,article,23997113,Oxide,ZnO,Micronisers Pty. Ltd.,25,1330,,,0.8,,MTS,THP-1 (Differentiated),Human,Blood,24 h,50,37.902
,article,23997113,Oxide,ZnO,Micronisers Pty. Ltd.,25,1330,,,0.8,,MTS,THP-1 (Differentiated),Human,Blood,24 h,75,23.9381
,article,23997113,Oxide,ZnO,Micronisers Pty. Ltd.,25,1330,,,0.8,,MTS,THP-1 (Differentiated),Human,Blood,24 h,100,17.4033
,article,23997113,Oxide,ZnO,Micronisers Pty. Ltd.,25,1330,,,0.8,,MTS,THP-1,Human,Blood,24 h,1,98.1724
,article,23997113,Oxide,ZnO,Micronisers Pty. Ltd.,25,1330,,,0.8,,MTS,THP-1,Human,Blood,24 h,10,100.5517
,article,23997113,Oxide,ZnO,Micronisers Pty. Ltd.,25,1330,,,0.8,,MTS,THP-1,Human,Blood,24 h,25,99.6207
,article,23997113,Oxide,ZnO,Micronisers Pty. Ltd.,25,1330,,,0.8,,MTS,THP-1,Human,Blood,24 h,50,59.4828
,article,23997113,Oxide,ZnO,Micronisers Pty. Ltd.,25,1330,,,0.8,,MTS,THP-1,Human,Blood,24 h,75,26.5862
,article,23997113,Oxide,ZnO,Micronisers Pty. Ltd.,25,1330,,,0.8,,MTS,THP-1,Human,Blood,24 h,100,18.7241
,article,23900646,Oxide,ZnO,Sigma Aldrich,50,,,,,,MTT,MC3T3-E1,Mouse,Bone,48 h,0,100.1214
,article,23900646,Oxide,ZnO,Sigma Aldrich,50,,,,,,MTT,MC3T3-E1,Mouse,Bone,48 h,0.01,122.674
,article,23900646,Oxide,ZnO,Sigma Aldrich,50,,,,,,MTT,MC3T3-E1,Mouse,Bone,48 h,0.1,113.2524
,article,23900646,Oxide,ZnO,Sigma Aldrich,50,,,,,,MTT,MC3T3-E1,Mouse,Bone,48 h,1,108.883
,article,23900646,Oxide,ZnO,Sigma Aldrich,50,,,,,,MTT,MC3T3-E1,Mouse,Bone,48 h,10,97.4132
,article,23900646,Oxide,ZnO,Sigma Aldrich,50,,,,,,MTT,MC3T3-E1,Mouse,Bone,48 h,25,93.59
,article,23900646,Oxide,ZnO,Sigma Aldrich,50,,,,,,MTT,MC3T3-E1,Mouse,Bone,48 h,50,20.7662
,article,23755271,Oxide,ZnO,NanoAmor,20,675,,,50,,WST,RAW 264.7,Mouse,Macrophage,4 h,1,86.3977
,article,23755271,Oxide,ZnO,NanoAmor,20,675,,,50,,WST,RAW 264.7,Mouse,Macrophage,4 h,5,60.1415
,article,23755271,Oxide,ZnO,NanoAmor,20,675,,,50,,WST,RAW 264.7,Mouse,Macrophage,4 h,10,46.5924
,article,23755271,Oxide,ZnO,NanoAmor,20,675,,,50,,WST,RAW 264.7,Mouse,Macrophage,4 h,40,27.7919
,article,23755271,Oxide,ZnO,NanoAmor,20,675,,,50,,WST,RAW 264.7,Mouse,Macrophage,4 h,80,29.6497
,article,23755271,Oxide,ZnO,NanoAmor,20,675,,,50,,WST,RAW 264.7,Mouse,Macrophage,4 h,1,106.7091
,article,23755271,Oxide,ZnO,NanoAmor,20,675,,,50,,WST,RAW 264.7,Mouse,Macrophage,4 h,5,77.3815
,article,23755271,Oxide,ZnO,NanoAmor,20,675,,,50,,WST,RAW 264.7,Mouse,Macrophage,4 h,10,56.1783
,article,23755271,Oxide,ZnO,NanoAmor,20,675,,,50,,WST,RAW 264.7,Mouse,Macrophage,4 h,40,27.5442
,article,23755271,Oxide,ZnO,NanoAmor,20,675,,,50,,WST,RAW 264.7,Mouse,Macrophage,4 h,80,19.6178
,article,23755271,Oxide,ZnO,NanoAmor,20,675,,,50,,WST,RAW 264.7,Mouse,Macrophage,4 h,1,99.5754
,article,23755271,Oxide,ZnO,NanoAmor,20,675,,,50,,WST,RAW 264.7,Mouse,Macrophage,4 h,5,51.1253
,article,23755271,Oxide,ZnO,NanoAmor,20,675,,,50,,WST,RAW 264.7,Mouse,Macrophage,4 h,10,41.7127
,article,23755271,Oxide,ZnO,NanoAmor,20,675,,,50,,WST,RAW 264.7,Mouse,Macrophage,4 h,40,38.3439
,article,23755271,Oxide,ZnO,NanoAmor,20,675,,,50,,WST,RAW 264.7,Mouse,Macrophage,4 h,80,38.3439
,article,23755271,Oxide,ZnO,NanoAmor,20,675,,,50,,WST,RAW 264.7,Mouse,Macrophage,4 h,1,103.6872
,article,23755271,Oxide,ZnO,NanoAmor,20,675,,,50,,WST,RAW 264.7,Mouse,Macrophage,4 h,5,53.5032
,article,23755271,Oxide,ZnO,NanoAmor,20,675,,,50,,WST,RAW 264.7,Mouse,Macrophage,4 h,10,45.874
,article,23755271,Oxide,ZnO,NanoAmor,20,675,,,50,,WST,RAW 264.7,Mouse,Macrophage,4 h,40,35.9165
,article,23755271,Oxide,ZnO,NanoAmor,20,675,,,50,,WST,RAW 264.7,Mouse,Macrophage,4 h,80,29.6745
,article,23535050,Oxide,ZnO,,100,273.4,,-11.7,20,,Neutral Red,SH-SY5Y,Human,Bone,48 h,0,100.2654
,article,23535050,Oxide,ZnO,,100,273.4,,-11.7,20,,Neutral Red,SH-SY5Y,Human,Bone,48 h,10,96.4053
,article,23535050,Oxide,ZnO,,100,273.4,,-11.7,20,,Neutral Red,SH-SY5Y,Human,Bone,48 h,15,100.5549
,article,23535050,Oxide,ZnO,,100,273.4,,-11.7,20,,Neutral Red,SH-SY5Y,Human,Bone,48 h,20,82.0748
,article,23535050,Oxide,ZnO,,100,273.4,,-11.7,20,,Neutral Red,SH-SY5Y,Human,Bone,48 h,25,63.3293
,article,23535050,Oxide,ZnO,,100,273.4,,-11.7,20,,Neutral Red,SH-SY5Y,Human,Bone,48 h,30,60.0724
,article,23535050,Oxide,ZnO,,100,273.4,,-11.7,20,,Neutral Red,SH-SY5Y,Human,Bone,48 h,35,59.6381
,article,23535050,Oxide,ZnO,,100,273.4,,-11.7,20,,Neutral Red,SH-SY5Y,Human,Bone,48 h,40,63.9807
,article,23535050,Oxide,ZnO,,100,273.4,,-11.7,20,,Neutral Red,SH-SY5Y,Human,Bone,48 h,80,55.6333
,article,23535050,Oxide,ZnO,,100,273.4,,-11.7,20,,Neutral Red,SH-SY5Y,Human,Bone,24 h,0,100.4584
,article,23535050,Oxide,ZnO,,100,273.4,,-11.7,20,,Neutral Red,SH-SY5Y,Human,Bone,24 h,10,105.4524
,article,23535050,Oxide,ZnO,,100,273.4,,-11.7,20,,Neutral Red,SH-SY5Y,Human,Bone,24 h,15,100.6755
,article,23535050,Oxide,ZnO,,100,273.4,,-11.7,20,,Neutral Red,SH-SY5Y,Human,Bone,24 h,20,93.2207
,article,23535050,Oxide,ZnO,,100,273.4,,-11.7,20,,Neutral Red,SH-SY5Y,Human,Bone,24 h,25,75.8987
,article,23535050,Oxide,ZnO,,100,273.4,,-11.7,20,,Neutral Red,SH-SY5Y,Human,Bone,24 h,30,71.2666
,article,23535050,Oxide,ZnO,,100,273.4,,-11.7,20,,Neutral Red,SH-SY5Y,Human,Bone,24 h,35,69.5296
,article,23535050,Oxide,ZnO,,100,273.4,,-11.7,20,,Neutral Red,SH-SY5Y,Human,Bone,24 h,40,69.9156
,article,23535050,Oxide,ZnO,,100,273.4,,-11.7,20,,Neutral Red,SH-SY5Y,Human,Bone,24 h,80,49.9397
,article,23535050,Oxide,ZnO,,100,273.4,,-11.7,20,,Neutral Red,SH-SY5Y,Human,Bone,6 h,0,100.6514
,article,23535050,Oxide,ZnO,,100,273.4,,-11.7,20,,Neutral Red,SH-SY5Y,Human,Bone,6 h,10,104.994
,article,23535050,Oxide,ZnO,,100,273.4,,-11.7,20,,Neutral Red,SH-SY5Y,Human,Bone,6 h,15,101.0374
,article,23535050,Oxide,ZnO,,100,273.4,,-11.7,20,,Neutral Red,SH-SY5Y,Human,Bone,6 h,20,105.38
,article,23535050,Oxide,ZnO,,100,273.4,,-11.7,20,,Neutral Red,SH-SY5Y,Human,Bone,6 h,25,76.6224
,article,23535050,Oxide,ZnO,,100,273.4,,-11.7,20,,Neutral Red,SH-SY5Y,Human,Bone,6 h,30,59.8311
,article,23535050,Oxide,ZnO,,100,273.4,,-11.7,20,,Neutral Red,SH-SY5Y,Human,Bone,6 h,35,55.9711
,article,23535050,Oxide,ZnO,,100,273.4,,-11.7,20,,Neutral Red,SH-SY5Y,Human,Bone,6 h,40,53.6309
,article,23535050,Oxide,ZnO,,100,273.4,,-11.7,20,,Neutral Red,SH-SY5Y,Human,Bone,6 h,80,60.2171
,article,23535050,Oxide,ZnO,,100,273.4,,-11.7,20,,Neutral Red,SH-SY5Y,Human,Bone,3 h,0,100.5066
,article,23535050,Oxide,ZnO,,100,273.4,,-11.7,20,,Neutral Red,SH-SY5Y,Human,Bone,3 h,10,101.9783
,article,23535050,Oxide,ZnO,,100,273.4,,-11.7,20,,Neutral Red,SH-SY5Y,Human,Bone,3 h,15,92.5694
,article,23535050,Oxide,ZnO,,100,273.4,,-11.7,20,,Neutral Red,SH-SY5Y,Human,Bone,3 h,20,86.4897
,article,23535050,Oxide,ZnO,,100,273.4,,-11.7,20,,Neutral Red,SH-SY5Y,Human,Bone,3 h,25,64.994
,article,23535050,Oxide,ZnO,,100,273.4,,-11.7,20,,Neutral Red,SH-SY5Y,Human,Bone,3 h,30,57.0808
,article,23535050,Oxide,ZnO,,100,273.4,,-11.7,20,,Neutral Red,SH-SY5Y,Human,Bone,3 h,35,57.0326
,article,23535050,Oxide,ZnO,,100,273.4,,-11.7,20,,Neutral Red,SH-SY5Y,Human,Bone,3 h,40,50.2292
,article,23535050,Oxide,ZnO,,100,273.4,,-11.7,20,,Neutral Red,SH-SY5Y,Human,Bone,3 h,80,61.7732
,article,23535050,Oxide,ZnO,,100,273.4,,-11.7,20,,MTT,SH-SY5Y,Human,Bone,48 h,0,100.1351
,article,23535050,Oxide,ZnO,,100,273.4,,-11.7,20,,MTT,SH-SY5Y,Human,Bone,48 h,10,77.2072
,article,23535050,Oxide,ZnO,,100,273.4,,-11.7,20,,MTT,SH-SY5Y,Human,Bone,48 h,15,71.6667
,article,23535050,Oxide,ZnO,,100,273.4,,-11.7,20,,MTT,SH-SY5Y,Human,Bone,48 h,20,55.8446
,article,23535050,Oxide,ZnO,,100,273.4,,-11.7,20,,MTT,SH-SY5Y,Human,Bone,48 h,25,9.8311
,article,23535050,Oxide,ZnO,,100,273.4,,-11.7,20,,MTT,SH-SY5Y,Human,Bone,48 h,30,8.5811
,article,23535050,Oxide,ZnO,,100,273.4,,-11.7,20,,MTT,SH-SY5Y,Human,Bone,48 h,35,7.2973
,article,23535050,Oxide,ZnO,,100,273.4,,-11.7,20,,MTT,SH-SY5Y,Human,Bone,48 h,40,7.0721
,article,23535050,Oxide,ZnO,,100,273.4,,-11.7,20,,MTT,SH-SY5Y,Human,Bone,24 h,0,100.1126
,article,23535050,Oxide,ZnO,,100,273.4,,-11.7,20,,MTT,SH-SY5Y,Human,Bone,24 h,10,79.8649
,article,23535050,Oxide,ZnO,,100,273.4,,-11.7,20,,MTT,SH-SY5Y,Human,Bone,24 h,15,80.4054
,article,23535050,Oxide,ZnO,,100,273.4,,-11.7,20,,MTT,SH-SY5Y,Human,Bone,24 h,20,73.0405
,article,23535050,Oxide,ZnO,,100,273.4,,-11.7,20,,MTT,SH-SY5Y,Human,Bone,24 h,25,15.1351
,article,23535050,Oxide,ZnO,,100,273.4,,-11.7,20,,MTT,SH-SY5Y,Human,Bone,24 h,30,11.7568
,article,23535050,Oxide,ZnO,,100,273.4,,-11.7,20,,MTT,SH-SY5Y,Human,Bone,24 h,35,9.7973
,article,23535050,Oxide,ZnO,,100,273.4,,-11.7,20,,MTT,SH-SY5Y,Human,Bone,24 h,40,8.8514
,article,23535050,Oxide,ZnO,,100,273.4,,-11.7,20,,MTT,SH-SY5Y,Human,Bone,24 h,80,-3.8739
,article,23535050,Oxide,ZnO,,100,273.4,,-11.7,20,,MTT,SH-SY5Y,Human,Bone,6 h,0,100.2027
,article,23535050,Oxide,ZnO,,100,273.4,,-11.7,20,,MTT,SH-SY5Y,Human,Bone,6 h,10,95.6081
,article,23535050,Oxide,ZnO,,100,273.4,,-11.7,20,,MTT,SH-SY5Y,Human,Bone,6 h,15,86.2162
,article,23535050,Oxide,ZnO,,100,273.4,,-11.7,20,,MTT,SH-SY5Y,Human,Bone,6 h,20,81.0811
,article,23535050,Oxide,ZnO,,100,273.4,,-11.7,20,,MTT,SH-SY5Y,Human,Bone,6 h,25,72.3649
,article,23535050,Oxide,ZnO,,100,273.4,,-11.7,20,,MTT,SH-SY5Y,Human,Bone,6 h,30,68.0405
,article,23535050,Oxide,ZnO,,100,273.4,,-11.7,20,,MTT,SH-SY5Y,Human,Bone,6 h,35,60.7432
,article,23535050,Oxide,ZnO,,100,273.4,,-11.7,20,,MTT,SH-SY5Y,Human,Bone,6 h,40,56.6892
,article,23535050,Oxide,ZnO,,100,273.4,,-11.7,20,,MTT,SH-SY5Y,Human,Bone,6 h,80,30
,article,23535050,Oxide,ZnO,,100,273.4,,-11.7,20,,MTT,SH-SY5Y,Human,Bone,3 h,0,100.2703
,article,23535050,Oxide,ZnO,,100,273.4,,-11.7,20,,MTT,SH-SY5Y,Human,Bone,3 h,10,97.3649
,article,23535050,Oxide,ZnO,,100,273.4,,-11.7,20,,MTT,SH-SY5Y,Human,Bone,3 h,15,90.8784
,article,23535050,Oxide,ZnO,,100,273.4,,-11.7,20,,MTT,SH-SY5Y,Human,Bone,3 h,20,89.6622
,article,23535050,Oxide,ZnO,,100,273.4,,-11.7,20,,MTT,SH-SY5Y,Human,Bone,3 h,25,76.8018
,article,23535050,Oxide,ZnO,,100,273.4,,-11.7,20,,MTT,SH-SY5Y,Human,Bone,3 h,30,71.036
,article,23535050,Oxide,ZnO,,100,273.4,,-11.7,20,,MTT,SH-SY5Y,Human,Bone,3 h,35,64.6396
,article,23535050,Oxide,ZnO,,100,273.4,,-11.7,20,,MTT,SH-SY5Y,Human,Bone,3 h,40,61.6667
,article,23535050,Oxide,ZnO,,100,273.4,,-11.7,20,,MTT,SH-SY5Y,Human,Bone,3 h,80,48.2432
,article,23493450,Oxide,ZnO,Sigma Aldrich,17,263,,-14,,,MTT,A375,Human,Skin,48 h,0,100.2715
,article,23493450,Oxide,ZnO,Sigma Aldrich,17,263,,-14,,,MTT,A375,Human,Skin,48 h,5,91.3541
,article,23493450,Oxide,ZnO,Sigma Aldrich,17,263,,-14,,,MTT,A375,Human,Skin,48 h,10,58.0066
,article,23493450,Oxide,ZnO,Sigma Aldrich,17,263,,-14,,,MTT,A375,Human,Skin,48 h,20,27.8343
,article,23493450,Oxide,ZnO,Sigma Aldrich,17,263,,-14,,,MTT,A375,Human,Skin,24 h,0,100.2715
,article,23493450,Oxide,ZnO,Sigma Aldrich,17,263,,-14,,,MTT,A375,Human,Skin,24 h,5,95.1612
,article,23493450,Oxide,ZnO,Sigma Aldrich,17,263,,-14,,,MTT,A375,Human,Skin,24 h,10,76.963
,article,23493450,Oxide,ZnO,Sigma Aldrich,17,263,,-14,,,MTT,A375,Human,Skin,24 h,20,46.0641
,article,23232460,Oxide,ZnO,Jiangsu Changtai Nanometer Material Co. Ltd,60,,,,,,MTT,RGC-5,Rat,Retina,72 h,0.63,82.7907
,article,23232460,Oxide,ZnO,Jiangsu Changtai Nanometer Material Co. Ltd,60,,,,,,MTT,RGC-5,Rat,Retina,72 h,1.25,72.1343
,article,23232460,Oxide,ZnO,Jiangsu Changtai Nanometer Material Co. Ltd,60,,,,,,MTT,RGC-5,Rat,Retina,72 h,2.5,47.3299
,article,23232460,Oxide,ZnO,Jiangsu Changtai Nanometer Material Co. Ltd,60,,,,,,MTT,RGC-5,Rat,Retina,72 h,5,28.2881
,article,23232460,Oxide,ZnO,Jiangsu Changtai Nanometer Material Co. Ltd,60,,,,,,MTT,RGC-5,Rat,Retina,72 h,10,13.0259
,article,23232460,Oxide,ZnO,Jiangsu Changtai Nanometer Material Co. Ltd,60,,,,,,MTT,RGC-5,Rat,Retina,48 h,0.63,90.9789
,article,23232460,Oxide,ZnO,Jiangsu Changtai Nanometer Material Co. Ltd,60,,,,,,MTT,RGC-5,Rat,Retina,48 h,1.25,83.1212
,article,23232460,Oxide,ZnO,Jiangsu Changtai Nanometer Material Co. Ltd,60,,,,,,MTT,RGC-5,Rat,Retina,48 h,2.5,64.218
,article,23232460,Oxide,ZnO,Jiangsu Changtai Nanometer Material Co. Ltd,60,,,,,,MTT,RGC-5,Rat,Retina,48 h,5,39.5256
,article,23232460,Oxide,ZnO,Jiangsu Changtai Nanometer Material Co. Ltd,60,,,,,,MTT,RGC-5,Rat,Retina,48 h,10,17.7331
,article,23232460,Oxide,ZnO,Jiangsu Changtai Nanometer Material Co. Ltd,60,,,,,,MTT,RGC-5,Rat,Retina,24 h,0.63,100.3185
,article,23232460,Oxide,ZnO,Jiangsu Changtai Nanometer Material Co. Ltd,60,,,,,,MTT,RGC-5,Rat,Retina,24 h,1.25,90.9576
,article,23232460,Oxide,ZnO,Jiangsu Changtai Nanometer Material Co. Ltd,60,,,,,,MTT,RGC-5,Rat,Retina,24 h,2.5,79.6988
,article,23232460,Oxide,ZnO,Jiangsu Changtai Nanometer Material Co. Ltd,60,,,,,,MTT,RGC-5,Rat,Retina,24 h,5,52.7034
,article,23232460,Oxide,ZnO,Jiangsu Changtai Nanometer Material Co. Ltd,60,,,,,,MTT,RGC-5,Rat,Retina,24 h,10,26.7315
,experiment,INFO-0003020,Oxide,ZnO,Korea University,,,,,,,CellTiter-Glo®,A549,Human,Lung,24 h,0,100
,experiment,INFO-0003020,Oxide,ZnO,Korea University,,,,,,,CellTiter-Glo®,A549,Human,Lung,24 h,6.25,98.7
,experiment,INFO-0003020,Oxide,ZnO,Korea University,,,,,,,CellTiter-Glo®,A549,Human,Lung,24 h,12.5,97.6
,experiment,INFO-0003020,Oxide,ZnO,Korea University,,,,,,,CellTiter-Glo®,A549,Human,Lung,24 h,25,19.1
,experiment,INFO-0003020,Oxide,ZnO,Korea University,,,,,,,CellTiter-Glo®,A549,Human,Lung,24 h,50,0.7
,experiment,INFO-0003020,Oxide,ZnO,Korea University,,,,,,,CellTiter-Glo®,A549,Human,Lung,24 h,100,0.4
,experiment,INFO-0003012,Oxide,ZnO,Korea University,,,,,,,CellTiter-Glo®,A549,Human,Lung,24 h,0,100
,experiment,INFO-0003012,Oxide,ZnO,Korea University,,,,,,,CellTiter-Glo®,A549,Human,Lung,24 h,6.25,98.7
,experiment,INFO-0003012,Oxide,ZnO,Korea University,,,,,,,CellTiter-Glo®,A549,Human,Lung,24 h,12.5,95.4
,experiment,INFO-0003012,Oxide,ZnO,Korea University,,,,,,,CellTiter-Glo®,A549,Human,Lung,24 h,25,20
,experiment,INFO-0003012,Oxide,ZnO,Korea University,,,,,,,CellTiter-Glo®,A549,Human,Lung,24 h,50,0.6
,experiment,INFO-0003012,Oxide,ZnO,Korea University,,,,,,,CellTiter-Glo®,A549,Human,Lung,24 h,100,0.2
,experiment,INFO-0003238,Oxide,ZnO,Korea University,,,,,,,,,,,,,
,experiment,INFO-0003238,Oxide,ZnO,Korea University,,,,,,,,,,,,,
,experiment,INFO-0003230,Oxide,ZnO,Korea University,,,,,,,,,,,,,
,experiment,INFO-0003230,Oxide,ZnO,Korea University,,,,,,,,,,,,,
,experiment,INFO-0003226,Oxide,ZnO,Korea University,,,,,,,,,,,,,
,experiment,INFO-0003226,Oxide,ZnO,Korea University,,,,,,,,,,,,,
,experiment,INFO-0003004,Oxide,ZnO,Korea University,,,,,,,CellTiter-Glo®,A549,Human,Lung,24 h,0,100
,experiment,INFO-0003004,Oxide,ZnO,Korea University,,,,,,,CellTiter-Glo®,A549,Human,Lung,24 h,6.25,99.4
,experiment,INFO-0003004,Oxide,ZnO,Korea University,,,,,,,CellTiter-Glo®,A549,Human,Lung,24 h,12.5,97.5
,experiment,INFO-0003004,Oxide,ZnO,Korea University,,,,,,,CellTiter-Glo®,A549,Human,Lung,24 h,25,15.5
,experiment,INFO-0003004,Oxide,ZnO,Korea University,,,,,,,CellTiter-Glo®,A549,Human,Lung,24 h,50,0.6
,experiment,INFO-0003004,Oxide,ZnO,Korea University,,,,,,,CellTiter-Glo®,A549,Human,Lung,24 h,100,0.3
,experiment,INFO-0002984,Oxide,ZnO,Korea University,,,,,,,CellTiter-Glo®,A549,Human,Lung,24 h,0,100
,experiment,INFO-0002984,Oxide,ZnO,Korea University,,,,,,,CellTiter-Glo®,A549,Human,Lung,24 h,6.25,96.3
,experiment,INFO-0002984,Oxide,ZnO,Korea University,,,,,,,CellTiter-Glo®,A549,Human,Lung,24 h,12.5,94.7
,experiment,INFO-0002984,Oxide,ZnO,Korea University,,,,,,,CellTiter-Glo®,A549,Human,Lung,24 h,25,81.3
,experiment,INFO-0002984,Oxide,ZnO,Korea University,,,,,,,CellTiter-Glo®,A549,Human,Lung,24 h,50,25
,experiment,INFO-0002984,Oxide,ZnO,Korea University,,,,,,,CellTiter-Glo®,A549,Human,Lung,24 h,100,0.4
,experiment,INFO-0002968,Oxide,ZnO,Korea University,,,,,,,CellTiter-Glo®,A549,Human,Lung,24 h,0,100
,experiment,INFO-0002968,Oxide,ZnO,Korea University,,,,,,,CellTiter-Glo®,A549,Human,Lung,24 h,6.25,98.1
,experiment,INFO-0002968,Oxide,ZnO,Korea University,,,,,,,CellTiter-Glo®,A549,Human,Lung,24 h,12.5,94.7
,experiment,INFO-0002968,Oxide,ZnO,Korea University,,,,,,,CellTiter-Glo®,A549,Human,Lung,24 h,25,91.5
,experiment,INFO-0002968,Oxide,ZnO,Korea University,,,,,,,CellTiter-Glo®,A549,Human,Lung,24 h,50,3.1
,experiment,INFO-0002968,Oxide,ZnO,Korea University,,,,,,,CellTiter-Glo®,A549,Human,Lung,24 h,100,0.5
,experiment,INFO-0002948,Oxide,ZnO,Korea University,,,,,,,CellTiter-Glo®,A549,Human,Lung,24 h,0,100
,experiment,INFO-0002948,Oxide,ZnO,Korea University,,,,,,,CellTiter-Glo®,A549,Human,Lung,24 h,6.25,97.7
,experiment,INFO-0002948,Oxide,ZnO,Korea University,,,,,,,CellTiter-Glo®,A549,Human,Lung,24 h,12.5,94.8
,experiment,INFO-0002948,Oxide,ZnO,Korea University,,,,,,,CellTiter-Glo®,A549,Human,Lung,24 h,25,86.5
,experiment,INFO-0002948,Oxide,ZnO,Korea University,,,,,,,CellTiter-Glo®,A549,Human,Lung,24 h,50,3.6
,experiment,INFO-0002948,Oxide,ZnO,Korea University,,,,,,,CellTiter-Glo®,A549,Human,Lung,24 h,100,0.4
,experiment,INFO-0002948,Oxide,ZnO,Korea University,,,,,,,CCK-8,A549,Human,Lung,24 h,0,100
,experiment,INFO-0002948,Oxide,ZnO,Korea University,,,,,,,CCK-8,A549,Human,Lung,24 h,6.25,107.1
,experiment,INFO-0002948,Oxide,ZnO,Korea University,,,,,,,CCK-8,A549,Human,Lung,24 h,12.5,102.4
,experiment,INFO-0002948,Oxide,ZnO,Korea University,,,,,,,CCK-8,A549,Human,Lung,24 h,25,107.6
,experiment,INFO-0002948,Oxide,ZnO,Korea University,,,,,,,CCK-8,A549,Human,Lung,24 h,50,16
,experiment,INFO-0002948,Oxide,ZnO,Korea University,,,,,,,CCK-8,A549,Human,Lung,24 h,100,2.2
,experiment,INFO-0002996,Oxide,ZnO,Korea University,,,,,,,CellTiter-Glo®,A549,Human,Lung,24 h,0,100
,experiment,INFO-0002996,Oxide,ZnO,Korea University,,,,,,,CellTiter-Glo®,A549,Human,Lung,24 h,6.25,100.7
,experiment,INFO-0002996,Oxide,ZnO,Korea University,,,,,,,CellTiter-Glo®,A549,Human,Lung,24 h,12.5,112.6
,experiment,INFO-0002996,Oxide,ZnO,Korea University,,,,,,,CellTiter-Glo®,A549,Human,Lung,24 h,25,113.4
,experiment,INFO-0002996,Oxide,ZnO,Korea University,,,,,,,CellTiter-Glo®,A549,Human,Lung,24 h,50,26.5
,experiment,INFO-0002996,Oxide,ZnO,Korea University,,,,,,,CellTiter-Glo®,A549,Human,Lung,24 h,100,-0.1
,experiment,INFO-0002984,Oxide,ZnO,Korea University,,,,,,,,,,,,0,100
,experiment,INFO-0002984,Oxide,ZnO,Korea University,,,,,,,,,,,,1.6,100
,experiment,INFO-0002984,Oxide,ZnO,Korea University,,,,,,,,,,,,3.1,100
,experiment,INFO-0002984,Oxide,ZnO,Korea University,,,,,,,,,,,,6.3,73.33333333
,experiment,INFO-0002984,Oxide,ZnO,Korea University,,,,,,,,,,,,12.5,53.33333333
,experiment,INFO-0002984,Oxide,ZnO,Korea University,,,,,,,,,,,,25,0
,experiment,INFO-0002984,Oxide,ZnO,Korea University,,,,,,,,,,,,50,0
,experiment,INFO-0002984,Oxide,ZnO,Korea University,,,,,,,,,,,,100,0
,experiment,INFO-0002968,Oxide,ZnO,Korea University,,,,,,,,,,,,0,100
,experiment,INFO-0002968,Oxide,ZnO,Korea University,,,,,,,,,,,,1.6,93.33333333
,experiment,INFO-0002968,Oxide,ZnO,Korea University,,,,,,,,,,,,3.1,100
,experiment,INFO-0002968,Oxide,ZnO,Korea University,,,,,,,,,,,,6.3,66.66666667
,experiment,INFO-0002968,Oxide,ZnO,Korea University,,,,,,,,,,,,12.5,26.66666667
,experiment,INFO-0002968,Oxide,ZnO,Korea University,,,,,,,,,,,,25,6.666666667
,experiment,INFO-0002968,Oxide,ZnO,Korea University,,,,,,,,,,,,50,0
,experiment,INFO-0002968,Oxide,ZnO,Korea University,,,,,,,,,,,,100,0
,experiment,INFO-0002948,Oxide,ZnO,Korea University,,,,,,,,,,,,0,100
,experiment,INFO-0002948,Oxide,ZnO,Korea University,,,,,,,,,,,,1.6,100
,experiment,INFO-0002948,Oxide,ZnO,Korea University,,,,,,,,,,,,3.1,93.33333333
,experiment,INFO-0002948,Oxide,ZnO,Korea University,,,,,,,,,,,,6.3,60
,experiment,INFO-0002948,Oxide,ZnO,Korea University,,,,,,,,,,,,12.5,20
,experiment,INFO-0002948,Oxide,ZnO,Korea University,,,,,,,,,,,,25,26.66666667
,experiment,INFO-0002948,Oxide,ZnO,Korea University,,,,,,,,,,,,50,6.666666667
,experiment,INFO-0002948,Oxide,ZnO,Korea University,,,,,,,,,,,,100,0
,experiment,INFO-0002912,Oxide,ZnO,Korea University,,,,,,,,,,,,0,100
,experiment,INFO-0002912,Oxide,ZnO,Korea University,,,,,,,,,,,,1.6,100
,experiment,INFO-0002912,Oxide,ZnO,Korea University,,,,,,,,,,,,3.1,100
,experiment,INFO-0002912,Oxide,ZnO,Korea University,,,,,,,,,,,,6.3,80
,experiment,INFO-0002912,Oxide,ZnO,Korea University,,,,,,,,,,,,12.5,20
,experiment,INFO-0002912,Oxide,ZnO,Korea University,,,,,,,,,,,,25,13.33333333
,experiment,INFO-0002912,Oxide,ZnO,Korea University,,,,,,,,,,,,50,86.66666667
,experiment,INFO-0002912,Oxide,ZnO,Korea University,,,,,,,,,,,,100,0
,experiment,INFO-0002900,Oxide,ZnO,Korea University,,,,,,,,,,,,0,100
,experiment,INFO-0002900,Oxide,ZnO,Korea University,,,,,,,,,,,,1.6,93.33333333
,experiment,INFO-0002900,Oxide,ZnO,Korea University,,,,,,,,,,,,3.1,100
,experiment,INFO-0002900,Oxide,ZnO,Korea University,,,,,,,,,,,,6.3,80
,experiment,INFO-0002900,Oxide,ZnO,Korea University,,,,,,,,,,,,12.5,26.66666667
,experiment,INFO-0002900,Oxide,ZnO,Korea University,,,,,,,,,,,,25,13.33333333
,experiment,INFO-0002900,Oxide,ZnO,Korea University,,,,,,,,,,,,50,13.33333333
,experiment,INFO-0002900,Oxide,ZnO,Korea University,,,,,,,,,,,,100,0
,experiment,INFO-0003198,Oxide,ZnO,,,,,,,,,,,,,0,100
,experiment,INFO-0003198,Oxide,ZnO,,,,,,,,,,,,,1.6,100
,experiment,INFO-0003198,Oxide,ZnO,,,,,,,,,,,,,3.1,80
,experiment,INFO-0003198,Oxide,ZnO,,,,,,,,,,,,,6.3,53.33333333
,experiment,INFO-0003198,Oxide,ZnO,,,,,,,,,,,,,12.5,0
,experiment,INFO-0003198,Oxide,ZnO,,,,,,,,,,,,,25,0
,experiment,INFO-0003198,Oxide,ZnO,,,,,,,,,,,,,50,0
,experiment,INFO-0003198,Oxide,ZnO,,,,,,,,,,,,,100,0
,experiment,INFO-0002816,Oxide,ZnO,Korea University,,,,,,,,,,,,0,100
,experiment,INFO-0002816,Oxide,ZnO,Korea University,,,,,,,,,,,,1.6,100
,experiment,INFO-0002816,Oxide,ZnO,Korea University,,,,,,,,,,,,3.1,100
,experiment,INFO-0002816,Oxide,ZnO,Korea University,,,,,,,,,,,,6.3,40
,experiment,INFO-0002816,Oxide,ZnO,Korea University,,,,,,,,,,,,12.5,13.33333333
,experiment,INFO-0002816,Oxide,ZnO,Korea University,,,,,,,,,,,,25,6.666666667
,experiment,INFO-0002816,Oxide,ZnO,Korea University,,,,,,,,,,,,50,0
,experiment,INFO-0002816,Oxide,ZnO,Korea University,,,,,,,,,,,,100,0
,experiment,INFO-0002808,Oxide,ZnO,Korea University,,,,,,,,,,,,0,100
