Repository: dydtkddl/nanometaloxide

File: 00datacollection/01s2nano_data.csv (part 59 of 75)
Tags,Source,Info #,Material group,Material type,Manufacturer,Core (or Grain) size (nm),Hydrodynamic size (nm),Size distribution,Surface charge (mV),Surface Area (m^2/g),Shape,Assay method,Cell line (or type),Cell line species,IC origin,Exposure time,Dose (ug/ml),Toxicity value (%)
,report,ME14,Metal,Ag,ABC Nanotech,10,15,,-18,,,,,,,,,
,report,ME14,Metal,Ag,ABC Nanotech,10,15,,-18,,,,,,,,,
,report,ME14,Metal,Ag,ABC Nanotech,10,15,,-18,,,,,,,,,
,report,ME14,Metal,Ag,ABC Nanotech,10,15,,-18,,,,,,,,,
,report,ME14,Metal,Ag,ABC Nanotech,10,15,,-18,,,,,,,,,
,report,ME14,Metal,Ag,ABC Nanotech,10,15,,-18,,,,,,,,,
,report,ME14,Metal,Ag,ABC Nanotech,10,15,,-18,,,,,,,,,
,report,ME14,Metal,Ag,ABC Nanotech,10,15,,-18,,,,,,,,,
,report,ME14,Metal,Ag,ABC Nanotech,10,15,,-18,,,,,,,,,
,report,ME14,Metal,Ag,ABC Nanotech,10,15,,-18,,,,,,,,,
,report,ME14,Metal,Ag,ABC Nanotech,10,15,,-18,,,,,,,,,
,report,ME14,Metal,Ag,ABC Nanotech,10,15,,-18,,,,,,,,,
,report,ME14,Metal,Ag,ABC Nanotech,10,15,,-18,,,,,,,,,
,report,ME14,Metal,Ag,ABC Nanotech,10,15,,-18,,,,,,,,,
,report,ME14,Metal,Ag,ABC Nanotech,10,15,,-18,,,,,,,,,
,report,ME14,Metal,Ag,ABC Nanotech,10,15,,-18,,,,,,,,,
,report,ME14,Metal,Ag,ABC Nanotech,10,15,,-18,,,,,,,,,
,report,ME14,Metal,Ag,ABC Nanotech,10,15,,-18,,,,,,,,,
,report,ME14,Metal,Ag,ABC Nanotech,10,15,,-18,,,,,,,,,
,report,ME14,Metal,Ag,ABC Nanotech,10,15,,-18,,,,,,,,,
,report,ME14,Metal,Ag,ABC Nanotech,10,15,,-18,,,,,,,,,
,report,ME14,Metal,Ag,ABC Nanotech,10,15,,-18,,,,,,,,,
,report,ME14,Metal,Ag,ABC Nanotech,10,15,,-18,,,,,,,,,
,report,ME14,Metal,Ag,ABC Nanotech,10,15,,-18,,,,,,,,,
,report,ME14,Metal,Ag,ABC Nanotech,10,15,,-18,,,,,,,,,
,report,ME14,Metal,Ag,ABC Nanotech,10,15,,-18,,,,,,,,,
,report,ME14,Metal,Ag,ABC Nanotech,10,15,,-18,,,,,,,,,
,report,ME14,Metal,Ag,ABC Nanotech,10,15,,-18,,,,,,,,,
,report,ME14,Metal,Ag,ABC Nanotech,10,15,,-18,,,,,,,,,
,report,ME14,Metal,Ag,ABC Nanotech,10,15,,-18,,,,,,,,,
,report,ME28,Oxide,ZnO,Sigma Aldrich,,100,,,,,,,,,,,
,report,11-1480523-001539-01,Oxide,ZnO,Sigma Aldrich,,14.8,,36.02,,,,,,,,,
,article,22394261,Oxide,ZnO,Nanoscale Materials Inc,,,,,,,WST,Caco-2 (Differentiated),Human,Colon,24 h,0.3125,117.6511
,article,22394261,Oxide,ZnO,Nanoscale Materials Inc,,,,,,,WST,Caco-2 (Differentiated),Human,Colon,24 h,1.25,117.5798
,article,22394261,Oxide,ZnO,Nanoscale Materials Inc,,,,,,,WST,Caco-2 (Differentiated),Human,Colon,24 h,5,117.0812
,article,22394261,Oxide,ZnO,Nanoscale Materials Inc,,,,,,,WST,Caco-2 (Differentiated),Human,Colon,24 h,20,111.8813
,article,22394261,Oxide,ZnO,Nanoscale Materials Inc,,,,,,,WST,Caco-2 (Differentiated),Human,Colon,24 h,80,103.4047
,article,22394261,Oxide,ZnO,Nanoscale Materials Inc,,,,,,,WST,Caco-2 (Differentiated),Human,Colon,4 h,0.3125,93.7252
,article,22394261,Oxide,ZnO,Nanoscale Materials Inc,,,,,,,WST,Caco-2 (Differentiated),Human,Colon,4 h,1.25,101.0883
,article,22394261,Oxide,ZnO,Nanoscale Materials Inc,,,,,,,WST,Caco-2 (Differentiated),Human,Colon,4 h,5,100.0433
,article,22394261,Oxide,ZnO,Nanoscale Materials Inc,,,,,,,WST,Caco-2 (Differentiated),Human,Colon,4 h,20,97.1455
,article,22394261,Oxide,ZnO,Nanoscale Materials Inc,,,,,,,WST,Caco-2 (Differentiated),Human,Colon,4 h,80,94.3072
,article,22394261,Oxide,ZnO,Nanoscale Materials Inc,,,,,,,WST,Caco-2 (Undifferentiated),Human,Colon,24 h,0.3125,108.3771
,article,22394261,Oxide,ZnO,Nanoscale Materials Inc,,,,,,,WST,Caco-2 (Undifferentiated),Human,Colon,24 h,1.25,106.0859
,article,22394261,Oxide,ZnO,Nanoscale Materials Inc,,,,,,,WST,Caco-2 (Undifferentiated),Human,Colon,24 h,5,48.2339
,article,22394261,Oxide,ZnO,Nanoscale Materials Inc,,,,,,,WST,Caco-2 (Undifferentiated),Human,Colon,24 h,20,20.1671
,article,22394261,Oxide,ZnO,Nanoscale Materials Inc,,,,,,,WST,Caco-2 (Undifferentiated),Human,Colon,24 h,80,7.8998
,article,22394261,Oxide,ZnO,Nanoscale Materials Inc,,,,,,,WST,Caco-2 (Undifferentiated),Human,Colon,4 h,0.3125,103.4091
,article,22394261,Oxide,ZnO,Nanoscale Materials Inc,,,,,,,WST,Caco-2 (Undifferentiated),Human,Colon,4 h,1.25,104.1214
,article,22394261,Oxide,ZnO,Nanoscale Materials Inc,,,,,,,WST,Caco-2 (Undifferentiated),Human,Colon,4 h,5,100.7022
,article,22394261,Oxide,ZnO,Nanoscale Materials Inc,,,,,,,WST,Caco-2 (Undifferentiated),Human,Colon,4 h,20,89.3046
,article,22394261,Oxide,ZnO,Nanoscale Materials Inc,,,,,,,WST,Caco-2 (Undifferentiated),Human,Colon,4 h,80,50.3392
,article,22394261,Oxide,ZnO,Nanoscale Materials Inc,,,,,,,WST,Caco-2 (Differentiated),Human,Colon,24 h,0.3125,109.3072
,article,22394261,Oxide,ZnO,Nanoscale Materials Inc,,,,,,,WST,Caco-2 (Differentiated),Human,Colon,24 h,1.25,114.7404
,article,22394261,Oxide,ZnO,Nanoscale Materials Inc,,,,,,,WST,Caco-2 (Differentiated),Human,Colon,24 h,5,64.3643
,article,22394261,Oxide,ZnO,Nanoscale Materials Inc,,,,,,,WST,Caco-2 (Differentiated),Human,Colon,24 h,20,4.9328
,article,22394261,Oxide,ZnO,Nanoscale Materials Inc,,,,,,,WST,Caco-2 (Differentiated),Human,Colon,24 h,80,4.3132
,article,22394261,Oxide,ZnO,Nanoscale Materials Inc,,,,,,,WST,Caco-2 (Differentiated),Human,Colon,4 h,0.3125,98.2369
,article,22394261,Oxide,ZnO,Nanoscale Materials Inc,,,,,,,WST,Caco-2 (Differentiated),Human,Colon,4 h,1.25,100.8014
,article,22394261,Oxide,ZnO,Nanoscale Materials Inc,,,,,,,WST,Caco-2 (Differentiated),Human,Colon,4 h,5,97.0258
,article,22394261,Oxide,ZnO,Nanoscale Materials Inc,,,,,,,WST,Caco-2 (Differentiated),Human,Colon,4 h,20,93.6776
,article,22394261,Oxide,ZnO,Nanoscale Materials Inc,,,,,,,WST,Caco-2 (Differentiated),Human,Colon,4 h,80,93.2502
,article,22394261,Oxide,ZnO,Nanoscale Materials Inc,,,,,,,WST,Caco-2 (Undifferentiated),Human,Colon,24 h,0.3125,101.8484
,article,22394261,Oxide,ZnO,Nanoscale Materials Inc,,,,,,,WST,Caco-2 (Undifferentiated),Human,Colon,24 h,1.25,66.838
,article,22394261,Oxide,ZnO,Nanoscale Materials Inc,,,,,,,WST,Caco-2 (Undifferentiated),Human,Colon,24 h,5,7.09
,article,22394261,Oxide,ZnO,Nanoscale Materials Inc,,,,,,,WST,Caco-2 (Undifferentiated),Human,Colon,24 h,20,2.779
,article,22394261,Oxide,ZnO,Nanoscale Materials Inc,,,,,,,WST,Caco-2 (Undifferentiated),Human,Colon,24 h,80,2.3514
,article,22394261,Oxide,ZnO,Nanoscale Materials Inc,,,,,,,WST,Caco-2 (Undifferentiated),Human,Colon,4 h,0.3125,105.763
,article,22394261,Oxide,ZnO,Nanoscale Materials Inc,,,,,,,WST,Caco-2 (Undifferentiated),Human,Colon,4 h,1.25,109.6107
,article,22394261,Oxide,ZnO,Nanoscale Materials Inc,,,,,,,WST,Caco-2 (Undifferentiated),Human,Colon,4 h,5,55.981
,article,22394261,Oxide,ZnO,Nanoscale Materials Inc,,,,,,,WST,Caco-2 (Undifferentiated),Human,Colon,4 h,20,41.1604
,article,22394261,Oxide,ZnO,Nanoscale Materials Inc,,,,,,,WST,Caco-2 (Undifferentiated),Human,Colon,4 h,80,35.1752
,article,22393286,Oxide,ZnO,,21.34,127,,-33,,,MTT,Primary hepatocytes,Rat,Liver,24 h,0,100
,article,22393286,Oxide,ZnO,,21.34,127,,-33,,,MTT,Primary hepatocytes,Rat,Liver,24 h,5,98.2858
,article,22393286,Oxide,ZnO,,21.34,127,,-33,,,MTT,Primary hepatocytes,Rat,Liver,24 h,10,95.9454
,article,22393286,Oxide,ZnO,,21.34,127,,-33,,,MTT,Primary hepatocytes,Rat,Liver,24 h,15,96.4167
,article,22393286,Oxide,ZnO,,21.34,127,,-33,,,MTT,Primary astrocytes,Rat,Brain,24 h,0,100
,article,22393286,Oxide,ZnO,,21.34,127,,-33,,,MTT,Primary astrocytes,Rat,Brain,24 h,5,98.4549
,article,22393286,Oxide,ZnO,,21.34,127,,-33,,,MTT,Primary astrocytes,Rat,Brain,24 h,10,98.2858
,article,22393286,Oxide,ZnO,,21.34,127,,-33,,,MTT,Primary astrocytes,Rat,Brain,24 h,15,96.2575
,article,22393286,Oxide,ZnO,,21.34,127,,-33,,,MTT,BEAS-2B,Human,Lung,24 h,0,100
,article,22393286,Oxide,ZnO,,21.34,127,,-33,,,MTT,BEAS-2B,Human,Lung,24 h,5,95.6463
,article,22393286,Oxide,ZnO,,21.34,127,,-33,,,MTT,BEAS-2B,Human,Lung,24 h,10,58.1992
,article,22393286,Oxide,ZnO,,21.34,127,,-33,,,MTT,BEAS-2B,Human,Lung,24 h,15,33.3904
,article,22393286,Oxide,ZnO,,21.34,127,,-33,,,MTT,A549,Human,Lung,24 h,0,100
,article,22393286,Oxide,ZnO,,21.34,127,,-33,,,MTT,A549,Human,Lung,24 h,5,97.0376
,article,22393286,Oxide,ZnO,,21.34,127,,-33,,,MTT,A549,Human,Lung,24 h,10,75.3624
,article,22393286,Oxide,ZnO,,21.34,127,,-33,,,MTT,A549,Human,Lung,24 h,15,46.4969
,article,22393286,Oxide,ZnO,,21.34,127,,-33,,,MTT,HepG2,Human,Liver,24 h,0,100
,article,22393286,Oxide,ZnO,,21.34,127,,-33,,,MTT,HepG2,Human,Liver,24 h,5,94.8662
,article,22393286,Oxide,ZnO,,21.34,127,,-33,,,MTT,HepG2,Human,Liver,24 h,10,71.3057
,article,22393286,Oxide,ZnO,,21.34,127,,-33,,,MTT,HepG2,Human,Liver,24 h,15,38.6954
,article,22087559,Oxide,ZnO,Micronisers Pty. Ltd.,25,36,,,29.73,,MTS,THP-1 (Differentiated),Human,Blood,20 h,1,108.7026
,article,22087559,Oxide,ZnO,Micronisers Pty. Ltd.,25,36,,,29.73,,MTS,THP-1 (Differentiated),Human,Blood,20 h,5,100.3194
,article,22087559,Oxide,ZnO,Micronisers Pty. Ltd.,25,36,,,29.73,,MTS,THP-1 (Differentiated),Human,Blood,20 h,10,99.481
,article,22087559,Oxide,ZnO,Micronisers Pty. Ltd.,25,36,,,29.73,,MTS,THP-1 (Differentiated),Human,Blood,20 h,15,89.4212
,article,22087559,Oxide,ZnO,Micronisers Pty. Ltd.,25,36,,,29.73,,MTS,THP-1 (Differentiated),Human,Blood,20 h,20,61.477
,article,22087559,Oxide,ZnO,Micronisers Pty. Ltd.,25,36,,,29.73,,MTS,THP-1 (Differentiated),Human,Blood,20 h,25,43.0339
,article,22087559,Oxide,ZnO,Micronisers Pty. Ltd.,25,36,,,29.73,,MTS,THP-1 (Differentiated),Human,Blood,20 h,30,25.1497
,article,22087559,Oxide,ZnO,Micronisers Pty. Ltd.,25,36,,,29.73,,MTS,THP-1,Human,Blood,20 h,0,100
,article,22087559,Oxide,ZnO,Micronisers Pty. Ltd.,25,36,,,29.73,,MTS,THP-1,Human,Blood,20 h,20,118.2278
,article,22087559,Oxide,ZnO,Micronisers Pty. Ltd.,25,36,,,29.73,,MTS,THP-1,Human,Blood,20 h,50,98.9873
,article,22087559,Oxide,ZnO,Micronisers Pty. Ltd.,25,36,,,29.73,,MTS,THP-1,Human,Blood,20 h,70,81.2658
,article,22087559,Oxide,ZnO,Micronisers Pty. Ltd.,25,36,,,29.73,,MTS,THP-1,Human,Blood,20 h,100,65.0633
,article,22087559,Oxide,ZnO,Micronisers Pty. Ltd.,25,36,,,29.73,,MTS,THP-1,Human,Blood,20 h,150,51.1392
,article,22087559,Oxide,ZnO,Micronisers Pty. Ltd.,25,36,,,29.73,,MTS,THP-1,Human,Blood,20 h,200,37.9747
,article,25062026,Oxide,TiO2,Fischer Scientific,,,,-20,,,,,,,,,
,article,25062026,Oxide,TiO2,Fischer Scientific,,,,-20,,,,,,,,,
,article,25048889,Oxide,TiO2,Degussa-Evonik,21,,,,,Spheroid,,,,,,,
,article,25048889,Oxide,TiO2,Degussa-Evonik,21,,,,,Spheroid,,,,,,,
,article,25048889,Oxide,TiO2,Degussa-Evonik,21,,,,,Spheroid,,,,,,,
,article,25048889,Oxide,TiO2,Degussa-Evonik,21,,,,,Spheroid,,,,,,,
,article,25048889,Oxide,TiO2,Degussa-Evonik,21,,,,,Spheroid,,,,,,,
,article,25048889,Oxide,TiO2,Degussa-Evonik,21,,,,,Spheroid,,,,,,,
,article,25048889,Oxide,TiO2,Degussa-Evonik,21,,,,,Spheroid,,,,,,,
,article,25048889,Oxide,TiO2,Degussa-Evonik,21,,,,,Spheroid,,,,,,,
,article,25010941,Oxide,TiO2,Degussa-Evonik,21,,,,50,,,,,,,,
,article,25010941,Oxide,TiO2,Degussa-Evonik,21,,,,50,,,,,,,,
,article,25010941,Oxide,TiO2,Degussa-Evonik,21,,,,50,,,,,,,,
,article,25010941,Oxide,TiO2,Degussa-Evonik,21,,,,50,,,,,,,,
,article,25010941,Oxide,TiO2,Degussa-Evonik,21,,,,50,,,,,,,,
,article,25010941,Oxide,TiO2,Degussa-Evonik,21,,,,50,,,,,,,,
,article,23973546,Oxide,TiO2,Degussa-Evonik,25.1,,,,51.1,,,,,,,,
,article,23973546,Oxide,TiO2,Degussa-Evonik,25.1,,,,51.1,,,,,,,,
,article,23973546,Oxide,TiO2,Degussa-Evonik,25.1,,,,51.1,,,,,,,,
,article,23973546,Oxide,TiO2,Degussa-Evonik,25.1,,,,51.1,,,,,,,,
,article,23733267,Oxide,TiO2,,,200,,,,,,,,,,,
,article,23733267,Oxide,TiO2,,,200,,,,,,,,,,,
,article,24846372,Oxide,TiO2,Degussa-Evonik,21,,,,57,,,,,,,,
,article,24846372,Oxide,TiO2,Degussa-Evonik,21,,,,57,,,,,,,,
,article,24846372,Oxide,TiO2,Degussa-Evonik,21,,,,57,,,,,,,,
,article,24846372,Oxide,TiO2,Degussa-Evonik,21,,,,57,,,,,,,,
,article,24846372,Oxide,TiO2,Degussa-Evonik,21,,,,57,,,,,,,,
,article,24846372,Oxide,TiO2,Degussa-Evonik,21,,,,57,,,,,,,,
,article,24846372,Oxide,TiO2,Degussa-Evonik,21,,,,57,,,,,,,,
,report,ME10,Metal,Ag,,,105,,,,,,,,,,,
,report,ME10,Metal,Ag,,,70,,,,,,,,,,,
,report,ME10,Metal,Ag,,,70,,,,,,,,,,,
,report,ME10,Metal,Ag,,,70,,,,,MTT,RAW 264.7,Mouse,Blood,,,
,report,ME08,Carbon,MWCNT,Hanwha Nanotech,,12.5,,,195.29,,,,,,,,
,report,ME08,Carbon,MWCNT,Hanwha Nanotech,,12.5,,,195.29,,,,,,,,
,report,ME08,Carbon,MWCNT,Hanwha Nanotech,,12.5,,,195.29,,,,,,,,
,report,ME08,Carbon,MWCNT,Hanwha Nanotech,,12.5,,,177.57,,,,,,,,
,report,ME08,Carbon,MWCNT,Hanwha Nanotech,,12.5,,,177.57,,,,,,,,
,report,ME08,Carbon,MWCNT,Hanwha Nanotech,,12.5,,,177.57,,,,,,,,
,report,ME06,Metal,Ag,ABC Nanotech,,12.2,,,,,,,,,,,
,report,ME06,Metal,Ag,ABC Nanotech,,12.2,,,,,,,,,,,
,report,ME06,Metal,Ag,ABC Nanotech,,12.2,,,,,,,,,,,
,report,ME06,Metal,Ag,ABC Nanotech,,12.2,,,,,,,,,,,
,report,ME06,Metal,Ag,ABC Nanotech,,12.2,,,,,,,,,,,
,report,ME06,Metal,Ag,ABC Nanotech,,12.2,,,,,,,,,,,
,report,ME06,Metal,Ag,ABC Nanotech,,12.2,,,,,,,,,,,
,report,ME06,Metal,Ag,ABC Nanotech,,12.2,,,,,,,,,,,
,article,23062945,Oxide,TiO2,Alfa Aesar,25,,,,,,,,,,,,
,article,23062945,Oxide,TiO2,Alfa Aesar,25,,,,,,,,,,,,
,article,23062945,Oxide,TiO2,Alfa Aesar,25,,,,,,,,,,,,
,article,23062945,Oxide,TiO2,Alfa Aesar,25,,,,,,,,,,,,
,article,23062945,Oxide,TiO2,Alfa Aesar,32.6,,,,102,,,,,,,,
,article,23062945,Oxide,TiO2,Alfa Aesar,32.6,,,,102,,,,,,,,
,article,23062945,Oxide,TiO2,Alfa Aesar,32.6,,,,102,,,,,,,,
,article,23062945,Oxide,TiO2,Alfa Aesar,32.6,,,,102,,,,,,,,
,article,23062945,Oxide,TiO2,Alfa Aesar,16.3,,,,124,,,,,,,,
,article,23062945,Oxide,TiO2,Alfa Aesar,16.3,,,,124,,,,,,,,
,article,23062945,Oxide,TiO2,Alfa Aesar,16.3,,,,124,,,,,,,,
,article,23062945,Oxide,TiO2,Alfa Aesar,16.3,,,,124,,,,,,,,
,article,23062945,Oxide,TiO2,Alfa Aesar,16.3,,,,124,,,,,,,,
,article,21830861,Oxide,TiO2,Degussa-Evonik,23.3,,,,,,,,,,,,
,article,21830861,Oxide,TiO2,Degussa-Evonik,23.3,,,,,,,,,,,,
,article,24845425,Oxide,TiO2,Sigma Aldrich,,,,,,,,,,,,,
,article,24845425,Oxide,TiO2,Sigma Aldrich,,,,,,,,,,,,,
,article,24845425,Oxide,TiO2,Sigma Aldrich,,,,,,,,,,,,,
,report,ME06,Metal,Ag,ABC Nanotech,,12.2,,,,,,,,,,,
,report,ME06,Metal,Ag,ABC Nanotech,,12.2,,,,,,,,,,,
,report,ME06,Metal,Ag,ABC Nanotech,,12.2,,,,,,,,,,,
,report,ME06,Metal,Ag,ABC Nanotech,,12.2,,,,,,,,,,,
,report,ME06,Metal,Ag,ABC Nanotech,,12.2,,,,,,,,,,,
,report,ME06,Metal,Ag,ABC Nanotech,,91.2,,,,,,,,,,,
,report,ME06,Metal,Ag,ABC Nanotech,,91.2,,,,,,,,,,,
,report,ME06,Metal,Ag,ABC Nanotech,,91.2,,,,,,,,,,,
,report,ME06,Metal,Ag,ABC Nanotech,,91.2,,,,,,,,,,,
,report,ME06,Metal,Ag,ABC Nanotech,,91.2,,,,,,,,,,,
,report,ME06,Metal,Ag,ABC Nanotech,,91.2,,,,,,,,,,,
,report,ME05,Oxide,TiO2,Sigma Aldrich,21,,,,35,,,,,,,100,20
,report,ME05,Oxide,TiO2,Sigma Aldrich,21,,,,35,,,,,,,500,30
,report,ME05,Oxide,TiO2,Sigma Aldrich,21,,,,35,,,,,,,,
,report,ME05,Oxide,TiO2,Sigma Aldrich,21,,,,35,,,,,,,,
,report,ME05,Oxide,TiO2,Sigma Aldrich,21,,,,35,,,,,,,,
,report,ME05,Oxide,TiO2,Sigma Aldrich,21,,,,35,,,,,,,,
,report,ME05,Oxide,TiO2,Sigma Aldrich,21,,,,35,,,,,,,,
,report,ME02,Metal,Ag,Sigma Aldrich,20.35,,,,8.69,,,,,,,,
,article,21959085,Oxide,ZnO,Self-synthesized,,,,,,Rod,MTT,WI-38,Human,Lung,24 h,0,99.8963
,article,21959085,Oxide,ZnO,Self-synthesized,,,,,,Rod,MTT,WI-38,Human,Lung,24 h,5,96.5281
,article,21959085,Oxide,ZnO,Self-synthesized,,,,,,Rod,MTT,WI-38,Human,Lung,24 h,10,88.9268
,article,21959085,Oxide,ZnO,Self-synthesized,,,,,,Rod,MTT,WI-38,Human,Lung,24 h,25,82.3451
,article,21959085,Oxide,ZnO,Self-synthesized,,,,,,Rod,MTT,WI-38,Human,Lung,24 h,50,84.3702
,article,21959085,Oxide,ZnO,Self-synthesized,,,,,,Rod,MTT,WI-38,Human,Lung,24 h,75,79.8137
,article,21959085,Oxide,ZnO,Self-synthesized,,,,,,Rod,MTT,WI-38,Human,Lung,24 h,100,66.9878
,article,21959085,Oxide,ZnO,Self-synthesized,,,,,,Rod,MTT,WI-38,Human,Lung,24 h,125,50.9554
,article,21959085,Oxide,ZnO,Self-synthesized,,,,,,Rod,MTT,WI-38,Human,Lung,24 h,150,46.3989
,article,21959085,Oxide,ZnO,Self-synthesized,,,,,,Rod,MTT,WI-38,Human,Lung,24 h,175,36.9693
,article,21959085,Oxide,ZnO,Self-synthesized,,,,,,Rod,MTT,WI-38,Human,Lung,24 h,200,36.1044
,article,21959085,Oxide,ZnO,Self-synthesized,,,,,,Rod,MTT,WI-38,Human,Lung,24 h,250,12.7802
,article,21932858,Oxide,ZnO,Self-synthesized,25,,,,,Sphere,MTT,L929,Mouse,Subcutaneous connective tissue,72 h,0,103.0333
,article,21932858,Oxide,ZnO,Self-synthesized,25,,,,,Sphere,MTT,L929,Mouse,Subcutaneous connective tissue,72 h,0.004,156.5917
,article,21932858,Oxide,ZnO,Self-synthesized,25,,,,,Sphere,MTT,L929,Mouse,Subcutaneous connective tissue,72 h,0.02,146.2256
,article,21932858,Oxide,ZnO,Self-synthesized,25,,,,,Sphere,MTT,L929,Mouse,Subcutaneous connective tissue,72 h,0.1,116.0695
,article,21932858,Oxide,ZnO,Self-synthesized,25,,,,,Sphere,MTT,L929,Mouse,Subcutaneous connective tissue,72 h,0.5,27.1719
,article,21932858,Oxide,ZnO,Self-synthesized,25,,,,,Sphere,MTT,L929,Mouse,Subcutaneous connective tissue,72 h,2.5,20.2611
,article,21932858,Oxide,ZnO,Self-synthesized,25,,,,,Sphere,MTT,L929,Mouse,Subcutaneous connective tissue,48 h,0,103.0333
,article,21932858,Oxide,ZnO,Self-synthesized,25,,,,,Sphere,MTT,L929,Mouse,Subcutaneous connective tissue,48 h,0.004,131.9329
,article,21932858,Oxide,ZnO,Self-synthesized,25,,,,,Sphere,MTT,L929,Mouse,Subcutaneous connective tissue,48 h,0.02,123.6085
,article,21932858,Oxide,ZnO,Self-synthesized,25,,,,,Sphere,MTT,L929,Mouse,Subcutaneous connective tissue,48 h,0.1,105.2322
,article,21932858,Oxide,ZnO,Self-synthesized,25,,,,,Sphere,MTT,L929,Mouse,Subcutaneous connective tissue,48 h,0.5,48.0613
,article,21932858,Oxide,ZnO,Self-synthesized,25,,,,,Sphere,MTT,L929,Mouse,Subcutaneous connective tissue,48 h,2.5,31.0985
,article,21932858,Oxide,ZnO,Self-synthesized,25,,,,,Sphere,MTT,L929,Mouse,Subcutaneous connective tissue,24 h,0,103.0333
,article,21932858,Oxide,ZnO,Self-synthesized,25,,,,,Sphere,MTT,L929,Mouse,Subcutaneous connective tissue,24 h,0.004,112.1429
,article,21932858,Oxide,ZnO,Self-synthesized,25,,,,,Sphere,MTT,L929,Mouse,Subcutaneous connective tissue,24 h,0.02,109.787
,article,21932858,Oxide,ZnO,Self-synthesized,25,,,,,Sphere,MTT,L929,Mouse,Subcutaneous connective tissue,24 h,0.1,105.7033
,article,21932858,Oxide,ZnO,Self-synthesized,25,,,,,Sphere,MTT,L929,Mouse,Subcutaneous connective tissue,24 h,0.5,35.6533
,article,21932858,Oxide,ZnO,Self-synthesized,25,,,,,Sphere,MTT,L929,Mouse,Subcutaneous connective tissue,24 h,2.5,35.4962
,article,21903158,Oxide,ZnO,NanoAmor,23.47,,,,50,Sphere,MTT,HDFa,Human,Skin,24 h,0,1.0004
,article,21903158,Oxide,ZnO,NanoAmor,23.47,,,,50,Sphere,MTT,HDFa,Human,Skin,24 h,2.5,0.9349
,article,21903158,Oxide,ZnO,NanoAmor,23.47,,,,50,Sphere,MTT,HDFa,Human,Skin,24 h,10,0.8297
,article,21903158,Oxide,ZnO,NanoAmor,23.47,,,,50,Sphere,MTT,HDFa,Human,Skin,24 h,25,0.1324
,article,21903158,Oxide,ZnO,NanoAmor,23.47,,,,50,Sphere,MTT,HDFa,Human,Skin,24 h,50,0.1326
,article,21903158,Oxide,ZnO,NanoAmor,23.47,,,,50,Sphere,MTT,HDFa,Human,Skin,24 h,100,0.1288
,article,21851965,Oxide,ZnO,Sigma Aldrich,71,,,,15,Sphere,MTT,Primary fish hepatocytes,Fish,Liver,48 h,0,99.7366
,article,21851965,Oxide,ZnO,Sigma Aldrich,71,,,,15,Sphere,MTT,Primary fish hepatocytes,Fish,Liver,48 h,25,137.8154
,article,21851965,Oxide,ZnO,Sigma Aldrich,71,,,,15,Sphere,MTT,Primary fish hepatocytes,Fish,Liver,48 h,50,113.8398
,article,21851965,Oxide,ZnO,Sigma Aldrich,71,,,,15,Sphere,MTT,Primary fish hepatocytes,Fish,Liver,48 h,100,82.0434
,article,21851965,Oxide,ZnO,Sigma Aldrich,71,,,,15,Sphere,MTT,Primary fish hepatocytes,Fish,Liver,48 h,200,70.2479
,article,21851965,Oxide,ZnO,Sigma Aldrich,71,,,,15,Sphere,MTT,HepG2,Human,Liver,48 h,0,100.1814
,article,21851965,Oxide,ZnO,Sigma Aldrich,71,,,,15,Sphere,MTT,HepG2,Human,Liver,48 h,10,70.7135
,article,21851965,Oxide,ZnO,Sigma Aldrich,71,,,,15,Sphere,MTT,HepG2,Human,Liver,48 h,25,42.3577
,article,21851965,Oxide,ZnO,Sigma Aldrich,71,,,,15,Sphere,MTT,HepG2,Human,Liver,48 h,50,24.121
,article,21851965,Oxide,ZnO,Sigma Aldrich,71,,,,15,Sphere,MTT,HepG2,Human,Liver,48 h,100,12.0003
,article,21851965,Oxide,ZnO,Sigma Aldrich,71,,,,15,Sphere,MTT,Primary fish hepatocytes,Fish,Liver,48 h,0,99.7366
,article,21851965,Oxide,ZnO,Sigma Aldrich,71,,,,15,Sphere,MTT,Primary fish hepatocytes,Fish,Liver,48 h,25,89.2232
,article,21851965,Oxide,ZnO,Sigma Aldrich,71,,,,15,Sphere,MTT,Primary fish hepatocytes,Fish,Liver,48 h,50,90.5053
,article,21851965,Oxide,ZnO,Sigma Aldrich,71,,,,15,Sphere,MTT,Primary fish hepatocytes,Fish,Liver,48 h,100,67.8119
,article,21851965,Oxide,ZnO,Sigma Aldrich,71,,,,15,Sphere,MTT,Primary fish hepatocytes,Fish,Liver,48 h,200,48.8366
,article,21851965,Oxide,ZnO,Sigma Aldrich,71,,,,15,Sphere,MTT,HepG2,Human,Liver,48 h,0,100.1814
,article,21851965,Oxide,ZnO,Sigma Aldrich,71,,,,15,Sphere,MTT,HepG2,Human,Liver,48 h,5,51.9208
,article,21851965,Oxide,ZnO,Sigma Aldrich,71,,,,15,Sphere,MTT,HepG2,Human,Liver,48 h,10,39.0217
,article,21851965,Oxide,ZnO,Sigma Aldrich,71,,,,15,Sphere,MTT,HepG2,Human,Liver,48 h,25,20.3402
,article,21851965,Oxide,ZnO,Sigma Aldrich,71,,,,15,Sphere,MTT,HepG2,Human,Liver,48 h,50,13.6683
,article,21851965,Oxide,ZnO,Sigma Aldrich,71,,,,15,Sphere,MTT,Primary fish hepatocytes,Fish,Liver,48 h,0,99.7366
,article,21851965,Oxide,ZnO,Sigma Aldrich,71,,,,15,Sphere,MTT,Primary fish hepatocytes,Fish,Liver,48 h,25,100.1212
,article,21851965,Oxide,ZnO,Sigma Aldrich,71,,,,15,Sphere,MTT,Primary fish hepatocytes,Fish,Liver,48 h,50,93.33
,article,21851965,Oxide,ZnO,Sigma Aldrich,71,,,,15,Sphere,MTT,Primary fish hepatocytes,Fish,Liver,48 h,100,120.3746
,article,21851965,Oxide,ZnO,Sigma Aldrich,71,,,,15,Sphere,MTT,Primary fish hepatocytes,Fish,Liver,48 h,200,96.9159
,article,21851965,Oxide,ZnO,Sigma Aldrich,71,,,,15,Sphere,MTT,HepG2,Human,Liver,48 h,0,100.1814
,article,21851965,Oxide,ZnO,Sigma Aldrich,71,,,,15,Sphere,MTT,HepG2,Human,Liver,48 h,25,91.063
,article,21851965,Oxide,ZnO,Sigma Aldrich,71,,,,15,Sphere,MTT,HepG2,Human,Liver,48 h,50,95.1774
,article,21851965,Oxide,ZnO,Sigma Aldrich,71,,,,15,Sphere,MTT,HepG2,Human,Liver,48 h,100,115.5269
,article,21851965,Oxide,ZnO,Sigma Aldrich,71,,,,15,Sphere,MTT,HepG2,Human,Liver,48 h,200,103.5173
,article,21851965,Oxide,ZnO,Sigma Aldrich,71,,,,15,Sphere,MTT,Primary fish hepatocytes,Fish,Liver,48 h,0,99.7366
,article,21851965,Oxide,ZnO,Sigma Aldrich,71,,,,15,Sphere,MTT,Primary fish hepatocytes,Fish,Liver,48 h,25,90.1207
,article,21851965,Oxide,ZnO,Sigma Aldrich,71,,,,15,Sphere,MTT,Primary fish hepatocytes,Fish,Liver,48 h,50,85.2487
,article,21851965,Oxide,ZnO,Sigma Aldrich,71,,,,15,Sphere,MTT,Primary fish hepatocytes,Fish,Liver,48 h,100,79.6074
,article,21851965,Oxide,ZnO,Sigma Aldrich,71,,,,15,Sphere,MTT,Primary fish hepatocytes,Fish,Liver,48 h,200,55.76
,article,21851965,Oxide,ZnO,Sigma Aldrich,71,,,,15,Sphere,MTT,HepG2,Human,Liver,48 h,0,100.1814
,article,21851965,Oxide,ZnO,Sigma Aldrich,71,,,,15,Sphere,MTT,HepG2,Human,Liver,48 h,10,88.5054
,article,21851965,Oxide,ZnO,Sigma Aldrich,71,,,,15,Sphere,MTT,HepG2,Human,Liver,48 h,25,67.3775
,article,21851965,Oxide,ZnO,Sigma Aldrich,71,,,,15,Sphere,MTT,HepG2,Human,Liver,48 h,50,9.9987
,article,21851965,Oxide,ZnO,Sigma Aldrich,71,,,,15,Sphere,MTT,HepG2,Human,Liver,48 h,100,11.6667
,article,21698081,Oxide,ZnO,NanoAmor,160,214.2,,,,,MTT,SH-SY5Y,Human,Bone,24 h,1,100.4379
,article,21698081,Oxide,ZnO,NanoAmor,160,214.2,,,,,MTT,SH-SY5Y,Human,Bone,24 h,5,104.1293
,article,21698081,Oxide,ZnO,NanoAmor,160,214.2,,,,,MTT,SH-SY5Y,Human,Bone,24 h,10,104.3585
,article,21698081,Oxide,ZnO,NanoAmor,160,214.2,,,,,MTT,SH-SY5Y,Human,Bone,24 h,15,84.3075
,article,21698081,Oxide,ZnO,NanoAmor,160,214.2,,,,,MTT,SH-SY5Y,Human,Bone,24 h,20,19.0529
,article,21656222,Oxide,ZnO,Meliorum Technologies,,113,,-36,35.3,Sphere,WST,BEAS-2B,Human,Lung,24 h,5,88.0637
,article,21656222,Oxide,ZnO,Meliorum Technologies,,113,,-36,35.3,Sphere,WST,BEAS-2B,Human,Lung,24 h,10,71.7946
,article,21656222,Oxide,ZnO,Meliorum Technologies,,113,,-36,35.3,Sphere,WST,BEAS-2B,Human,Lung,24 h,15,38.0689
,article,21656222,Oxide,ZnO,Meliorum Technologies,,113,,-36,35.3,Sphere,WST,BEAS-2B,Human,Lung,24 h,20,17.8836
,article,21656222,Oxide,ZnO,Meliorum Technologies,,113,,-36,35.3,Sphere,WST,RAW 264.7,Mouse,Blood,24 h,5,115.8244
,article,21656222,Oxide,ZnO,Meliorum Technologies,,113,,-36,35.3,Sphere,WST,RAW 264.7,Mouse,Blood,24 h,10,56.2755
,article,21656222,Oxide,ZnO,Meliorum Technologies,,113,,-36,35.3,Sphere,WST,RAW 264.7,Mouse,Blood,24 h,15,32.0299
,article,21656222,Oxide,ZnO,Meliorum Technologies,,113,,-36,35.3,Sphere,WST,RAW 264.7,Mouse,Blood,24 h,20,18.2155
,article,21656222,Oxide,ZnO,Meliorum Technologies,,113,,-36,35.3,Sphere,WST,BEAS-2B,Human,Lung,24 h,5,87.845
,article,21656222,Oxide,ZnO,Meliorum Technologies,,113,,-36,35.3,Sphere,WST,BEAS-2B,Human,Lung,24 h,10,68.42
,article,21656222,Oxide,ZnO,Meliorum Technologies,,113,,-36,35.3,Sphere,WST,BEAS-2B,Human,Lung,24 h,15,53.8798
,article,21656222,Oxide,ZnO,Meliorum Technologies,,113,,-36,35.3,Sphere,WST,BEAS-2B,Human,Lung,24 h,20,26.3827
,article,21656222,Oxide,ZnO,Meliorum Technologies,,113,,-36,35.3,Sphere,WST,RAW 264.7,Mouse,Blood,24 h,5,92.6438
,article,21656222,Oxide,ZnO,Meliorum Technologies,,113,,-36,35.3,Sphere,WST,RAW 264.7,Mouse,Blood,24 h,10,60.6923
,article,21656222,Oxide,ZnO,Meliorum Technologies,,113,,-36,35.3,Sphere,WST,RAW 264.7,Mouse,Blood,24 h,15,28.1769
,article,21656222,Oxide,ZnO,Meliorum Technologies,,113,,-36,35.3,Sphere,WST,RAW 264.7,Mouse,Blood,24 h,20,15.4902
,article,20938647,Oxide,ZnO,Meliorum Technologies,25,196.9,,,,,WST,C2C12,Mouse,Muscle,24 h,0,99.933
,article,20938647,Oxide,ZnO,Meliorum Technologies,25,196.9,,,,,WST,C2C12,Mouse,Muscle,24 h,5,94.5383
,article,20938647,Oxide,ZnO,Meliorum Technologies,25,196.9,,,,,WST,C2C12,Mouse,Muscle,24 h,10,57.7494
,article,20938647,Oxide,ZnO,Meliorum Technologies,25,196.9,,,,,WST,C2C12,Mouse,Muscle,24 h,15,39.0148
,article,20938647,Oxide,ZnO,Meliorum Technologies,25,196.9,,,,,WST,C2C12,Mouse,Muscle,24 h,20,33.3883
,article,20938647,Oxide,ZnO,Meliorum Technologies,25,196.9,,,,,WST,C2C12,Mouse,Muscle,24 h,25,11.4386
,article,20938647,Oxide,ZnO,Meliorum Technologies,25,196.9,,,,,WST,C2C12,Mouse,Muscle,24 h,30,2.2877
,article,20938647,Oxide,ZnO,Meliorum Technologies,25,196.9,,,,,WST,C2C12,Mouse,Muscle,24 h,40,0.7626
,article,20938647,Oxide,ZnO,Meliorum Technologies,25,196.9,,,,,WST,EA.hy926,Human,Somatic,24 h,0,99.9845
,article,20938647,Oxide,ZnO,Meliorum Technologies,25,196.9,,,,,WST,EA.hy926,Human,Somatic,24 h,5,91.3482
,article,20938647,Oxide,ZnO,Meliorum Technologies,25,196.9,,,,,WST,EA.hy926,Human,Somatic,24 h,10,59.8964
,article,20938647,Oxide,ZnO,Meliorum Technologies,25,196.9,,,,,WST,EA.hy926,Human,Somatic,24 h,15,46.0369
,article,20938647,Oxide,ZnO,Meliorum Technologies,25,196.9,,,,,WST,EA.hy926,Human,Somatic,24 h,20,35.3949
,article,20938647,Oxide,ZnO,Meliorum Technologies,25,196.9,,,,,WST,EA.hy926,Human,Somatic,24 h,25,20.793
,article,20938647,Oxide,ZnO,Meliorum Technologies,25,196.9,,,,,WST,EA.hy926,Human,Somatic,24 h,30,4.2112
,article,20938647,Oxide,ZnO,Meliorum Technologies,25,196.9,,,,,WST,EA.hy926,Human,Somatic,24 h,40,1.3651
,article,20938647,Oxide,ZnO,Meliorum Technologies,25,196.9,,,,,WST,L929,Mouse,Subcutaneous connective tissue,24 h,0,99.8994
,article,20938647,Oxide,ZnO,Meliorum Technologies,25,196.9,,,,,WST,L929,Mouse,Subcutaneous connective tissue,24 h,5,98.0447
,article,20938647,Oxide,ZnO,Meliorum Technologies,25,196.9,,,,,WST,L929,Mouse,Subcutaneous connective tissue,24 h,10,90.2647
,article,20938647,Oxide,ZnO,Meliorum Technologies,25,196.9,,,,,WST,L929,Mouse,Subcutaneous connective tissue,24 h,15,13.3519
,article,20938647,Oxide,ZnO,Meliorum Technologies,25,196.9,,,,,WST,L929,Mouse,Subcutaneous connective tissue,24 h,20,1.4858
,article,20938647,Oxide,ZnO,Meliorum Technologies,25,196.9,,,,,WST,L929,Mouse,Subcutaneous connective tissue,24 h,25,1.4652
,article,20938647,Oxide,ZnO,Meliorum Technologies,25,196.9,,,,,WST,L929,Mouse,Subcutaneous connective tissue,24 h,30,0.8874
,article,20938647,Oxide,ZnO,Meliorum Technologies,25,196.9,,,,,WST,L929,Mouse,Subcutaneous connective tissue,24 h,40,0.4746
,article,20938647,Oxide,ZnO,Meliorum Technologies,25,196.9,,,,,WST,BEAS-2B,Human,Lung,24 h,0,99.9638
,article,20938647,Oxide,ZnO,Meliorum Technologies,25,196.9,,,,,WST,BEAS-2B,Human,Lung,24 h,5,92.9402
,article,20938647,Oxide,ZnO,Meliorum Technologies,25,196.9,,,,,WST,BEAS-2B,Human,Lung,24 h,10,86.3972
,article,20938647,Oxide,ZnO,Meliorum Technologies,25,196.9,,,,,WST,BEAS-2B,Human,Lung,24 h,15,72.5671
,article,20938647,Oxide,ZnO,Meliorum Technologies,25,196.9,,,,,WST,BEAS-2B,Human,Lung,24 h,20,61.0316
,article,20938647,Oxide,ZnO,Meliorum Technologies,25,196.9,,,,,WST,BEAS-2B,Human,Lung,24 h,25,50.0543
,article,20938647,Oxide,ZnO,Meliorum Technologies,25,196.9,,,,,WST,BEAS-2B,Human,Lung,24 h,30,40.8135
,article,20938647,Oxide,ZnO,Meliorum Technologies,25,196.9,,,,,WST,BEAS-2B,Human,Lung,24 h,40,15.5098
,report,09152나노독700,Oxide,SiO2,ABC Nanotech,20,30,,,220,,,,,,,,
,report,09152나노독700,Oxide,SiO2,ABC Nanotech,20,30,,,220,,,,,,,,
,report,09152나노독700,Oxide,SiO2,ABC Nanotech,20,30,,,220,,,,,,,,
,report,09152나노독700,Oxide,SiO2,ABC Nanotech,20,30,,,220,,,,,,,,
,report,09152나노독700,Oxide,SiO2,ABC Nanotech,20,30,,,220,,,,,,,,
,report,09152나노독700,Oxide,SiO2,ABC Nanotech,20,30,,,220,,,,,,,,
,report,09152나노독700,Oxide,SiO2,ABC Nanotech,20,30,,,220,,,,,,,,
,report,09152나노독700,Oxide,SiO2,ABC Nanotech,20,30,,,220,,,,,,,,
,report,09152나노독700,Oxide,SiO2,ABC Nanotech,20,30,,,220,,,,,,,,
,report,09152나노독700,Oxide,SiO2,ABC Nanotech,20,30,,,220,,,,,,,,
,report,09152나노독700,Oxide,SiO2,ABC Nanotech,20,30,,,220,,,,,,,,
,report,09152나노독700,Oxide,SiO2,ABC Nanotech,20,30,,,220,,,,,,,,
,report,09152나노독700,Oxide,SiO2,ABC Nanotech,20,30,,,220,,,,,,,,
,report,09152나노독700,Oxide,SiO2,ABC Nanotech,20,30,,,220,,,,,,,,
,report,09152나노독700,Oxide,SiO2,ABC Nanotech,20,30,,,220,,,,,,,,
,report,08162나노독552,Carbon,SWCNT,Hanwha Nanotech,,,,,,,,,,,,,
,report,08162나노독552,Carbon,SWCNT,Hanwha Nanotech,,,,,,,,,,,,,
,report,08162나노독552,Carbon,SWCNT,Hanwha Nanotech,,,,,,,,,,,,,
,report,08162나노독552,Carbon,SWCNT,Hanwha Nanotech,,,,,,,,,,,,,
,report,08162나노독552,Carbon,SWCNT,Hanwha Nanotech,,,,,,,MTT,HepG2,Human,Liver,72 h,,
,report,08162나노독552,Carbon,SWCNT,Hanwha Nanotech,,,,,,,MTT,HepG2,Human,Liver,72 h,,
,report,08162나노독552,Carbon,SWCNT,Hanwha Nanotech,,,,,,,MTT,A549,Human,Lung,72 h,,
,report,08162나노독552,Carbon,SWCNT,Hanwha Nanotech,,,,,,,MTT,HepG2,Human,Liver,72 h,,
,report,08162나노독552,Carbon,SWCNT,Hanwha Nanotech,,,,,,,MTT,MCF-7,Human,Breast,72 h,,
,report,08162나노독552,Carbon,SWCNT,Hanwha Nanotech,,,,,,,MTT,A549,Human,Lung,72 h,,
,report,09151나노독694,Metal,Au,한국생명공학연구원,13,13,,,,Sphere,,,,,,,
,report,09151나노독692,Metal,Au,한국생명공학연구원,30,30.9,,7.77,,,,,,,,,
,report,09151나노독692,Metal,Au,한국생명공학연구원,30,30.4,,-11.51,,,MTS,TK6,Human,Spleen,24 h,,
,report,09151나노독692,Metal,Au,한국생명공학연구원,30,30.9,,7.77,,,MTS,TK6,Human,Spleen,24 h,,
,report,09151나노독692,Metal,Au,한국생명공학연구원,30,30.4,,-11.51,,,MTS,TK6,Human,Spleen,24 h,,
,report,09151나노독692,Metal,Au,한국생명공학연구원,30,30.9,,7.77,,,MTS,TK6,Human,Spleen,24 h,,
,report,09151나노독692,Metal,Au,한국생명공학연구원,30,30.4,,-11.51,,,MTS,HepG2,Human,Liver,24 h,,
,report,09151나노독692,Metal,Au,한국생명공학연구원,30,30.9,,7.77,,,MTS,HepG2,Human,Liver,24 h,,
,report,09151나노독692,Metal,Au,한국생명공학연구원,30,30.4,,-11.51,,,LDH,HepG2,Human,Liver,24 h,,
,report,09151나노독692,Metal,Au,한국생명공학연구원,30,30.9,,7.77,,,LDH,HepG2,Human,Liver,24 h,,
,report,08162나노독543,Metal,Au,준텍,4.49,,,,,Wire,,,,,,,
,report,KCL나노플랫폼결과정리,Metal,Ag,ABC Nanotech,10,,,,,,,,,,,,
,report,KCL나노플랫폼결과정리,Metal,Ag,ABC Nanotech,10,,,,,,,,,,,,
,report,KCL나노플랫폼결과정리,Metal,Ag,ABC Nanotech,10,,,,,,,,,,,,
,report,KCL나노플랫폼결과정리,Metal,Ag,ABC Nanotech,10,,,,,,,,,,,,
,report,KCL나노플랫폼결과정리,Metal,Ag,ABC Nanotech,10,,,,,,,,,,,,
,report,KCL나노플랫폼결과정리,Metal,Ag,ABC Nanotech,10,,,,,,,,,,,,
,report,KCL나노플랫폼결과정리,Metal,Ag,ABC Nanotech,10,,,,,,,,,,,,
,report,KCL나노플랫폼결과정리,Metal,Ag,ABC Nanotech,10,,,,,,,,,,,,
,report,KCL나노플랫폼결과정리,Metal,Ag,ABC Nanotech,10,,,,,,,,,,,,
,report,KCL나노플랫폼결과정리,Metal,Ag,ABC Nanotech,10,,,,,,,,,,,,
,report,KCL나노플랫폼결과정리,Metal,Ag,ABC Nanotech,10,,,,,,,,,,,,
,report,KCL나노플랫폼결과정리,Metal,Ag,ABC Nanotech,10,,,,,,,,,,,,
,report,KCL나노플랫폼결과정리,Metal,Ag,ABC Nanotech,10,,,,,,,,,,,,
,report,KCL나노플랫폼결과정리,Metal,Ag,ABC Nanotech,10,,,,,,,,,,,,
,report,KCL나노플랫폼결과정리,Metal,Ag,ABC Nanotech,10,,,,,,,,,,,,
,report,KCL나노플랫폼결과정리,Metal,Ag,ABC Nanotech,10,,,,,,,,,,,,
,report,KCL나노플랫폼결과정리,Metal,Ag,ABC Nanotech,10,,,,,,,,,,,,
,report,KCL나노플랫폼결과정리,Metal,Ag,ABC Nanotech,10,,,,,,,,,,,,
,report,KCL나노플랫폼결과정리,Metal,Ag,ABC Nanotech,10,,,,,,,,,,,,
,report,KCL나노플랫폼결과정리,Metal,Ag,ABC Nanotech,10,,,,,,,,,,,,
,report,KCL나노플랫폼결과정리,Metal,Ag,ABC Nanotech,10,,,,,,,,,,,,
,report,KCL나노플랫폼결과정리,Metal,Ag,ABC Nanotech,10,,,,,,,,,,,,
,report,KCL나노플랫폼결과정리,Metal,Ag,ABC Nanotech,10,,,,,,,,,,,,
,report,KCL나노플랫폼결과정리,Metal,Ag,ABC Nanotech,10,,,,,,,,,,,,
,report,KCL나노플랫폼결과정리,Metal,Ag,ABC Nanotech,10,,,,,,,,,,,,
,report,KCL나노플랫폼결과정리,Metal,Ag,ABC Nanotech,10,,,,,,,,,,,,
,report,KCL나노플랫폼결과정리,Metal,Ag,ABC Nanotech,10,,,,,,,,,,,,
,report,KCL나노플랫폼결과정리,Metal,Ag,ABC Nanotech,10,,,,,,,,,,,,
,report,KCL나노플랫폼결과정리,Metal,Ag,ABC Nanotech,10,,,,,,,,,,,,
,report,KCL나노플랫폼결과정리,Metal,Ag,ABC Nanotech,10,,,,,,,,,,,,
,report,KCL나노플랫폼결과정리,Metal,Ag,ABC Nanotech,10,,,,,,,,,,,,
,report,KCL나노플랫폼결과정리,Metal,Ag,ABC Nanotech,10,,,,,,,,,,,,
,report,KCL나노플랫폼결과정리,Metal,Ag,ABC Nanotech,10,,,,,,,,,,,,
,report,KCL나노플랫폼결과정리,Metal,Ag,ABC Nanotech,10,,,,,,,,,,,,
,report,KCL나노플랫폼결과정리,Metal,Ag,ABC Nanotech,10,,,,,,,,,,,,
,report,KCL나노플랫폼결과정리,Metal,Ag,ABC Nanotech,10,,,,,,,,,,,,
,report,KCL나노플랫폼결과정리,Metal,Ag,ABC Nanotech,10,,,,,,,,,,,,
,report,KCL나노플랫폼결과정리,Metal,Ag,ABC Nanotech,10,,,,,,,,,,,,
,report,KCL나노플랫폼결과정리,Metal,Ag,ABC Nanotech,10,,,,,,,,,,,,
,report,KCL나노플랫폼결과정리,Metal,Ag,ABC Nanotech,10,,,,,,,,,,,,
,report,KCL나노플랫폼결과정리,Metal,Ag,ABC Nanotech,10,,,,,,,,,,,,
,report,KCL나노플랫폼결과정리,Metal,Ag,ABC Nanotech,10,,,,,,,,,,,,
,report,KCL나노플랫폼결과정리,Metal,Ag,ABC Nanotech,10,,,,,,,,,,,,
,report,KCL나노플랫폼결과정리,Metal,Ag,ABC Nanotech,10,,,,,,,,,,,,
,report,KCL나노플랫폼결과정리,Metal,Ag,ABC Nanotech,10,,,,,,,,,,,,
,report,KCL나노플랫폼결과정리,Metal,Ag,ABC Nanotech,10,,,,,,,,,,,,
,report,KCL나노플랫폼결과정리,Metal,Ag,ABC Nanotech,10,,,,,,,,,,,,
,report,KCL나노플랫폼결과정리,Metal,Ag,ABC Nanotech,10,,,,,,,,,,,,
,report,KCL나노플랫폼결과정리,Metal,Ag,ABC Nanotech,10,,,,,,,,,,,,
,report,KCL나노플랫폼결과정리,Metal,Ag,ABC Nanotech,10,,,,,,,,,,,,
,report,KCL나노플랫폼결과정리,Metal,Ag,ABC Nanotech,10,,,,,,,,,,,,
,report,KCL나노플랫폼결과정리,Metal,Ag,ABC Nanotech,10,,,,,,,,,,,,
,report,KCL나노플랫폼결과정리,Metal,Ag,ABC Nanotech,10,,,,,,,,,,,,
,report,KCL나노플랫폼결과정리,Metal,Ag,ABC Nanotech,10,,,,,,,,,,,,
,report,KCL나노플랫폼결과정리,Metal,Ag,ABC Nanotech,10,,,,,,,,,,,,
,report,KCL나노플랫폼결과정리,Metal,Ag,ABC Nanotech,10,,,,,,,,,,,,
,report,KCL나노플랫폼결과정리,Metal,Ag,ABC Nanotech,10,,,,,,,,,,,,
,report,KCL나노플랫폼결과정리,Metal,Ag,ABC Nanotech,10,,,,,,,,,,,,
,report,KCL나노플랫폼결과정리,Metal,Ag,ABC Nanotech,10,,,,,,,,,,,,
,report,KCL나노플랫폼결과정리,Metal,Ag,ABC Nanotech,10,,,,,,,,,,,,
,report,KCL나노플랫폼결과정리,Metal,Ag,ABC Nanotech,10,,,,,,,,,,,,
,report,KCL나노플랫폼결과정리,Metal,Ag,ABC Nanotech,10,,,,,,,,,,,,
,report,KCL나노플랫폼결과정리,Metal,Ag,ABC Nanotech,10,,,,,,,,,,,,
,report,KCL나노플랫폼결과정리,Metal,Ag,ABC Nanotech,10,,,,,,,,,,,,
,report,KCL나노플랫폼결과정리,Metal,Ag,ABC Nanotech,10,,,,,,,,,,,,
,report,KCL나노플랫폼결과정리,Metal,Ag,ABC Nanotech,10,,,,,,,,,,,,
,report,KCL나노플랫폼결과정리,Metal,Ag,ABC Nanotech,10,,,,,,,,,,,,
,report,KCL나노플랫폼결과정리,Metal,Ag,ABC Nanotech,10,,,,,,,,,,,,
,report,KCL나노플랫폼결과정리,Metal,Ag,ABC Nanotech,10,,,,,,,,,,,,
,report,KCL나노플랫폼결과정리,Metal,Ag,ABC Nanotech,10,,,,,,,,,,,,
,report,KCL나노플랫폼결과정리,Metal,Ag,ABC Nanotech,10,,,,,,,,,,,,
,report,KCL나노플랫폼결과정리,Metal,Ag,ABC Nanotech,10,,,,,,,,,,,,
,report,KCL나노플랫폼결과정리,Metal,Ag,ABC Nanotech,10,,,,,,,,,,,,
,report,KCL나노플랫폼결과정리,Metal,Ag,ABC Nanotech,10,,,,,,,,,,,,
,report,KCL나노플랫폼결과정리,Metal,Ag,ABC Nanotech,10,,,,,,,,,,,,
,report,KCL나노플랫폼결과정리,Metal,Ag,ABC Nanotech,10,,,,,,,,,,,,
,report,KCL나노플랫폼결과정리,Metal,Ag,ABC Nanotech,10,,,,,,,,,,,,
,report,KCL나노플랫폼결과정리,Metal,Ag,ABC Nanotech,10,,,,,,,,,,,,
,report,KCL나노플랫폼결과정리,Metal,Ag,ABC Nanotech,10,,,,,,,,,,,,
,report,KCL나노플랫폼결과정리,Metal,Ag,ABC Nanotech,10,,,,,,,,,,,,
,report,KCL나노플랫폼결과정리,Metal,Ag,ABC Nanotech,10,,,,,,,,,,,,
,report,KCL나노플랫폼결과정리,Metal,Ag,ABC Nanotech,10,,,,,,,,,,,,
,report,KCL나노플랫폼결과정리,Metal,Ag,ABC Nanotech,10,,,,,,,,,,,,
,report,KCL나노플랫폼결과정리,Metal,Ag,ABC Nanotech,10,,,,,,,,,,,,
,report,KCL나노플랫폼결과정리,Metal,Ag,ABC Nanotech,10,,,,,,,,,,,,
,report,KCL나노플랫폼결과정리,Metal,Ag,ABC Nanotech,10,,,,,,,,,,,,
,report,KCL나노플랫폼결과정리,Metal,Ag,ABC Nanotech,10,,,,,,,,,,,,
,report,KCL나노플랫폼결과정리,Metal,Ag,ABC Nanotech,10,,,,,,,,,,,,
,report,KCL나노플랫폼결과정리,Metal,Ag,ABC Nanotech,10,,,,,,,,,,,,
,report,KCL나노플랫폼결과정리,Metal,Ag,ABC Nanotech,10,,,,,,,,,,,,
,report,KCL나노플랫폼결과정리,Metal,Ag,ABC Nanotech,10,,,,,,,,,,,,
,report,KCL나노플랫폼결과정리,Metal,Ag,ABC Nanotech,10,,,,,,,,,,,,
,article,22515565,Oxide,TiO2,Degussa-Evonik,20,,,,50,,CellTiter-Glo®,H1299,Human,Lung,48 h,0,99.9012
,article,22515565,Oxide,TiO2,Degussa-Evonik,20,,,,50,,CellTiter-Glo®,H1299,Human,Lung,48 h,30,89.4302
,article,22515565,Oxide,TiO2,Degussa-Evonik,20,,,,50,,CellTiter-Glo®,H1299,Human,Lung,48 h,150,85.3837
,article,22515565,Oxide,TiO2,Degussa-Evonik,20,,,,50,,CellTiter-Glo®,H1299,Human,Lung,48 h,300,72.1352
,article,22515565,Oxide,TiO2,Degussa-Evonik,20,,,,50,,CellTiter-Glo®,H1299,Human,Lung,48 h,1000,57.9026
,article,22515565,Oxide,TiO2,Degussa-Evonik,20,,,,50,,CellTiter-Glo®,H1299,Human,Lung,48 h,2000,53.157
,article,22515565,Oxide,TiO2,Degussa-Evonik,20,,,,50,,CellTiter-Glo®,H1299,Human,Lung,48 h,3000,66.4099
,article,22515565,Oxide,TiO2,Degussa-Evonik,20,,,,50,,MTS,H1299,Human,Lung,48 h,0,99.8983
,article,22515565,Oxide,TiO2,Degussa-Evonik,20,,,,50,,MTS,H1299,Human,Lung,48 h,30,86.2209
,article,22515565,Oxide,TiO2,Degussa-Evonik,20,,,,50,,MTS,H1299,Human,Lung,48 h,150,71.0116
,article,22515565,Oxide,TiO2,Degussa-Evonik,20,,,,50,,MTS,H1299,Human,Lung,48 h,300,66.5465
,article,22515565,Oxide,TiO2,Degussa-Evonik,20,,,,50,,MTS,H1299,Human,Lung,48 h,1000,56.5058
,article,22515565,Oxide,TiO2,Degussa-Evonik,20,,,,50,,MTS,H1299,Human,Lung,48 h,2000,47.0174
,article,22515565,Oxide,TiO2,Degussa-Evonik,20,,,,50,,MTS,H1299,Human,Lung,48 h,3000,19.2209
,article,22515565,Oxide,TiO2,Degussa-Evonik,20,,,,50,,CellTiter-Blue®,H1299,Human,Lung,48 h,0,99.8983
,article,22515565,Oxide,TiO2,Degussa-Evonik,20,,,,50,,CellTiter-Blue®,H1299,Human,Lung,48 h,30,79.6701
,article,22515565,Oxide,TiO2,Degussa-Evonik,20,,,,50,,CellTiter-Blue®,H1299,Human,Lung,48 h,150,67.1076
,article,22515565,Oxide,TiO2,Degussa-Evonik,20,,,,50,,CellTiter-Blue®,H1299,Human,Lung,48 h,300,74.3547
,article,22515565,Oxide,TiO2,Degussa-Evonik,20,,,,50,,CellTiter-Blue®,H1299,Human,Lung,48 h,1000,64.7442
,article,22515565,Oxide,TiO2,Degussa-Evonik,20,,,,50,,CellTiter-Blue®,H1299,Human,Lung,48 h,2000,74.7674
,article,22515565,Oxide,TiO2,Degussa-Evonik,20,,,,50,,CellTiter-Blue®,H1299,Human,Lung,48 h,3000,54.4186
,article,22515565,Oxide,TiO2,Degussa-Evonik,20,,,,50,,CellTiter-Glo®,A549,Human,Lung,48 h,0,99.9055
,article,22515565,Oxide,TiO2,Degussa-Evonik,20,,,,50,,CellTiter-Glo®,A549,Human,Lung,48 h,30,97.5333
,article,22515565,Oxide,TiO2,Degussa-Evonik,20,,,,50,,CellTiter-Glo®,A549,Human,Lung,48 h,150,83.1514
,article,22515565,Oxide,TiO2,Degussa-Evonik,20,,,,50,,CellTiter-Glo®,A549,Human,Lung,48 h,300,82.035
,article,22515565,Oxide,TiO2,Degussa-Evonik,20,,,,50,,CellTiter-Glo®,A549,Human,Lung,48 h,1000,77.0114
,article,22515565,Oxide,TiO2,Degussa-Evonik,20,,,,50,,CellTiter-Glo®,A549,Human,Lung,48 h,2000,63.3302
,article,22515565,Oxide,TiO2,Degussa-Evonik,20,,,,50,,CellTiter-Glo®,A549,Human,Lung,48 h,3000,55.2482
,article,22515565,Oxide,TiO2,Degussa-Evonik,20,,,,50,,MTS,A549,Human,Lung,48 h,0,99.9099
,article,22515565,Oxide,TiO2,Degussa-Evonik,20,,,,50,,MTS,A549,Human,Lung,48 h,30,85.3957
,article,22515565,Oxide,TiO2,Degussa-Evonik,20,,,,50,,MTS,A549,Human,Lung,48 h,150,84.5556
,article,22515565,Oxide,TiO2,Degussa-Evonik,20,,,,50,,MTS,A549,Human,Lung,48 h,300,86.0818
,article,22515565,Oxide,TiO2,Degussa-Evonik,20,,,,50,,MTS,A549,Human,Lung,48 h,1000,79.2441
,article,22515565,Oxide,TiO2,Degussa-Evonik,20,,,,50,,MTS,A549,Human,Lung,48 h,2000,73.2437
,article,22515565,Oxide,TiO2,Degussa-Evonik,20,,,,50,,MTS,A549,Human,Lung,48 h,3000,57.4926
,article,22515565,Oxide,TiO2,Degussa-Evonik,20,,,,50,,CellTiter-Blue®,A549,Human,Lung,48 h,0,99.9055
,article,22515565,Oxide,TiO2,Degussa-Evonik,20,,,,50,,CellTiter-Blue®,A549,Human,Lung,48 h,30,93.6115
,article,22515565,Oxide,TiO2,Degussa-Evonik,20,,,,50,,CellTiter-Blue®,A549,Human,Lung,48 h,150,93.1928
