Repository: dydtkddl/nanometaloxide

File: 00datacollection/01s2nano_data.csv (part 60 of 75)
Tags,Source,Info #,Material group,Material type,Manufacturer,Core (or Grain) size (nm),Hydrodynamic size (nm),Size distribution,Surface charge (mV),Surface Area (m^2/g),Shape,Assay method,Cell line (or type),Cell line species,IC origin,Exposure time,Dose (ug/ml),Toxicity value (%)
,article,22515565,Oxide,TiO2,Degussa-Evonik,20,,,,50,,CellTiter-Blue®,A549,Human,Lung,48 h,300,93.0678
,article,22515565,Oxide,TiO2,Degussa-Evonik,20,,,,50,,CellTiter-Blue®,A549,Human,Lung,48 h,1000,73.2611
,article,22515565,Oxide,TiO2,Degussa-Evonik,20,,,,50,,CellTiter-Blue®,A549,Human,Lung,48 h,2000,76.3268
,article,22515565,Oxide,TiO2,Degussa-Evonik,20,,,,50,,CellTiter-Blue®,A549,Human,Lung,48 h,3000,48.6969
,article,22515565,Oxide,TiO2,Degussa-Evonik,20,,,,50,,CellTiter-Glo®,H1299,Human,Lung,24 h,0,99.6544
,article,22515565,Oxide,TiO2,Degussa-Evonik,20,,,,50,,CellTiter-Glo®,H1299,Human,Lung,24 h,30,93.9451
,article,22515565,Oxide,TiO2,Degussa-Evonik,20,,,,50,,CellTiter-Glo®,H1299,Human,Lung,24 h,150,66.4818
,article,22515565,Oxide,TiO2,Degussa-Evonik,20,,,,50,,CellTiter-Glo®,H1299,Human,Lung,24 h,300,32.8968
,article,22515565,Oxide,TiO2,Degussa-Evonik,20,,,,50,,CellTiter-Glo®,H1299,Human,Lung,24 h,1000,27.8786
,article,22515565,Oxide,TiO2,Degussa-Evonik,20,,,,50,,CellTiter-Glo®,H1299,Human,Lung,24 h,2000,49.7575
,article,22515565,Oxide,TiO2,Degussa-Evonik,20,,,,50,,CellTiter-Glo®,H1299,Human,Lung,24 h,3000,38.0485
,article,22515565,Oxide,TiO2,Degussa-Evonik,20,,,,50,,MTS,H1299,Human,Lung,24 h,0,99.6602
,article,22515565,Oxide,TiO2,Degussa-Evonik,20,,,,50,,MTS,H1299,Human,Lung,24 h,30,100.0784
,article,22515565,Oxide,TiO2,Degussa-Evonik,20,,,,50,,MTS,H1299,Human,Lung,24 h,150,87.6724
,article,22515565,Oxide,TiO2,Degussa-Evonik,20,,,,50,,MTS,H1299,Human,Lung,24 h,300,86.1391
,article,22515565,Oxide,TiO2,Degussa-Evonik,20,,,,50,,MTS,H1299,Human,Lung,24 h,1000,77.6303
,article,22515565,Oxide,TiO2,Degussa-Evonik,20,,,,50,,MTS,H1299,Human,Lung,24 h,2000,83.9059
,article,22515565,Oxide,TiO2,Degussa-Evonik,20,,,,50,,MTS,H1299,Human,Lung,24 h,3000,74.7103
,article,22515565,Oxide,TiO2,Degussa-Evonik,20,,,,50,,CellTiter-Blue®,H1299,Human,Lung,24 h,0,99.666
,article,22515565,Oxide,TiO2,Degussa-Evonik,20,,,,50,,CellTiter-Blue®,H1299,Human,Lung,24 h,30,85.7151
,article,22515565,Oxide,TiO2,Degussa-Evonik,20,,,,50,,CellTiter-Blue®,H1299,Human,Lung,24 h,150,75.2664
,article,22515565,Oxide,TiO2,Degussa-Evonik,20,,,,50,,CellTiter-Blue®,H1299,Human,Lung,24 h,300,83.3527
,article,22515565,Oxide,TiO2,Degussa-Evonik,20,,,,50,,CellTiter-Blue®,H1299,Human,Lung,24 h,1000,72.8982
,article,22515565,Oxide,TiO2,Degussa-Evonik,20,,,,50,,CellTiter-Blue®,H1299,Human,Lung,24 h,2000,68.1589
,article,22515565,Oxide,TiO2,Degussa-Evonik,20,,,,50,,CellTiter-Blue®,H1299,Human,Lung,24 h,3000,72.6238
,article,22515565,Oxide,TiO2,Degussa-Evonik,20,,,,50,,CellTiter-Glo®,A549,Human,Lung,24 h,0,99.751
,article,22515565,Oxide,TiO2,Degussa-Evonik,20,,,,50,,CellTiter-Glo®,A549,Human,Lung,24 h,30,88.455
,article,22515565,Oxide,TiO2,Degussa-Evonik,20,,,,50,,CellTiter-Glo®,A549,Human,Lung,24 h,150,67.6479
,article,22515565,Oxide,TiO2,Degussa-Evonik,20,,,,50,,CellTiter-Glo®,A549,Human,Lung,24 h,300,41.0125
,article,22515565,Oxide,TiO2,Degussa-Evonik,20,,,,50,,CellTiter-Glo®,A549,Human,Lung,24 h,1000,27.4783
,article,22515565,Oxide,TiO2,Degussa-Evonik,20,,,,50,,CellTiter-Glo®,A549,Human,Lung,24 h,2000,35.9983
,article,22515565,Oxide,TiO2,Degussa-Evonik,20,,,,50,,CellTiter-Glo®,A549,Human,Lung,24 h,3000,42.963
,article,22515565,Oxide,TiO2,Degussa-Evonik,20,,,,50,,MTS,A549,Human,Lung,24 h,0,99.7394
,article,22515565,Oxide,TiO2,Degussa-Evonik,20,,,,50,,MTS,A549,Human,Lung,24 h,30,98.7772
,article,22515565,Oxide,TiO2,Degussa-Evonik,20,,,,50,,MTS,A549,Human,Lung,24 h,150,97.7976
,article,22515565,Oxide,TiO2,Degussa-Evonik,20,,,,50,,MTS,A549,Human,Lung,24 h,300,95.5768
,article,22515565,Oxide,TiO2,Degussa-Evonik,20,,,,50,,MTS,A549,Human,Lung,24 h,1000,95.7105
,article,22515565,Oxide,TiO2,Degussa-Evonik,20,,,,50,,MTS,A549,Human,Lung,24 h,2000,88.1731
,article,22515565,Oxide,TiO2,Degussa-Evonik,20,,,,50,,MTS,A549,Human,Lung,24 h,3000,76.0254
,article,22515565,Oxide,TiO2,Degussa-Evonik,20,,,,50,,CellTiter-Blue®,A549,Human,Lung,24 h,0,99.7539
,article,22515565,Oxide,TiO2,Degussa-Evonik,20,,,,50,,CellTiter-Blue®,A549,Human,Lung,24 h,30,77.9962
,article,22515565,Oxide,TiO2,Degussa-Evonik,20,,,,50,,CellTiter-Blue®,A549,Human,Lung,24 h,150,85.243
,article,22515565,Oxide,TiO2,Degussa-Evonik,20,,,,50,,CellTiter-Blue®,A549,Human,Lung,24 h,300,93.4751
,article,22515565,Oxide,TiO2,Degussa-Evonik,20,,,,50,,CellTiter-Blue®,A549,Human,Lung,24 h,1000,79.6618
,article,22515565,Oxide,TiO2,Degussa-Evonik,20,,,,50,,CellTiter-Blue®,A549,Human,Lung,24 h,2000,66.4067
,article,22515565,Oxide,TiO2,Degussa-Evonik,20,,,,50,,CellTiter-Blue®,A549,Human,Lung,24 h,3000,57.3402
,article,22515565,Oxide,TiO2,Degussa-Evonik,20,,,,50,,CellTiter-Glo®,H1299,Human,Lung,24 h,0,99.9012
,article,22515565,Oxide,TiO2,Degussa-Evonik,20,,,,50,,CellTiter-Glo®,H1299,Human,Lung,24 h,30,92.9244
,article,22515565,Oxide,TiO2,Degussa-Evonik,20,,,,50,,CellTiter-Glo®,H1299,Human,Lung,24 h,150,53.9884
,article,22515565,Oxide,TiO2,Degussa-Evonik,20,,,,50,,CellTiter-Glo®,H1299,Human,Lung,24 h,300,39.2006
,article,22515565,Oxide,TiO2,Degussa-Evonik,20,,,,50,,CellTiter-Glo®,H1299,Human,Lung,24 h,1000,28.3198
,article,22515565,Oxide,TiO2,Degussa-Evonik,20,,,,50,,CellTiter-Glo®,H1299,Human,Lung,24 h,2000,13.8023
,article,22515565,Oxide,TiO2,Degussa-Evonik,20,,,,50,,CellTiter-Glo®,H1299,Human,Lung,24 h,3000,15.8954
,article,22515565,Oxide,TiO2,Degussa-Evonik,20,,,,50,,MTS,H1299,Human,Lung,24 h,0,99.9012
,article,22515565,Oxide,TiO2,Degussa-Evonik,20,,,,50,,MTS,H1299,Human,Lung,24 h,30,74.0872
,article,22515565,Oxide,TiO2,Degussa-Evonik,20,,,,50,,MTS,H1299,Human,Lung,24 h,150,84.6933
,article,22515565,Oxide,TiO2,Degussa-Evonik,20,,,,50,,MTS,H1299,Human,Lung,24 h,300,82.0407
,article,22515565,Oxide,TiO2,Degussa-Evonik,20,,,,50,,MTS,H1299,Human,Lung,24 h,1000,26.5
,article,22515565,Oxide,TiO2,Degussa-Evonik,20,,,,50,,MTS,H1299,Human,Lung,24 h,2000,19.2471
,article,22515565,Oxide,TiO2,Degussa-Evonik,20,,,,50,,MTS,H1299,Human,Lung,24 h,3000,21.3401
,article,22515565,Oxide,TiO2,Degussa-Evonik,20,,,,50,,CellTiter-Blue®,H1299,Human,Lung,24 h,0,99.9012
,article,22515565,Oxide,TiO2,Degussa-Evonik,20,,,,50,,CellTiter-Blue®,H1299,Human,Lung,24 h,30,82.1802
,article,22515565,Oxide,TiO2,Degussa-Evonik,20,,,,50,,CellTiter-Blue®,H1299,Human,Lung,24 h,150,87.9012
,article,22515565,Oxide,TiO2,Degussa-Evonik,20,,,,50,,CellTiter-Blue®,H1299,Human,Lung,24 h,300,79.3895
,article,22515565,Oxide,TiO2,Degussa-Evonik,20,,,,50,,CellTiter-Blue®,H1299,Human,Lung,24 h,1000,23.8546
,article,22515565,Oxide,TiO2,Degussa-Evonik,20,,,,50,,CellTiter-Blue®,H1299,Human,Lung,24 h,2000,21.343
,article,22515565,Oxide,TiO2,Degussa-Evonik,20,,,,50,,CellTiter-Blue®,H1299,Human,Lung,24 h,3000,16.4593
,article,22515565,Oxide,TiO2,Degussa-Evonik,20,,,,50,,CellTiter-Glo®,A549,Human,Lung,24 h,0,99.8924
,article,22515565,Oxide,TiO2,Degussa-Evonik,20,,,,50,,CellTiter-Glo®,A549,Human,Lung,24 h,30,70.7209
,article,22515565,Oxide,TiO2,Degussa-Evonik,20,,,,50,,CellTiter-Glo®,A549,Human,Lung,24 h,150,59.0087
,article,22515565,Oxide,TiO2,Degussa-Evonik,20,,,,50,,CellTiter-Glo®,A549,Human,Lung,24 h,300,34.8692
,article,22515565,Oxide,TiO2,Degussa-Evonik,20,,,,50,,CellTiter-Glo®,A549,Human,Lung,24 h,1000,11.5523
,article,22515565,Oxide,TiO2,Degussa-Evonik,20,,,,50,,CellTiter-Glo®,A549,Human,Lung,24 h,2000,3.4651
,article,22515565,Oxide,TiO2,Degussa-Evonik,20,,,,50,,CellTiter-Glo®,A549,Human,Lung,24 h,3000,3.7442
,article,22515565,Oxide,TiO2,Degussa-Evonik,20,,,,50,,MTS,A549,Human,Lung,24 h,0,99.8924
,article,22515565,Oxide,TiO2,Degussa-Evonik,20,,,,50,,MTS,A549,Human,Lung,24 h,30,94.1715
,article,22515565,Oxide,TiO2,Degussa-Evonik,20,,,,50,,MTS,A549,Human,Lung,24 h,150,93.4826
,article,22515565,Oxide,TiO2,Degussa-Evonik,20,,,,50,,MTS,A549,Human,Lung,24 h,300,94.7297
,article,22515565,Oxide,TiO2,Degussa-Evonik,20,,,,50,,MTS,A549,Human,Lung,24 h,1000,95
,article,22515565,Oxide,TiO2,Degussa-Evonik,20,,,,50,,MTS,A549,Human,Lung,24 h,2000,50.4942
,article,22515565,Oxide,TiO2,Degussa-Evonik,20,,,,50,,MTS,A549,Human,Lung,24 h,3000,24.2616
,article,22515565,Oxide,TiO2,Degussa-Evonik,20,,,,50,,CellTiter-Blue®,A549,Human,Lung,24 h,0,99.8968
,article,22515565,Oxide,TiO2,Degussa-Evonik,20,,,,50,,CellTiter-Blue®,A549,Human,Lung,24 h,30,91.6686
,article,22515565,Oxide,TiO2,Degussa-Evonik,20,,,,50,,CellTiter-Blue®,A549,Human,Lung,24 h,150,80.0756
,article,22515565,Oxide,TiO2,Degussa-Evonik,20,,,,50,,CellTiter-Blue®,A549,Human,Lung,24 h,300,67.9419
,article,22515565,Oxide,TiO2,Degussa-Evonik,20,,,,50,,CellTiter-Blue®,A549,Human,Lung,24 h,1000,22.5872
,article,22515565,Oxide,TiO2,Degussa-Evonik,20,,,,50,,CellTiter-Blue®,A549,Human,Lung,24 h,2000,15.0465
,article,22515565,Oxide,TiO2,Degussa-Evonik,20,,,,50,,CellTiter-Blue®,A549,Human,Lung,24 h,3000,5.9884
,article,22449629,Oxide,TiO2,Sigma Aldrich,14,,,,149,,Relative cell count (RCC),SHE,Hamster,Embryo,72 h,0.5,100.9814
,article,22449629,Oxide,TiO2,Sigma Aldrich,14,,,,149,,Relative cell count (RCC),SHE,Hamster,Embryo,72 h,1,104.3236
,article,22449629,Oxide,TiO2,Sigma Aldrich,14,,,,149,,Relative cell count (RCC),SHE,Hamster,Embryo,72 h,5,97.3528
,article,22449629,Oxide,TiO2,Sigma Aldrich,14,,,,149,,Relative cell count (RCC),SHE,Hamster,Embryo,72 h,10,96.6843
,article,22449629,Oxide,TiO2,Sigma Aldrich,14,,,,149,,Relative cell count (RCC),SHE,Hamster,Embryo,72 h,25,87.5968
,article,22449629,Oxide,TiO2,Sigma Aldrich,14,,,,149,,Relative cell count (RCC),SHE,Hamster,Embryo,72 h,50,74.626
,article,22449629,Oxide,TiO2,Sigma Aldrich,14,,,,149,,Relative cell count (RCC),SHE,Hamster,Embryo,72 h,75,63.931
,article,22449629,Oxide,TiO2,Sigma Aldrich,14,,,,149,,Relative cell count (RCC),SHE,Hamster,Embryo,72 h,100,64.7427
,article,22449629,Oxide,TiO2,Sigma Aldrich,14,,,,149,,Relative cell count (RCC),SHE,Hamster,Embryo,72 h,200,57.2944
,article,22449629,Oxide,TiO2,Sigma Aldrich,14,,,,149,,Relative cell count (RCC),SHE,Hamster,Embryo,24 h,0.5,101.3072
,article,22449629,Oxide,TiO2,Sigma Aldrich,14,,,,149,,Relative cell count (RCC),SHE,Hamster,Embryo,24 h,1,113.5037
,article,22449629,Oxide,TiO2,Sigma Aldrich,14,,,,149,,Relative cell count (RCC),SHE,Hamster,Embryo,24 h,5,98.0556
,article,22449629,Oxide,TiO2,Sigma Aldrich,14,,,,149,,Relative cell count (RCC),SHE,Hamster,Embryo,24 h,10,100.4006
,article,22449629,Oxide,TiO2,Sigma Aldrich,14,,,,149,,Relative cell count (RCC),SHE,Hamster,Embryo,24 h,25,101.8511
,article,22449629,Oxide,TiO2,Sigma Aldrich,14,,,,149,,Relative cell count (RCC),SHE,Hamster,Embryo,24 h,50,94.2842
,article,22449629,Oxide,TiO2,Sigma Aldrich,14,,,,149,,Relative cell count (RCC),SHE,Hamster,Embryo,24 h,75,87.9624
,article,22449629,Oxide,TiO2,Sigma Aldrich,14,,,,149,,Relative cell count (RCC),SHE,Hamster,Embryo,24 h,100,92.2051
,article,22449629,Oxide,TiO2,Sigma Aldrich,14,,,,149,,Relative cell count (RCC),SHE,Hamster,Embryo,24 h,200,78.7515
,article,22449629,Oxide,TiO2,Sigma Aldrich,14,,,,149,,Relative cell count (RCC),SHE,Hamster,Embryo,72 h,0.5,95.3634
,article,22449629,Oxide,TiO2,Sigma Aldrich,14,,,,149,,Relative cell count (RCC),SHE,Hamster,Embryo,72 h,1,99.8196
,article,22449629,Oxide,TiO2,Sigma Aldrich,14,,,,149,,Relative cell count (RCC),SHE,Hamster,Embryo,72 h,5,87.0875
,article,22449629,Oxide,TiO2,Sigma Aldrich,14,,,,149,,Relative cell count (RCC),SHE,Hamster,Embryo,72 h,10,79.0663
,article,22449629,Oxide,TiO2,Sigma Aldrich,14,,,,149,,Relative cell count (RCC),SHE,Hamster,Embryo,72 h,25,65.3634
,article,22449629,Oxide,TiO2,Sigma Aldrich,14,,,,149,,Relative cell count (RCC),SHE,Hamster,Embryo,72 h,50,54.2865
,article,22449629,Oxide,TiO2,Sigma Aldrich,14,,,,149,,Relative cell count (RCC),SHE,Hamster,Embryo,72 h,75,46.5517
,article,22449629,Oxide,TiO2,Sigma Aldrich,14,,,,149,,Relative cell count (RCC),SHE,Hamster,Embryo,72 h,100,45.8833
,article,22449629,Oxide,TiO2,Sigma Aldrich,14,,,,149,,Relative cell count (RCC),SHE,Hamster,Embryo,72 h,200,41.252
,article,22449629,Oxide,TiO2,Sigma Aldrich,14,,,,149,,Relative cell count (RCC),SHE,Hamster,Embryo,24 h,0.5,101.561
,article,22449629,Oxide,TiO2,Sigma Aldrich,14,,,,149,,Relative cell count (RCC),SHE,Hamster,Embryo,24 h,1,110.5785
,article,22449629,Oxide,TiO2,Sigma Aldrich,14,,,,149,,Relative cell count (RCC),SHE,Hamster,Embryo,24 h,5,105.8401
,article,22449629,Oxide,TiO2,Sigma Aldrich,14,,,,149,,Relative cell count (RCC),SHE,Hamster,Embryo,24 h,10,104.0995
,article,22449629,Oxide,TiO2,Sigma Aldrich,14,,,,149,,Relative cell count (RCC),SHE,Hamster,Embryo,24 h,25,105.6467
,article,22449629,Oxide,TiO2,Sigma Aldrich,14,,,,149,,Relative cell count (RCC),SHE,Hamster,Embryo,24 h,50,90.3678
,article,22449629,Oxide,TiO2,Sigma Aldrich,14,,,,149,,Relative cell count (RCC),SHE,Hamster,Embryo,24 h,75,87.2734
,article,22449629,Oxide,TiO2,Sigma Aldrich,14,,,,149,,Relative cell count (RCC),SHE,Hamster,Embryo,24 h,100,92.5436
,article,22449629,Oxide,TiO2,Sigma Aldrich,14,,,,149,,Relative cell count (RCC),SHE,Hamster,Embryo,24 h,200,76.9746
,article,22449629,Oxide,TiO2,Sigma Aldrich,14,,,,149,,Relative cell count (RCC),SHE,Hamster,Embryo,72 h,0.5,101.4986
,article,22449629,Oxide,TiO2,Sigma Aldrich,14,,,,149,,Relative cell count (RCC),SHE,Hamster,Embryo,72 h,1,109.2426
,article,22449629,Oxide,TiO2,Sigma Aldrich,14,,,,149,,Relative cell count (RCC),SHE,Hamster,Embryo,72 h,5,101.3366
,article,22449629,Oxide,TiO2,Sigma Aldrich,14,,,,149,,Relative cell count (RCC),SHE,Hamster,Embryo,72 h,10,99.4897
,article,22449629,Oxide,TiO2,Sigma Aldrich,14,,,,149,,Relative cell count (RCC),SHE,Hamster,Embryo,72 h,25,88.8619
,article,22449629,Oxide,TiO2,Sigma Aldrich,14,,,,149,,Relative cell count (RCC),SHE,Hamster,Embryo,72 h,50,79.7894
,article,22449629,Oxide,TiO2,Sigma Aldrich,14,,,,149,,Relative cell count (RCC),SHE,Hamster,Embryo,72 h,75,70.5225
,article,22449629,Oxide,TiO2,Sigma Aldrich,14,,,,149,,Relative cell count (RCC),SHE,Hamster,Embryo,72 h,100,68.9672
,article,22449629,Oxide,TiO2,Sigma Aldrich,14,,,,149,,Relative cell count (RCC),SHE,Hamster,Embryo,72 h,200,58.1774
,article,22449629,Oxide,TiO2,Sigma Aldrich,14,,,,149,,Relative cell count (RCC),SHE,Hamster,Embryo,24 h,0.5,97.1507
,article,22449629,Oxide,TiO2,Sigma Aldrich,14,,,,149,,Relative cell count (RCC),SHE,Hamster,Embryo,24 h,1,107.5803
,article,22449629,Oxide,TiO2,Sigma Aldrich,14,,,,149,,Relative cell count (RCC),SHE,Hamster,Embryo,24 h,5,104.7293
,article,22449629,Oxide,TiO2,Sigma Aldrich,14,,,,149,,Relative cell count (RCC),SHE,Hamster,Embryo,24 h,10,100.2784
,article,22449629,Oxide,TiO2,Sigma Aldrich,14,,,,149,,Relative cell count (RCC),SHE,Hamster,Embryo,24 h,25,103.8391
,article,22449629,Oxide,TiO2,Sigma Aldrich,14,,,,149,,Relative cell count (RCC),SHE,Hamster,Embryo,24 h,50,97.9086
,article,22449629,Oxide,TiO2,Sigma Aldrich,14,,,,149,,Relative cell count (RCC),SHE,Hamster,Embryo,24 h,75,89.115
,article,22449629,Oxide,TiO2,Sigma Aldrich,14,,,,149,,Relative cell count (RCC),SHE,Hamster,Embryo,24 h,100,87.2865
,article,22449629,Oxide,TiO2,Sigma Aldrich,14,,,,149,,Relative cell count (RCC),SHE,Hamster,Embryo,24 h,200,78.1921
,article,22449629,Oxide,TiO2,Sigma Aldrich,14,,,,149,,Relative cell count (RCC),SHE,Hamster,Embryo,72 h,0.5,103.7991
,article,22449629,Oxide,TiO2,Sigma Aldrich,14,,,,149,,Relative cell count (RCC),SHE,Hamster,Embryo,72 h,1,106.1644
,article,22449629,Oxide,TiO2,Sigma Aldrich,14,,,,149,,Relative cell count (RCC),SHE,Hamster,Embryo,72 h,5,101.0936
,article,22449629,Oxide,TiO2,Sigma Aldrich,14,,,,149,,Relative cell count (RCC),SHE,Hamster,Embryo,72 h,10,91.6646
,article,22449629,Oxide,TiO2,Sigma Aldrich,14,,,,149,,Relative cell count (RCC),SHE,Hamster,Embryo,72 h,25,88.5055
,article,22449629,Oxide,TiO2,Sigma Aldrich,14,,,,149,,Relative cell count (RCC),SHE,Hamster,Embryo,72 h,50,72.7582
,article,22449629,Oxide,TiO2,Sigma Aldrich,14,,,,149,,Relative cell count (RCC),SHE,Hamster,Embryo,72 h,75,68.9915
,article,22449629,Oxide,TiO2,Sigma Aldrich,14,,,,149,,Relative cell count (RCC),SHE,Hamster,Embryo,72 h,100,66.7072
,article,22449629,Oxide,TiO2,Sigma Aldrich,14,,,,149,,Relative cell count (RCC),SHE,Hamster,Embryo,72 h,200,59.5707
,article,22449629,Oxide,TiO2,Sigma Aldrich,14,,,,149,,Relative cell count (RCC),SHE,Hamster,Embryo,24 h,0.5,98.4258
,article,22449629,Oxide,TiO2,Sigma Aldrich,14,,,,149,,Relative cell count (RCC),SHE,Hamster,Embryo,24 h,1,108.651
,article,22449629,Oxide,TiO2,Sigma Aldrich,14,,,,149,,Relative cell count (RCC),SHE,Hamster,Embryo,24 h,5,99.9897
,article,22449629,Oxide,TiO2,Sigma Aldrich,14,,,,149,,Relative cell count (RCC),SHE,Hamster,Embryo,24 h,10,95.7072
,article,22449629,Oxide,TiO2,Sigma Aldrich,14,,,,149,,Relative cell count (RCC),SHE,Hamster,Embryo,24 h,25,107.1112
,article,22449629,Oxide,TiO2,Sigma Aldrich,14,,,,149,,Relative cell count (RCC),SHE,Hamster,Embryo,24 h,50,97.1146
,article,22449629,Oxide,TiO2,Sigma Aldrich,14,,,,149,,Relative cell count (RCC),SHE,Hamster,Embryo,24 h,75,84.4475
,article,22449629,Oxide,TiO2,Sigma Aldrich,14,,,,149,,Relative cell count (RCC),SHE,Hamster,Embryo,24 h,100,100.3987
,article,22449629,Oxide,TiO2,Sigma Aldrich,14,,,,149,,Relative cell count (RCC),SHE,Hamster,Embryo,24 h,200,75.4614
,article,22449629,Oxide,TiO2,Sigma Aldrich,14,,,,149,,Relative cell count (RCC),SHE,Hamster,Embryo,72 h,0.5,103.6809
,article,22449629,Oxide,TiO2,Sigma Aldrich,14,,,,149,,Relative cell count (RCC),SHE,Hamster,Embryo,72 h,1,109.2268
,article,22449629,Oxide,TiO2,Sigma Aldrich,14,,,,149,,Relative cell count (RCC),SHE,Hamster,Embryo,72 h,5,91.8339
,article,22449629,Oxide,TiO2,Sigma Aldrich,14,,,,149,,Relative cell count (RCC),SHE,Hamster,Embryo,72 h,10,80.1442
,article,22449629,Oxide,TiO2,Sigma Aldrich,14,,,,149,,Relative cell count (RCC),SHE,Hamster,Embryo,72 h,25,57.1897
,article,22449629,Oxide,TiO2,Sigma Aldrich,14,,,,149,,Relative cell count (RCC),SHE,Hamster,Embryo,72 h,50,30.2704
,article,22449629,Oxide,TiO2,Sigma Aldrich,14,,,,149,,Relative cell count (RCC),SHE,Hamster,Embryo,72 h,75,23.2535
,article,22449629,Oxide,TiO2,Sigma Aldrich,14,,,,149,,Relative cell count (RCC),SHE,Hamster,Embryo,72 h,100,21.2711
,article,22449629,Oxide,TiO2,Sigma Aldrich,14,,,,149,,Relative cell count (RCC),SHE,Hamster,Embryo,72 h,200,16.0792
,article,22449629,Oxide,TiO2,Sigma Aldrich,14,,,,149,,Relative cell count (RCC),SHE,Hamster,Embryo,24 h,0.5,102.2234
,article,22449629,Oxide,TiO2,Sigma Aldrich,14,,,,149,,Relative cell count (RCC),SHE,Hamster,Embryo,24 h,1,104.659
,article,22449629,Oxide,TiO2,Sigma Aldrich,14,,,,149,,Relative cell count (RCC),SHE,Hamster,Embryo,24 h,5,97.4495
,article,22449629,Oxide,TiO2,Sigma Aldrich,14,,,,149,,Relative cell count (RCC),SHE,Hamster,Embryo,24 h,10,97.4495
,article,22449629,Oxide,TiO2,Sigma Aldrich,14,,,,149,,Relative cell count (RCC),SHE,Hamster,Embryo,24 h,25,93.4064
,article,22449629,Oxide,TiO2,Sigma Aldrich,14,,,,149,,Relative cell count (RCC),SHE,Hamster,Embryo,24 h,50,75.8699
,article,22449629,Oxide,TiO2,Sigma Aldrich,14,,,,149,,Relative cell count (RCC),SHE,Hamster,Embryo,24 h,75,63.8135
,article,22449629,Oxide,TiO2,Sigma Aldrich,14,,,,149,,Relative cell count (RCC),SHE,Hamster,Embryo,24 h,100,60.7202
,article,22449629,Oxide,TiO2,Sigma Aldrich,14,,,,149,,Relative cell count (RCC),SHE,Hamster,Embryo,24 h,200,51.4649
,article,22449629,Oxide,TiO2,Sigma Aldrich,14,,,,149,,Relative cell count (RCC),SHE,Hamster,Embryo,72 h,0.5,101.9345
,article,22449629,Oxide,TiO2,Sigma Aldrich,14,,,,149,,Relative cell count (RCC),SHE,Hamster,Embryo,72 h,1,104.6249
,article,22449629,Oxide,TiO2,Sigma Aldrich,14,,,,149,,Relative cell count (RCC),SHE,Hamster,Embryo,72 h,5,67.778
,article,22449629,Oxide,TiO2,Sigma Aldrich,14,,,,149,,Relative cell count (RCC),SHE,Hamster,Embryo,72 h,10,53.6025
,article,22449629,Oxide,TiO2,Sigma Aldrich,14,,,,149,,Relative cell count (RCC),SHE,Hamster,Embryo,72 h,25,36.7524
,article,22449629,Oxide,TiO2,Sigma Aldrich,14,,,,149,,Relative cell count (RCC),SHE,Hamster,Embryo,72 h,50,26.1326
,article,22449629,Oxide,TiO2,Sigma Aldrich,14,,,,149,,Relative cell count (RCC),SHE,Hamster,Embryo,72 h,75,23.0175
,article,22449629,Oxide,TiO2,Sigma Aldrich,14,,,,149,,Relative cell count (RCC),SHE,Hamster,Embryo,72 h,100,21.0036
,article,22449629,Oxide,TiO2,Sigma Aldrich,14,,,,149,,Relative cell count (RCC),SHE,Hamster,Embryo,72 h,200,17.3536
,article,22449629,Oxide,TiO2,Sigma Aldrich,14,,,,149,,Relative cell count (RCC),SHE,Hamster,Embryo,24 h,0.5,97.888
,article,22449629,Oxide,TiO2,Sigma Aldrich,14,,,,149,,Relative cell count (RCC),SHE,Hamster,Embryo,24 h,1,102.54
,article,22449629,Oxide,TiO2,Sigma Aldrich,14,,,,149,,Relative cell count (RCC),SHE,Hamster,Embryo,24 h,5,95.5985
,article,22449629,Oxide,TiO2,Sigma Aldrich,14,,,,149,,Relative cell count (RCC),SHE,Hamster,Embryo,24 h,10,88.8761
,article,22449629,Oxide,TiO2,Sigma Aldrich,14,,,,149,,Relative cell count (RCC),SHE,Hamster,Embryo,24 h,25,83.3229
,article,22449629,Oxide,TiO2,Sigma Aldrich,14,,,,149,,Relative cell count (RCC),SHE,Hamster,Embryo,24 h,50,72.5574
,article,22449629,Oxide,TiO2,Sigma Aldrich,14,,,,149,,Relative cell count (RCC),SHE,Hamster,Embryo,24 h,75,63.1559
,article,22449629,Oxide,TiO2,Sigma Aldrich,14,,,,149,,Relative cell count (RCC),SHE,Hamster,Embryo,24 h,100,61.7676
,article,22449629,Oxide,TiO2,Sigma Aldrich,14,,,,149,,Relative cell count (RCC),SHE,Hamster,Embryo,24 h,200,48.5786
,article,22449629,Oxide,TiO2,Sigma Aldrich,14,,,,149,,Relative cell count (RCC),SHE,Hamster,Embryo,72 h,0.5,98.3714
,article,22449629,Oxide,TiO2,Sigma Aldrich,14,,,,149,,Relative cell count (RCC),SHE,Hamster,Embryo,72 h,1,93.7401
,article,22449629,Oxide,TiO2,Sigma Aldrich,14,,,,149,,Relative cell count (RCC),SHE,Hamster,Embryo,72 h,5,70.1857
,article,22449629,Oxide,TiO2,Sigma Aldrich,14,,,,149,,Relative cell count (RCC),SHE,Hamster,Embryo,72 h,10,40.5199
,article,22449629,Oxide,TiO2,Sigma Aldrich,14,,,,149,,Relative cell count (RCC),SHE,Hamster,Embryo,72 h,25,28.4244
,article,22449629,Oxide,TiO2,Sigma Aldrich,14,,,,149,,Relative cell count (RCC),SHE,Hamster,Embryo,72 h,50,29.3554
,article,22449629,Oxide,TiO2,Sigma Aldrich,14,,,,149,,Relative cell count (RCC),SHE,Hamster,Embryo,72 h,75,28.2016
,article,22449629,Oxide,TiO2,Sigma Aldrich,14,,,,149,,Relative cell count (RCC),SHE,Hamster,Embryo,72 h,100,28.0106
,article,22449629,Oxide,TiO2,Sigma Aldrich,14,,,,149,,Relative cell count (RCC),SHE,Hamster,Embryo,72 h,200,25.9416
,article,22449629,Oxide,TiO2,Sigma Aldrich,14,,,,149,,Relative cell count (RCC),SHE,Hamster,Embryo,24 h,0.5,101.5665
,article,22449629,Oxide,TiO2,Sigma Aldrich,14,,,,149,,Relative cell count (RCC),SHE,Hamster,Embryo,24 h,1,102.1897
,article,22449629,Oxide,TiO2,Sigma Aldrich,14,,,,149,,Relative cell count (RCC),SHE,Hamster,Embryo,24 h,5,93.3693
,article,22449629,Oxide,TiO2,Sigma Aldrich,14,,,,149,,Relative cell count (RCC),SHE,Hamster,Embryo,24 h,10,86.1787
,article,22449629,Oxide,TiO2,Sigma Aldrich,14,,,,149,,Relative cell count (RCC),SHE,Hamster,Embryo,24 h,25,82.2958
,article,22449629,Oxide,TiO2,Sigma Aldrich,14,,,,149,,Relative cell count (RCC),SHE,Hamster,Embryo,24 h,50,68.3222
,article,22449629,Oxide,TiO2,Sigma Aldrich,14,,,,149,,Relative cell count (RCC),SHE,Hamster,Embryo,24 h,75,57.5963
,article,22449629,Oxide,TiO2,Sigma Aldrich,14,,,,149,,Relative cell count (RCC),SHE,Hamster,Embryo,24 h,100,55.6908
,article,22449629,Oxide,TiO2,Sigma Aldrich,14,,,,149,,Relative cell count (RCC),SHE,Hamster,Embryo,24 h,200,48.68
,article,22449629,Oxide,TiO2,Sigma Aldrich,14,,,,149,,Relative cell count (RCC),SHE,Hamster,Embryo,72 h,0.5,98.1326
,article,22449629,Oxide,TiO2,Sigma Aldrich,14,,,,149,,Relative cell count (RCC),SHE,Hamster,Embryo,72 h,1,101.6021
,article,22449629,Oxide,TiO2,Sigma Aldrich,14,,,,149,,Relative cell count (RCC),SHE,Hamster,Embryo,72 h,5,91.9973
,article,22449629,Oxide,TiO2,Sigma Aldrich,14,,,,149,,Relative cell count (RCC),SHE,Hamster,Embryo,72 h,10,86.9602
,article,22449629,Oxide,TiO2,Sigma Aldrich,14,,,,149,,Relative cell count (RCC),SHE,Hamster,Embryo,72 h,25,71.6658
,article,22449629,Oxide,TiO2,Sigma Aldrich,14,,,,149,,Relative cell count (RCC),SHE,Hamster,Embryo,72 h,50,55.1379
,article,22449629,Oxide,TiO2,Sigma Aldrich,14,,,,149,,Relative cell count (RCC),SHE,Hamster,Embryo,72 h,75,43.2573
,article,22449629,Oxide,TiO2,Sigma Aldrich,14,,,,149,,Relative cell count (RCC),SHE,Hamster,Embryo,72 h,100,41.3156
,article,22449629,Oxide,TiO2,Sigma Aldrich,14,,,,149,,Relative cell count (RCC),SHE,Hamster,Embryo,72 h,200,34.5597
,article,22449629,Oxide,TiO2,Sigma Aldrich,14,,,,149,,Relative cell count (RCC),SHE,Hamster,Embryo,24 h,0.5,97.1084
,article,22449629,Oxide,TiO2,Sigma Aldrich,14,,,,149,,Relative cell count (RCC),SHE,Hamster,Embryo,24 h,1,113.407
,article,22449629,Oxide,TiO2,Sigma Aldrich,14,,,,149,,Relative cell count (RCC),SHE,Hamster,Embryo,24 h,5,99.8408
,article,22449629,Oxide,TiO2,Sigma Aldrich,14,,,,149,,Relative cell count (RCC),SHE,Hamster,Embryo,24 h,10,97.7555
,article,22449629,Oxide,TiO2,Sigma Aldrich,14,,,,149,,Relative cell count (RCC),SHE,Hamster,Embryo,24 h,25,101.7822
,article,22449629,Oxide,TiO2,Sigma Aldrich,14,,,,149,,Relative cell count (RCC),SHE,Hamster,Embryo,24 h,50,88.8392
,article,22449629,Oxide,TiO2,Sigma Aldrich,14,,,,149,,Relative cell count (RCC),SHE,Hamster,Embryo,24 h,75,72.0853
,article,22449629,Oxide,TiO2,Sigma Aldrich,14,,,,149,,Relative cell count (RCC),SHE,Hamster,Embryo,24 h,100,74.6739
,article,22449629,Oxide,TiO2,Sigma Aldrich,14,,,,149,,Relative cell count (RCC),SHE,Hamster,Embryo,24 h,200,62.0904
,article,22449629,Oxide,TiO2,Sigma Aldrich,14,,,,149,,Relative cell count (RCC),SHE,Hamster,Embryo,72 h,0.5,94.7427
,article,22449629,Oxide,TiO2,Sigma Aldrich,14,,,,149,,Relative cell count (RCC),SHE,Hamster,Embryo,72 h,1,96.1432
,article,22449629,Oxide,TiO2,Sigma Aldrich,14,,,,149,,Relative cell count (RCC),SHE,Hamster,Embryo,72 h,5,73.2732
,article,22449629,Oxide,TiO2,Sigma Aldrich,14,,,,149,,Relative cell count (RCC),SHE,Hamster,Embryo,72 h,10,51.7241
,article,22449629,Oxide,TiO2,Sigma Aldrich,14,,,,149,,Relative cell count (RCC),SHE,Hamster,Embryo,72 h,25,33.74
,article,22449629,Oxide,TiO2,Sigma Aldrich,14,,,,149,,Relative cell count (RCC),SHE,Hamster,Embryo,72 h,50,27.0875
,article,22449629,Oxide,TiO2,Sigma Aldrich,14,,,,149,,Relative cell count (RCC),SHE,Hamster,Embryo,72 h,75,23.0451
,article,22449629,Oxide,TiO2,Sigma Aldrich,14,,,,149,,Relative cell count (RCC),SHE,Hamster,Embryo,72 h,100,20.7374
,article,22449629,Oxide,TiO2,Sigma Aldrich,14,,,,149,,Relative cell count (RCC),SHE,Hamster,Embryo,72 h,200,18.8037
,article,22449629,Oxide,TiO2,Sigma Aldrich,14,,,,149,,Relative cell count (RCC),SHE,Hamster,Embryo,24 h,0.5,98.115
,article,22449629,Oxide,TiO2,Sigma Aldrich,14,,,,149,,Relative cell count (RCC),SHE,Hamster,Embryo,24 h,1,101.8062
,article,22449629,Oxide,TiO2,Sigma Aldrich,14,,,,149,,Relative cell count (RCC),SHE,Hamster,Embryo,24 h,5,89.7381
,article,22449629,Oxide,TiO2,Sigma Aldrich,14,,,,149,,Relative cell count (RCC),SHE,Hamster,Embryo,24 h,10,89.7381
,article,22449629,Oxide,TiO2,Sigma Aldrich,14,,,,149,,Relative cell count (RCC),SHE,Hamster,Embryo,24 h,25,83.3025
,article,22449629,Oxide,TiO2,Sigma Aldrich,14,,,,149,,Relative cell count (RCC),SHE,Hamster,Embryo,24 h,50,75.3929
,article,22449629,Oxide,TiO2,Sigma Aldrich,14,,,,149,,Relative cell count (RCC),SHE,Hamster,Embryo,24 h,75,63.133
,article,22449629,Oxide,TiO2,Sigma Aldrich,14,,,,149,,Relative cell count (RCC),SHE,Hamster,Embryo,24 h,100,63.888
,article,22449629,Oxide,TiO2,Sigma Aldrich,14,,,,149,,Relative cell count (RCC),SHE,Hamster,Embryo,24 h,200,49.0395
,article,22770363,Oxide,TiO2,Self-synthesized,,,,-34.5,,,Methylene blue,Neonatal rat cardiomyocyte,Rat,Heart,24 h,0,100.2681
,article,22770363,Oxide,TiO2,Self-synthesized,,,,-34.5,,,Methylene blue,Neonatal rat cardiomyocyte,Rat,Heart,24 h,10,91.5036
,article,22770363,Oxide,TiO2,Self-synthesized,,,,-34.5,,,MTT,Neonatal rat cardiomyocyte,Rat,Heart,24 h,0,100.139
,article,22770363,Oxide,TiO2,Self-synthesized,,,,-34.5,,,MTT,Neonatal rat cardiomyocyte,Rat,Heart,24 h,10,103.4816
,article,22770363,Oxide,TiO2,Self-synthesized,,,,-34.5,,,Methylene blue,Neonatal rat cardiomyocyte,Rat,Heart,24 h,0,100.2681
,article,22770363,Oxide,TiO2,Self-synthesized,,,,-34.5,,,Methylene blue,Neonatal rat cardiomyocyte,Rat,Heart,24 h,1,94.9701
,article,22770363,Oxide,TiO2,Self-synthesized,,,,-34.5,,,MTT,Neonatal rat cardiomyocyte,Rat,Heart,24 h,0,100.139
,article,22770363,Oxide,TiO2,Self-synthesized,,,,-34.5,,,MTT,Neonatal rat cardiomyocyte,Rat,Heart,24 h,1,100.6437
,article,22770363,Oxide,TiO2,Self-synthesized,,,,-34.5,,,MTT,Neonatal rat cardiomyocyte,Rat,Heart,24 h,0,99.7482
,article,22770363,Oxide,TiO2,Self-synthesized,,,,-34.5,,,MTT,Neonatal rat cardiomyocyte,Rat,Heart,24 h,0.4,97.4481
,article,22770363,Oxide,TiO2,Self-synthesized,,,,-34.5,,,MTT,Neonatal rat cardiomyocyte,Rat,Heart,24 h,1,100.6147
,article,22770363,Oxide,TiO2,Self-synthesized,,,,-34.5,,,MTT,Neonatal rat cardiomyocyte,Rat,Heart,24 h,2,102.139
,article,22770363,Oxide,TiO2,Self-synthesized,,,,-34.5,,,MTT,Neonatal rat cardiomyocyte,Rat,Heart,24 h,5,95.1684
,article,22770363,Oxide,TiO2,Self-synthesized,,,,-34.5,,,MTT,Neonatal rat cardiomyocyte,Rat,Heart,24 h,10,109.2072
,article,22770363,Oxide,TiO2,Self-synthesized,,,,-34.5,,,MTT,Neonatal rat cardiomyocyte,Rat,Heart,24 h,0,99.9075
,article,22770363,Oxide,TiO2,Self-synthesized,,,,-34.5,,,MTT,Neonatal rat cardiomyocyte,Rat,Heart,24 h,0.4,101.9056
,article,22770363,Oxide,TiO2,Self-synthesized,,,,-34.5,,,MTT,Neonatal rat cardiomyocyte,Rat,Heart,24 h,1,85.5874
,article,22770363,Oxide,TiO2,Self-synthesized,,,,-34.5,,,MTT,Neonatal rat cardiomyocyte,Rat,Heart,24 h,2,104.4588
,article,22770363,Oxide,TiO2,Self-synthesized,,,,-34.5,,,MTT,Neonatal rat cardiomyocyte,Rat,Heart,24 h,5,100.5735
,article,22770363,Oxide,TiO2,Self-synthesized,,,,-34.5,,,MTT,Neonatal rat cardiomyocyte,Rat,Heart,24 h,10,110.2313
,article,22026563,Oxide,Fe3O4,,8,8,,-23,,,MTT,HCECs,Human,Cerebellum,72 h,0,100.4614
,article,22026563,Oxide,Fe3O4,,8,8,,-23,,,MTT,HCECs,Human,Cerebellum,72 h,0.12,109.0597
,article,22026563,Oxide,Fe3O4,,8,8,,-23,,,MTT,HCECs,Human,Cerebellum,72 h,0.6,102.4662
,article,22026563,Oxide,Fe3O4,,8,8,,-23,,,MTT,HCECs,Human,Cerebellum,72 h,3,93.8679
,article,22026563,Oxide,Fe3O4,,8,8,,-23,,,MTT,HCECs,Human,Cerebellum,72 h,15,87.8982
,article,22026563,Oxide,Fe3O4,,8,8,,-23,,,MTT,HCECs,Human,Cerebellum,72 h,75,90.6603
,article,22026563,Oxide,Fe3O4,,8,8,,15,,,MTT,HCECs,Human,Cerebellum,72 h,0,100.2119
,article,22026563,Oxide,Fe3O4,,8,8,,15,,,MTT,HCECs,Human,Cerebellum,72 h,0.12,90.3576
,article,22026563,Oxide,Fe3O4,,8,8,,15,,,MTT,HCECs,Human,Cerebellum,72 h,0.6,94.053
,article,22026563,Oxide,Fe3O4,,8,8,,15,,,MTT,HCECs,Human,Cerebellum,72 h,3,92.2053
,article,22026563,Oxide,Fe3O4,,8,8,,15,,,MTT,HCECs,Human,Cerebellum,72 h,15,91.6291
,article,22026563,Oxide,Fe3O4,,8,8,,15,,,MTT,HCECs,Human,Cerebellum,72 h,75,86.1258
,article,22026563,Oxide,Fe3O4,,8,8,,15,,,MTT,HCECs,Human,Cerebellum,4 h,0,100.0728
,article,22026563,Oxide,Fe3O4,,8,8,,15,,,MTT,HCECs,Human,Cerebellum,4 h,0.12,91.2318
,article,22026563,Oxide,Fe3O4,,8,8,,15,,,MTT,HCECs,Human,Cerebellum,4 h,0.6,85.947
,article,22026563,Oxide,Fe3O4,,8,8,,15,,,MTT,HCECs,Human,Cerebellum,4 h,3,90.1987
,article,22026563,Oxide,Fe3O4,,8,8,,15,,,MTT,HCECs,Human,Cerebellum,4 h,15,95.0861
,article,22026563,Oxide,Fe3O4,,8,8,,15,,,MTT,HCECs,Human,Cerebellum,4 h,75,57.8543
,article,22026563,Oxide,Fe3O4,,8,8,,-23,,,MTT,HCECs,Human,Cerebellum,72 h,0,100.4614
,article,22026563,Oxide,Fe3O4,,8,8,,-23,,,MTT,HCECs,Human,Cerebellum,72 h,0.12,104.6492
,article,22026563,Oxide,Fe3O4,,8,8,,-23,,,MTT,HCECs,Human,Cerebellum,72 h,0.6,103.2681
,article,22026563,Oxide,Fe3O4,,8,8,,-23,,,MTT,HCECs,Human,Cerebellum,72 h,3,97.2983
,article,22026563,Oxide,Fe3O4,,8,8,,-23,,,MTT,HCECs,Human,Cerebellum,72 h,15,60.2768
,article,22026563,Oxide,Fe3O4,,8,8,,-23,,,MTT,HCECs,Human,Cerebellum,72 h,75,35.685
,article,22026563,Oxide,Fe3O4,,8,8,,-23,,,MTT,HCECs,Human,Cerebellum,72 h,0,100.0394
,article,22026563,Oxide,Fe3O4,,8,8,,-23,,,MTT,HCECs,Human,Cerebellum,72 h,0.12,105.8268
,article,22026563,Oxide,Fe3O4,,8,8,,-23,,,MTT,HCECs,Human,Cerebellum,72 h,0.6,107.1588
,article,22026563,Oxide,Fe3O4,,8,8,,-23,,,MTT,HCECs,Human,Cerebellum,72 h,3,108.7205
,article,22026563,Oxide,Fe3O4,,8,8,,-23,,,MTT,HCECs,Human,Cerebellum,72 h,15,118.6417
,article,22026563,Oxide,Fe3O4,,8,8,,-23,,,MTT,HCECs,Human,Cerebellum,72 h,75,7.2343
,article,22026563,Oxide,Fe3O4,,8,910,,15,,,MTT,HCECs,Human,Cerebellum,72 h,0,100.0853
,article,22026563,Oxide,Fe3O4,,8,910,,15,,,MTT,HCECs,Human,Cerebellum,72 h,0.12,98.8911
,article,22026563,Oxide,Fe3O4,,8,910,,15,,,MTT,HCECs,Human,Cerebellum,72 h,0.6,98.8451
,article,22026563,Oxide,Fe3O4,,8,910,,15,,,MTT,HCECs,Human,Cerebellum,72 h,3,99.5341
,article,22026563,Oxide,Fe3O4,,8,910,,15,,,MTT,HCECs,Human,Cerebellum,72 h,15,89.1535
,article,22026563,Oxide,Fe3O4,,8,910,,15,,,MTT,HCECs,Human,Cerebellum,72 h,75,79.5079
,article,22419868,Oxide,TiO2,,21,327,,-9.42,57,,Propidium iodide,MCF-10A,Human,Breast,24 h,0,96.1027
,article,22419868,Oxide,TiO2,,21,327,,-9.42,57,,Propidium iodide,MCF-10A,Human,Breast,24 h,150,80.5606
,article,22419868,Oxide,TiO2,,21,327,,-9.42,57,,Propidium iodide,MCF-10A,Human,Breast,24 h,0,96.5641
,article,22419868,Oxide,TiO2,,21,327,,-9.42,57,,Propidium iodide,MCF-10A,Human,Breast,24 h,150,96.0304
,article,22419868,Oxide,TiO2,,21,327,,-9.42,57,,Propidium iodide,WI-38,Human,Lung,24 h,0,94.1623
,article,22419868,Oxide,TiO2,,21,327,,-9.42,57,,Propidium iodide,WI-38,Human,Lung,24 h,150,75.8821
,article,22419868,Oxide,TiO2,,21,327,,-9.42,57,,Propidium iodide,WI-38,Human,Lung,24 h,0,94.7795
,article,22419868,Oxide,TiO2,,21,327,,-9.42,57,,Propidium iodide,WI-38,Human,Lung,24 h,150,79.0703
,article,22419868,Oxide,TiO2,,21,327,,-9.42,57,,Propidium iodide,Chang Liver,Human,Liver,24 h,0,93.757
,article,22419868,Oxide,TiO2,,21,327,,-9.42,57,,Propidium iodide,Chang Liver,Human,Liver,24 h,150,79.0703
,article,22419868,Oxide,TiO2,,21,327,,-9.42,57,,Propidium iodide,Chang Liver,Human,Liver,24 h,0,95.6434
,article,22419868,Oxide,TiO2,,21,327,,-9.42,57,,Propidium iodide,Chang Liver,Human,Liver,24 h,150,94.7002
,article,22419868,Oxide,TiO2,,21,327,,-9.42,57,,Propidium iodide,Chang Liver,Human,Liver,24 h,0,93.757
,article,22419868,Oxide,TiO2,,21,327,,-9.42,57,,Propidium iodide,Chang Liver,Human,Liver,24 h,150,59.1287
,article,22419868,Oxide,TiO2,,21,327,,-9.42,57,,Propidium iodide,Chang Liver,Human,Liver,24 h,0,95.6434
,article,22419868,Oxide,TiO2,,21,327,,-9.42,57,,Propidium iodide,Chang Liver,Human,Liver,24 h,150,93.2046
,article,22419868,Oxide,TiO2,,21,327,,-9.42,57,,Propidium iodide,Chang Liver,Human,Liver,24 h,0,93.757
,article,22419868,Oxide,TiO2,,21,327,,-9.42,57,,Propidium iodide,Chang Liver,Human,Liver,24 h,150,26.3957
,article,22419868,Oxide,TiO2,,21,327,,-9.42,57,,Propidium iodide,Chang Liver,Human,Liver,24 h,0,95.6434
,article,22419868,Oxide,TiO2,,21,327,,-9.42,57,,Propidium iodide,Chang Liver,Human,Liver,24 h,150,92.45
,article,23760471,Oxide,TiO2,Degussa-Evonik,25.2,,,-21.5,52.6,,Colony Forming,HaCaT,Human,Skin,2 h,0,100.1353
,article,23760471,Oxide,TiO2,Degussa-Evonik,25.2,,,-21.5,52.6,,Colony Forming,HaCaT,Human,Skin,2 h,100,101.936
,article,23760471,Oxide,TiO2,Degussa-Evonik,25.2,,,-21.5,52.6,,Colony Forming,HaCaT,Human,Skin,2 h,500,85.061
,article,23760471,Oxide,TiO2,Degussa-Evonik,25.2,,,-21.5,52.6,,Colony Forming,HaCaT,Human,Skin,2 h,0,100.1002
,article,23760471,Oxide,TiO2,Degussa-Evonik,25.2,,,-21.5,52.6,,Colony Forming,HaCaT,Human,Skin,2 h,100,102.0958
,article,23760471,Oxide,TiO2,Degussa-Evonik,25.2,,,-21.5,52.6,,Colony Forming,HaCaT,Human,Skin,2 h,500,109.0466
,article,23760471,Oxide,TiO2,Degussa-Evonik,25.2,,,-21.5,52.6,,Colony Forming,HaCaT,Human,Skin,2 h,0,100.1353
,article,23760471,Oxide,TiO2,Degussa-Evonik,25.2,,,-21.5,52.6,,Colony Forming,HaCaT,Human,Skin,2 h,100,55.4097
,article,23760471,Oxide,TiO2,Degussa-Evonik,25.2,,,-21.5,52.6,,Colony Forming,HaCaT,Human,Skin,2 h,500,25.6555
,article,23760471,Oxide,TiO2,Degussa-Evonik,25.2,,,-21.5,52.6,,Colony Forming,HaCaT,Human,Skin,2 h,0,100.1002
,article,23760471,Oxide,TiO2,Degussa-Evonik,25.2,,,-21.5,52.6,,Colony Forming,HaCaT,Human,Skin,2 h,100,114.0811
,article,23760471,Oxide,TiO2,Degussa-Evonik,25.2,,,-21.5,52.6,,Colony Forming,HaCaT,Human,Skin,2 h,500,85.8471
,article,23760471,Oxide,TiO2,Degussa-Evonik,25.2,,,-21.5,52.6,,Colony Forming,HaCaT,Human,Skin,2 h,0,100.1353
,article,23760471,Oxide,TiO2,Degussa-Evonik,25.2,,,-21.5,52.6,,Colony Forming,HaCaT,Human,Skin,2 h,100,64.1616
,article,23760471,Oxide,TiO2,Degussa-Evonik,25.2,,,-21.5,52.6,,Colony Forming,HaCaT,Human,Skin,2 h,500,38.5518
,article,23760471,Oxide,TiO2,Degussa-Evonik,25.2,,,-21.5,52.6,,Colony Forming,HaCaT,Human,Skin,2 h,0,100.1002
,article,23760471,Oxide,TiO2,Degussa-Evonik,25.2,,,-21.5,52.6,,Colony Forming,HaCaT,Human,Skin,2 h,100,101.1547
,article,23760471,Oxide,TiO2,Degussa-Evonik,25.2,,,-21.5,52.6,,Colony Forming,HaCaT,Human,Skin,2 h,500,84.8606
,article,22303956,Oxide,TiO2,,29.2,2300,,-14.6,,,MTT,MCF-7,Human,Breast,24 h,0,100.3843
,article,22303956,Oxide,TiO2,,29.2,2300,,-14.6,,,MTT,MCF-7,Human,Breast,24 h,5,109.4557
,article,22303956,Oxide,TiO2,,29.2,2300,,-14.6,,,MTT,MCF-7,Human,Breast,24 h,10,93.1926
,article,22303956,Oxide,TiO2,,29.2,2300,,-14.6,,,MTT,MCF-7,Human,Breast,24 h,20,49.7154
,article,22303956,Oxide,TiO2,,29.2,2300,,-14.6,,,MTT,MCF-7,Human,Breast,24 h,50,38.6827
,article,22303956,Oxide,TiO2,,29.2,2300,,-14.6,,,MTT,MCF-7,Human,Breast,24 h,100,14.5469
,article,22303956,Oxide,TiO2,,29.2,2300,,-14.6,,,MTT,MCF-7,Human,Breast,24 h,200,4.1543
,article,22303956,Oxide,TiO2,,29.2,2300,,-14.6,,,MTT,MCF-7,Human,Breast,24 h,0,100.4252
,article,22303956,Oxide,TiO2,,29.2,2300,,-14.6,,,MTT,MCF-7,Human,Breast,24 h,5,93.6829
,article,22303956,Oxide,TiO2,,29.2,2300,,-14.6,,,MTT,MCF-7,Human,Breast,24 h,10,94.4457
,article,22303956,Oxide,TiO2,,29.2,2300,,-14.6,,,MTT,MCF-7,Human,Breast,24 h,20,88.4526
,article,22303956,Oxide,TiO2,,29.2,2300,,-14.6,,,MTT,MCF-7,Human,Breast,24 h,50,34.4875
,article,22303956,Oxide,TiO2,,29.2,2300,,-14.6,,,MTT,MCF-7,Human,Breast,24 h,100,31.6544
,article,22303956,Oxide,TiO2,,29.2,2300,,-14.6,,,MTT,MCF-7,Human,Breast,24 h,200,31.8179
,article,22303956,Oxide,TiO2,,29.2,2300,,-14.6,,,MTT,MCF-7,Human,Breast,24 h,0,100.3347
,article,22303956,Oxide,TiO2,,29.2,2300,,-14.6,,,MTT,MCF-7,Human,Breast,24 h,5,104.1487
,article,22303956,Oxide,TiO2,,29.2,2300,,-14.6,,,MTT,MCF-7,Human,Breast,24 h,10,104.4756
,article,22303956,Oxide,TiO2,,29.2,2300,,-14.6,,,MTT,MCF-7,Human,Breast,24 h,20,95.8669
,article,22303956,Oxide,TiO2,,29.2,2300,,-14.6,,,MTT,MCF-7,Human,Breast,24 h,50,79.4804
,article,22303956,Oxide,TiO2,,29.2,2300,,-14.6,,,MTT,MCF-7,Human,Breast,24 h,100,86.246
,article,22303956,Oxide,TiO2,,29.2,2300,,-14.6,,,MTT,MCF-7,Human,Breast,24 h,200,77.4199
,article,22303956,Oxide,TiO2,,29.2,2300,,-14.6,,,MTT,MCF-7,Human,Breast,24 h,0,100.1985
,article,22303956,Oxide,TiO2,,29.2,2300,,-14.6,,,MTT,MCF-7,Human,Breast,24 h,5,97.2154
,article,22303956,Oxide,TiO2,,29.2,2300,,-14.6,,,MTT,MCF-7,Human,Breast,24 h,10,99.6264
,article,22303956,Oxide,TiO2,,29.2,2300,,-14.6,,,MTT,MCF-7,Human,Breast,24 h,20,105.6334
,article,22303956,Oxide,TiO2,,29.2,2300,,-14.6,,,MTT,MCF-7,Human,Breast,24 h,50,98.1553
,article,22303956,Oxide,TiO2,,29.2,2300,,-14.6,,,MTT,MCF-7,Human,Breast,24 h,100,101.9148
,article,22303956,Oxide,TiO2,,29.2,2300,,-14.6,,,MTT,MCF-7,Human,Breast,24 h,200,92.0257
,article,22303956,Oxide,TiO2,,29.2,1380,,-14.6,,,MTT,MCF-7,Human,Breast,24 h,0,100.1379
,article,22303956,Oxide,TiO2,,29.2,1380,,-14.6,,,MTT,MCF-7,Human,Breast,24 h,5,98.9687
,article,22303956,Oxide,TiO2,,29.2,1380,,-14.6,,,MTT,MCF-7,Human,Breast,24 h,10,99.8116
,article,22303956,Oxide,TiO2,,29.2,1380,,-14.6,,,MTT,MCF-7,Human,Breast,24 h,20,93.7752
,article,22303956,Oxide,TiO2,,29.2,1380,,-14.6,,,MTT,MCF-7,Human,Breast,24 h,50,92.1981
,article,22303956,Oxide,TiO2,,29.2,1380,,-14.6,,,MTT,MCF-7,Human,Breast,24 h,100,91.3824
,article,22303956,Oxide,TiO2,,29.2,1380,,-14.6,,,MTT,MCF-7,Human,Breast,24 h,200,93.1226
