Repository: dydtkddl/nanometaloxide

File: 00datacollection/01s2nano_data.csv (part 61 of 75)
Tags,Source,Info #,Material group,Material type,Manufacturer,Core (or Grain) size (nm),Hydrodynamic size (nm),Size distribution,Surface charge (mV),Surface Area (m^2/g),Shape,Assay method,Cell line (or type),Cell line species,IC origin,Exposure time,Dose (ug/ml),Toxicity value (%)
,article,22303956,Oxide,TiO2,,29.2,1380,,-14.6,,,MTT,MCF-7,Human,Breast,24 h,0,100.1379
,article,22303956,Oxide,TiO2,,29.2,1380,,-14.6,,,MTT,MCF-7,Human,Breast,24 h,5,94.1966
,article,22303956,Oxide,TiO2,,29.2,1380,,-14.6,,,MTT,MCF-7,Human,Breast,24 h,10,91.8718
,article,22303956,Oxide,TiO2,,29.2,1380,,-14.6,,,MTT,MCF-7,Human,Breast,24 h,20,93.6664
,article,22303956,Oxide,TiO2,,29.2,1380,,-14.6,,,MTT,MCF-7,Human,Breast,24 h,50,84.8565
,article,22303956,Oxide,TiO2,,29.2,1380,,-14.6,,,MTT,MCF-7,Human,Breast,24 h,100,49.8888
,article,22303956,Oxide,TiO2,,29.2,1380,,-14.6,,,MTT,MCF-7,Human,Breast,24 h,200,39.7737
,article,22303956,Oxide,TiO2,,29.2,1380,,-14.6,,,MTT,MCF-7,Human,Breast,24 h,0,100.1107
,article,22303956,Oxide,TiO2,,29.2,1380,,-14.6,,,MTT,MCF-7,Human,Breast,24 h,5,103.6184
,article,22303956,Oxide,TiO2,,29.2,1380,,-14.6,,,MTT,MCF-7,Human,Breast,24 h,10,102.0957
,article,22303956,Oxide,TiO2,,29.2,1380,,-14.6,,,MTT,MCF-7,Human,Breast,24 h,20,100.6273
,article,22303956,Oxide,TiO2,,29.2,1380,,-14.6,,,MTT,MCF-7,Human,Breast,24 h,50,103.7271
,article,22303956,Oxide,TiO2,,29.2,1380,,-14.6,,,MTT,MCF-7,Human,Breast,24 h,100,99.866
,article,22303956,Oxide,TiO2,,29.2,1380,,-14.6,,,MTT,MCF-7,Human,Breast,24 h,200,96.6031
,article,22303956,Oxide,TiO2,,29.2,1380,,-14.6,,,MTT,MCF-7,Human,Breast,24 h,0,100.0291
,article,22303956,Oxide,TiO2,,29.2,1380,,-14.6,,,MTT,MCF-7,Human,Breast,24 h,5,108.6759
,article,22303956,Oxide,TiO2,,29.2,1380,,-14.6,,,MTT,MCF-7,Human,Breast,24 h,10,111.7757
,article,22303956,Oxide,TiO2,,29.2,1380,,-14.6,,,MTT,MCF-7,Human,Breast,24 h,20,110.6744
,article,22303956,Oxide,TiO2,,29.2,1380,,-14.6,,,MTT,MCF-7,Human,Breast,24 h,50,103.999
,article,22303956,Oxide,TiO2,,29.2,1380,,-14.6,,,MTT,MCF-7,Human,Breast,24 h,100,97.8063
,article,22303956,Oxide,TiO2,,29.2,1380,,-14.6,,,MTT,MCF-7,Human,Breast,24 h,200,91.0561
,article,22927021,Oxide,TiO2,Degussa-Evonik,22,255.8,,20.9,,,PicoGreen®,BJ,Human,Skin,24 h,0,99.8418
,article,22927021,Oxide,TiO2,Degussa-Evonik,22,255.8,,20.9,,,PicoGreen®,BJ,Human,Skin,24 h,300,98.4819
,article,22927021,Oxide,TiO2,Degussa-Evonik,22,255.8,,20.9,,,PicoGreen®,BJ,Human,Skin,24 h,450,100.2385
,article,22927021,Oxide,TiO2,Degussa-Evonik,22,255.8,,20.9,,,PicoGreen®,BJ,Human,Skin,24 h,600,100.9184
,article,22927021,Oxide,TiO2,Degussa-Evonik,22,255.8,,20.9,,,PicoGreen®,BJ,Human,Skin,24 h,750,97.0086
,article,22927021,Oxide,TiO2,Degussa-Evonik,22,255.8,,20.9,,,PicoGreen®,BJ,Human,Skin,24 h,1000,95.7337
,article,22927021,Oxide,TiO2,Degussa-Evonik,22,255.8,,20.9,,,PicoGreen®,BJ,Human,Skin,24 h,0,99.5384
,article,22927021,Oxide,TiO2,Degussa-Evonik,22,255.8,,20.9,,,PicoGreen®,BJ,Human,Skin,24 h,300,97.334
,article,22927021,Oxide,TiO2,Degussa-Evonik,22,255.8,,20.9,,,PicoGreen®,BJ,Human,Skin,24 h,450,90.1272
,article,22927021,Oxide,TiO2,Degussa-Evonik,22,255.8,,20.9,,,PicoGreen®,BJ,Human,Skin,24 h,600,82.6943
,article,22927021,Oxide,TiO2,Degussa-Evonik,22,255.8,,20.9,,,PicoGreen®,BJ,Human,Skin,24 h,750,61.8512
,article,22927021,Oxide,TiO2,Degussa-Evonik,22,255.8,,20.9,,,PicoGreen®,BJ,Human,Skin,24 h,1000,61.2153
,article,22927021,Oxide,TiO2,Degussa-Evonik,22,255.8,,20.9,,,PicoGreen®,BJ,Human,Skin,24 h,0,100.1983
,article,22927021,Oxide,TiO2,Degussa-Evonik,22,255.8,,20.9,,,PicoGreen®,BJ,Human,Skin,24 h,10,96.8839
,article,22927021,Oxide,TiO2,Degussa-Evonik,22,255.8,,20.9,,,PicoGreen®,BJ,Human,Skin,24 h,25,98.4136
,article,22927021,Oxide,TiO2,Degussa-Evonik,22,255.8,,20.9,,,PicoGreen®,BJ,Human,Skin,24 h,50,97.2663
,article,22927021,Oxide,TiO2,Degussa-Evonik,22,255.8,,20.9,,,PicoGreen®,BJ,Human,Skin,24 h,100,97.2946
,article,22927021,Oxide,TiO2,Degussa-Evonik,22,255.8,,20.9,,,PicoGreen®,BJ,Human,Skin,24 h,250,76.4164
,article,22927021,Oxide,TiO2,Degussa-Evonik,22,255.8,,20.9,,,PicoGreen®,BJ,Human,Skin,24 h,500,73.2578
,article,22927021,Oxide,TiO2,Degussa-Evonik,22,255.8,,20.9,,,PicoGreen®,BJ,Human,Skin,24 h,1000,71.119
,article,23894303,Oxide,ZnO,IBU-tec advanced materials AG,14.7,153,,-17.3,,,MTT,HMDMs,Human,Blood,48 h,0,100.4534
,article,23894303,Oxide,ZnO,IBU-tec advanced materials AG,14.7,153,,-17.3,,,MTT,HMDMs,Human,Blood,48 h,0.5,101.7091
,article,23894303,Oxide,ZnO,IBU-tec advanced materials AG,14.7,153,,-17.3,,,MTT,HMDMs,Human,Blood,48 h,1,96.0586
,article,23894303,Oxide,ZnO,IBU-tec advanced materials AG,14.7,153,,-17.3,,,MTT,HMDMs,Human,Blood,48 h,5,102.3369
,article,23894303,Oxide,ZnO,IBU-tec advanced materials AG,14.7,153,,-17.3,,,MTT,HMDMs,Human,Blood,48 h,10,104.6913
,article,23894303,Oxide,ZnO,IBU-tec advanced materials AG,14.7,153,,-17.3,,,MTT,HMDMs,Human,Blood,48 h,50,104.2204
,article,23894303,Oxide,ZnO,IBU-tec advanced materials AG,14.7,153,,-17.3,,,MTT,HMDMs,Human,Blood,48 h,100,113.481
,article,23894303,Oxide,ZnO,IBU-tec advanced materials AG,14.7,153,,-17.3,,,MTT,HMDMs,Human,Blood,24 h,0,100.4534
,article,23894303,Oxide,ZnO,IBU-tec advanced materials AG,14.7,153,,-17.3,,,MTT,HMDMs,Human,Blood,24 h,0.5,104.2204
,article,23894303,Oxide,ZnO,IBU-tec advanced materials AG,14.7,153,,-17.3,,,MTT,HMDMs,Human,Blood,24 h,1,100.4534
,article,23894303,Oxide,ZnO,IBU-tec advanced materials AG,14.7,153,,-17.3,,,MTT,HMDMs,Human,Blood,24 h,5,103.2787
,article,23894303,Oxide,ZnO,IBU-tec advanced materials AG,14.7,153,,-17.3,,,MTT,HMDMs,Human,Blood,24 h,10,109.8709
,article,23894303,Oxide,ZnO,IBU-tec advanced materials AG,14.7,153,,-17.3,,,MTT,HMDMs,Human,Blood,24 h,50,101.2382
,article,23894303,Oxide,ZnO,IBU-tec advanced materials AG,14.7,153,,-17.3,,,MTT,HMDMs,Human,Blood,24 h,100,105.3191
,article,23894303,Oxide,ZnO,IBU-tec advanced materials AG,14.7,153,,-17.3,,,MTT,HMDMs,Human,Blood,48 h,0,100.3923
,article,23894303,Oxide,ZnO,IBU-tec advanced materials AG,14.7,153,,-17.3,,,MTT,HMDMs,Human,Blood,48 h,0.5,102.9289
,article,23894303,Oxide,ZnO,IBU-tec advanced materials AG,14.7,153,,-17.3,,,MTT,HMDMs,Human,Blood,48 h,1,100.5753
,article,23894303,Oxide,ZnO,IBU-tec advanced materials AG,14.7,153,,-17.3,,,MTT,HMDMs,Human,Blood,48 h,5,114.5397
,article,23894303,Oxide,ZnO,IBU-tec advanced materials AG,14.7,153,,-17.3,,,MTT,HMDMs,Human,Blood,48 h,10,77.5105
,article,23894303,Oxide,ZnO,IBU-tec advanced materials AG,14.7,153,,-17.3,,,MTT,HMDMs,Human,Blood,48 h,50,22.2803
,article,23894303,Oxide,ZnO,IBU-tec advanced materials AG,14.7,153,,-17.3,,,MTT,HMDMs,Human,Blood,48 h,100,22.4111
,article,23894303,Oxide,ZnO,IBU-tec advanced materials AG,14.7,153,,-17.3,,,MTT,HMDMs,Human,Blood,24 h,0,100.3792
,article,23894303,Oxide,ZnO,IBU-tec advanced materials AG,14.7,153,,-17.3,,,MTT,HMDMs,Human,Blood,24 h,0.5,97.4372
,article,23894303,Oxide,ZnO,IBU-tec advanced materials AG,14.7,153,,-17.3,,,MTT,HMDMs,Human,Blood,24 h,1,121.5808
,article,23894303,Oxide,ZnO,IBU-tec advanced materials AG,14.7,153,,-17.3,,,MTT,HMDMs,Human,Blood,24 h,5,113.4414
,article,23894303,Oxide,ZnO,IBU-tec advanced materials AG,14.7,153,,-17.3,,,MTT,HMDMs,Human,Blood,24 h,10,56.7861
,article,23894303,Oxide,ZnO,IBU-tec advanced materials AG,14.7,153,,-17.3,,,MTT,HMDMs,Human,Blood,24 h,50,21.8096
,article,23894303,Oxide,ZnO,IBU-tec advanced materials AG,14.7,153,,-17.3,,,MTT,HMDMs,Human,Blood,24 h,100,27.602
,article,22138173,Oxide,TiO2,Degussa-Evonik,40,322.3,,-25.27,50,,ATP,L-02,Human,Liver,24 h,0,90.4
,article,22138173,Oxide,TiO2,Degussa-Evonik,40,322.3,,-25.27,50,,ATP,L-02,Human,Liver,24 h,1,91.1
,article,22138173,Oxide,TiO2,Degussa-Evonik,40,322.3,,-25.27,50,,ATP,L-02,Human,Liver,24 h,5,92.6
,article,22138173,Oxide,TiO2,Degussa-Evonik,40,322.3,,-25.27,50,,ATP,L-02,Human,Liver,24 h,10,89.6
,article,22138173,Oxide,TiO2,Degussa-Evonik,40,322.3,,-25.27,50,,ATP,L-02,Human,Liver,12 h,0,92.6
,article,22138173,Oxide,TiO2,Degussa-Evonik,40,322.3,,-25.27,50,,ATP,L-02,Human,Liver,12 h,1,93.9
,article,22138173,Oxide,TiO2,Degussa-Evonik,40,322.3,,-25.27,50,,ATP,L-02,Human,Liver,12 h,5,92.2
,article,22138173,Oxide,TiO2,Degussa-Evonik,40,322.3,,-25.27,50,,ATP,L-02,Human,Liver,12 h,10,92.5
,article,22138173,Oxide,TiO2,Degussa-Evonik,40,322.3,,-25.27,50,,ATP,L-02,Human,Liver,6 h,0,96.2
,article,22138173,Oxide,TiO2,Degussa-Evonik,40,322.3,,-25.27,50,,ATP,L-02,Human,Liver,6 h,1,97.3
,article,22138173,Oxide,TiO2,Degussa-Evonik,40,322.3,,-25.27,50,,ATP,L-02,Human,Liver,6 h,5,89.4
,article,22138173,Oxide,TiO2,Degussa-Evonik,40,322.3,,-25.27,50,,ATP,L-02,Human,Liver,6 h,10,91.5
,article,21601355,Oxide,TiO2,Self-synthesized,,,,,,,MTT,A549,Human,Lung,168 h,0,0.6061
,article,21601355,Oxide,TiO2,Self-synthesized,,,,,,,MTT,A549,Human,Lung,168 h,0.01,0.4561
,article,21601355,Oxide,TiO2,Self-synthesized,,,,,,,MTT,A549,Human,Lung,168 h,0.055,0.4241
,article,21601355,Oxide,TiO2,Self-synthesized,,,,,,,MTT,A549,Human,Lung,168 h,0.11,0.3951
,article,21601355,Oxide,TiO2,Self-synthesized,,,,,,,MTT,A549,Human,Lung,72 h,0,0.4823
,article,21601355,Oxide,TiO2,Self-synthesized,,,,,,,MTT,A549,Human,Lung,72 h,0.01,0.4082
,article,21601355,Oxide,TiO2,Self-synthesized,,,,,,,MTT,A549,Human,Lung,72 h,0.055,0.3718
,article,21601355,Oxide,TiO2,Self-synthesized,,,,,,,MTT,A549,Human,Lung,72 h,0.11,0.3848
,article,21601355,Oxide,TiO2,Self-synthesized,,,,,,,MTT,A549,Human,Lung,24 h,0,0.3341
,article,21601355,Oxide,TiO2,Self-synthesized,,,,,,,MTT,A549,Human,Lung,24 h,0.01,0.343
,article,21601355,Oxide,TiO2,Self-synthesized,,,,,,,MTT,A549,Human,Lung,24 h,0.055,0.2708
,article,21601355,Oxide,TiO2,Self-synthesized,,,,,,,MTT,A549,Human,Lung,24 h,0.11,0.1843
,article,21601355,Oxide,TiO2,Self-synthesized,,,,,,,MTT,A549,Human,Lung,168 h,0,0.6061
,article,21601355,Oxide,TiO2,Self-synthesized,,,,,,,MTT,A549,Human,Lung,168 h,0.01,0.4224
,article,21601355,Oxide,TiO2,Self-synthesized,,,,,,,MTT,A549,Human,Lung,168 h,0.055,0.4674
,article,21601355,Oxide,TiO2,Self-synthesized,,,,,,,MTT,A549,Human,Lung,168 h,0.11,0.486
,article,21601355,Oxide,TiO2,Self-synthesized,,,,,,,MTT,A549,Human,Lung,72 h,0,0.4823
,article,21601355,Oxide,TiO2,Self-synthesized,,,,,,,MTT,A549,Human,Lung,72 h,0.01,0.3616
,article,21601355,Oxide,TiO2,Self-synthesized,,,,,,,MTT,A549,Human,Lung,72 h,0.055,0.349
,article,21601355,Oxide,TiO2,Self-synthesized,,,,,,,MTT,A549,Human,Lung,72 h,0.11,0.3959
,article,21601355,Oxide,TiO2,Self-synthesized,,,,,,,MTT,A549,Human,Lung,24 h,0,0.3341
,article,21601355,Oxide,TiO2,Self-synthesized,,,,,,,MTT,A549,Human,Lung,24 h,0.01,0.3154
,article,21601355,Oxide,TiO2,Self-synthesized,,,,,,,MTT,A549,Human,Lung,24 h,0.055,0.3115
,article,21601355,Oxide,TiO2,Self-synthesized,,,,,,,MTT,A549,Human,Lung,24 h,0.11,0.2816
,article,21601355,Oxide,TiO2,Self-synthesized,,,,,,,MTT,A549,Human,Lung,168 h,0,0.4048
,article,21601355,Oxide,TiO2,Self-synthesized,,,,,,,MTT,A549,Human,Lung,168 h,0.1,0.3743
,article,21601355,Oxide,TiO2,Self-synthesized,,,,,,,MTT,A549,Human,Lung,168 h,0.5,0.4867
,article,21601355,Oxide,TiO2,Self-synthesized,,,,,,,MTT,A549,Human,Lung,168 h,1.1,0.4251
,article,21601355,Oxide,TiO2,Self-synthesized,,,,,,,MTT,A549,Human,Lung,72 h,0,0.4756
,article,21601355,Oxide,TiO2,Self-synthesized,,,,,,,MTT,A549,Human,Lung,72 h,0.1,0.4577
,article,21601355,Oxide,TiO2,Self-synthesized,,,,,,,MTT,A549,Human,Lung,72 h,0.5,0.5171
,article,21601355,Oxide,TiO2,Self-synthesized,,,,,,,MTT,A549,Human,Lung,72 h,1.1,0.4562
,article,21601355,Oxide,TiO2,Self-synthesized,,,,,,,MTT,A549,Human,Lung,24 h,0,0.3354
,article,21601355,Oxide,TiO2,Self-synthesized,,,,,,,MTT,A549,Human,Lung,24 h,0.1,0.4025
,article,21601355,Oxide,TiO2,Self-synthesized,,,,,,,MTT,A549,Human,Lung,24 h,0.5,0.5305
,article,21601355,Oxide,TiO2,Self-synthesized,,,,,,,MTT,A549,Human,Lung,24 h,1.1,0.3442
,article,21601355,Oxide,TiO2,Self-synthesized,,,,,,,MTT,A549,Human,Lung,168 h,0,0.4048
,article,21601355,Oxide,TiO2,Self-synthesized,,,,,,,MTT,A549,Human,Lung,168 h,0.1,0.4317
,article,21601355,Oxide,TiO2,Self-synthesized,,,,,,,MTT,A549,Human,Lung,168 h,0.5,0.4178
,article,21601355,Oxide,TiO2,Self-synthesized,,,,,,,MTT,A549,Human,Lung,168 h,1.1,0.4375
,article,21601355,Oxide,TiO2,Self-synthesized,,,,,,,MTT,A549,Human,Lung,72 h,0,0.4756
,article,21601355,Oxide,TiO2,Self-synthesized,,,,,,,MTT,A549,Human,Lung,72 h,0.1,0.4958
,article,21601355,Oxide,TiO2,Self-synthesized,,,,,,,MTT,A549,Human,Lung,72 h,0.5,0.4865
,article,21601355,Oxide,TiO2,Self-synthesized,,,,,,,MTT,A549,Human,Lung,72 h,1.1,0.4884
,article,21601355,Oxide,TiO2,Self-synthesized,,,,,,,MTT,A549,Human,Lung,24 h,0,0.3354
,article,21601355,Oxide,TiO2,Self-synthesized,,,,,,,MTT,A549,Human,Lung,24 h,0.1,0.4743
,article,21601355,Oxide,TiO2,Self-synthesized,,,,,,,MTT,A549,Human,Lung,24 h,0.5,0.4344
,article,21601355,Oxide,TiO2,Self-synthesized,,,,,,,MTT,A549,Human,Lung,24 h,1.1,0.4657
,article,21554015,Oxide,TiO2,Degussa-Evonik,21,,,,35,,MTT,HEp-2,Human,Cervix,24 h,,
,article,21554015,Oxide,TiO2,Degussa-Evonik,21,,,,35,,MTT,HEp-2,Human,Cervix,24 h,,
,article,21554015,Oxide,TiO2,Degussa-Evonik,21,,,,35,,MTT,HEp-2,Human,Cervix,24 h,,
,article,21554015,Oxide,TiO2,Degussa-Evonik,21,,,,35,,MTT,HEp-2,Human,Cervix,24 h,,
,article,22939914,Oxide,SiO2,Sigma Aldrich,20,92.6,,-8.5,,,MTT,PC-12,Rat,Adrenal gland,48 h,0,0.33
,article,22939914,Oxide,SiO2,Sigma Aldrich,20,92.6,,-8.5,,,MTT,PC-12,Rat,Adrenal gland,48 h,0.5,0.3226
,article,22939914,Oxide,SiO2,Sigma Aldrich,20,92.6,,-8.5,,,MTT,PC-12,Rat,Adrenal gland,48 h,0,0.33
,article,22939914,Oxide,SiO2,Sigma Aldrich,20,92.6,,-8.5,,,MTT,PC-12,Rat,Adrenal gland,48 h,0.5,0.2937
,article,22939914,Oxide,SiO2,Sigma Aldrich,20,92.6,,-8.5,,,MTT,PC-12,Rat,Adrenal gland,48 h,0,0.33
,article,22939914,Oxide,SiO2,Sigma Aldrich,20,92.6,,-8.5,,,MTT,PC-12,Rat,Adrenal gland,48 h,0.5,0.2862
,article,22939914,Oxide,SiO2,Sigma Aldrich,20,92.6,,-8.5,,,MTT,PC-12,Rat,Adrenal gland,48 h,0,0.33
,article,22939914,Oxide,SiO2,Sigma Aldrich,20,92.6,,-8.5,,,MTT,PC-12,Rat,Adrenal gland,48 h,0.5,0.3241
,article,22705594,Oxide,TiO2,Sigma Aldrich,,330,,,,,MTS,HaCaT,Human,Skin,4 h,0,89.2211
,article,22705594,Oxide,TiO2,Sigma Aldrich,,330,,,,,MTS,HaCaT,Human,Skin,4 h,50,12.4271
,article,22705594,Oxide,TiO2,Sigma Aldrich,,330,,,,,MTS,HaCaT,Human,Skin,4 h,100,11.8858
,article,22705594,Oxide,TiO2,Sigma Aldrich,,330,,,,,MTS,HaCaT,Human,Skin,4 h,0,90.9277
,article,22705594,Oxide,TiO2,Sigma Aldrich,,330,,,,,MTS,HaCaT,Human,Skin,4 h,50,16.3652
,article,22705594,Oxide,TiO2,Sigma Aldrich,,330,,,,,MTS,HaCaT,Human,Skin,4 h,100,15.9743
,article,22705594,Oxide,TiO2,Sigma Aldrich,,330,,,,,MTS,HaCaT,Human,Skin,4 h,0,93.6406
,article,22705594,Oxide,TiO2,Sigma Aldrich,,330,,,,,MTS,HaCaT,Human,Skin,4 h,50,33.4306
,article,22705594,Oxide,TiO2,Sigma Aldrich,,330,,,,,MTS,HaCaT,Human,Skin,4 h,100,32.8831
,article,22705594,Oxide,TiO2,Sigma Aldrich,,330,,,,,MTS,HaCaT,Human,Skin,4 h,0,100
,article,22705594,Oxide,TiO2,Sigma Aldrich,,330,,,,,MTS,HaCaT,Human,Skin,4 h,50,88.8711
,article,22705594,Oxide,TiO2,Sigma Aldrich,,330,,,,,MTS,HaCaT,Human,Skin,4 h,100,87.8441
,article,22705594,Oxide,TiO2,Sigma Aldrich,,330,,,,,MTS,HaCaT,Human,Skin,4 h,0,89.2211
,article,22705594,Oxide,TiO2,Sigma Aldrich,,330,,,,,MTS,HaCaT,Human,Skin,4 h,50,74.7375
,article,22705594,Oxide,TiO2,Sigma Aldrich,,330,,,,,MTS,HaCaT,Human,Skin,4 h,100,65.8976
,article,22705594,Oxide,TiO2,Sigma Aldrich,,330,,,,,MTS,HaCaT,Human,Skin,4 h,0,90.9277
,article,22705594,Oxide,TiO2,Sigma Aldrich,,330,,,,,MTS,HaCaT,Human,Skin,4 h,50,81.5636
,article,22705594,Oxide,TiO2,Sigma Aldrich,,330,,,,,MTS,HaCaT,Human,Skin,4 h,100,76.8343
,article,22705594,Oxide,TiO2,Sigma Aldrich,,330,,,,,MTS,HaCaT,Human,Skin,4 h,0,93.6406
,article,22705594,Oxide,TiO2,Sigma Aldrich,,330,,,,,MTS,HaCaT,Human,Skin,4 h,50,84.3203
,article,22705594,Oxide,TiO2,Sigma Aldrich,,330,,,,,MTS,HaCaT,Human,Skin,4 h,100,80.5432
,article,22705594,Oxide,TiO2,Sigma Aldrich,,330,,,,,MTS,HaCaT,Human,Skin,4 h,0,100
,article,22705594,Oxide,TiO2,Sigma Aldrich,,330,,,,,MTS,HaCaT,Human,Skin,4 h,50,88.098
,article,22705594,Oxide,TiO2,Sigma Aldrich,,330,,,,,MTS,HaCaT,Human,Skin,4 h,100,88.4865
,article,22705594,Oxide,TiO2,Sigma Aldrich,,330,,,,,MTS,HaCaT,Human,Skin,4 h,0,89.2211
,article,22705594,Oxide,TiO2,Sigma Aldrich,,330,,,,,MTS,HaCaT,Human,Skin,4 h,50,64.2065
,article,22705594,Oxide,TiO2,Sigma Aldrich,,330,,,,,MTS,HaCaT,Human,Skin,4 h,100,35.672
,article,22705594,Oxide,TiO2,Sigma Aldrich,,330,,,,,MTS,HaCaT,Human,Skin,4 h,0,90.9277
,article,22705594,Oxide,TiO2,Sigma Aldrich,,330,,,,,MTS,HaCaT,Human,Skin,4 h,50,75.8314
,article,22705594,Oxide,TiO2,Sigma Aldrich,,330,,,,,MTS,HaCaT,Human,Skin,4 h,100,58.5822
,article,22705594,Oxide,TiO2,Sigma Aldrich,,330,,,,,MTS,HaCaT,Human,Skin,4 h,0,93.6406
,article,22705594,Oxide,TiO2,Sigma Aldrich,,330,,,,,MTS,HaCaT,Human,Skin,4 h,50,93.3781
,article,22705594,Oxide,TiO2,Sigma Aldrich,,330,,,,,MTS,HaCaT,Human,Skin,4 h,100,84.9529
,article,22705594,Oxide,TiO2,Sigma Aldrich,,330,,,,,MTS,HaCaT,Human,Skin,4 h,0,100
,article,22705594,Oxide,TiO2,Sigma Aldrich,,330,,,,,MTS,HaCaT,Human,Skin,4 h,50,93.874
,article,22705594,Oxide,TiO2,Sigma Aldrich,,330,,,,,MTS,HaCaT,Human,Skin,4 h,100,89.7715
,article,22705594,Oxide,TiO2,Sigma Aldrich,,330,,,,,MTS,HaCaT,Human,Skin,4 h,0,89.2211
,article,22705594,Oxide,TiO2,Sigma Aldrich,,330,,,,,MTS,HaCaT,Human,Skin,4 h,50,53.6756
,article,22705594,Oxide,TiO2,Sigma Aldrich,,330,,,,,MTS,HaCaT,Human,Skin,4 h,100,30.2256
,article,22705594,Oxide,TiO2,Sigma Aldrich,,330,,,,,MTS,HaCaT,Human,Skin,4 h,0,90.9277
,article,22705594,Oxide,TiO2,Sigma Aldrich,,330,,,,,MTS,HaCaT,Human,Skin,4 h,50,74.0811
,article,22705594,Oxide,TiO2,Sigma Aldrich,,330,,,,,MTS,HaCaT,Human,Skin,4 h,100,54.8733
,article,22705594,Oxide,TiO2,Sigma Aldrich,,330,,,,,MTS,HaCaT,Human,Skin,4 h,0,93.6406
,article,22705594,Oxide,TiO2,Sigma Aldrich,,330,,,,,MTS,HaCaT,Human,Skin,4 h,50,85.9831
,article,22705594,Oxide,TiO2,Sigma Aldrich,,330,,,,,MTS,HaCaT,Human,Skin,4 h,100,78.6742
,article,22705594,Oxide,TiO2,Sigma Aldrich,,330,,,,,MTS,HaCaT,Human,Skin,4 h,0,100
,article,22705594,Oxide,TiO2,Sigma Aldrich,,330,,,,,MTS,HaCaT,Human,Skin,4 h,50,91.4527
,article,22705594,Oxide,TiO2,Sigma Aldrich,,330,,,,,MTS,HaCaT,Human,Skin,4 h,100,94.7215
,article,21995843,Oxide,TiO2,Degussa-Evonik,26,3435,,,,,PI staining,1205Lu,Human,Skin,,0,90.6633
,article,21995843,Oxide,TiO2,Degussa-Evonik,26,3435,,,,,PI staining,1205Lu,Human,Skin,,0.32,87.3275
,article,21995843,Oxide,TiO2,Degussa-Evonik,26,3435,,,,,PI staining,1205Lu,Human,Skin,,0,90.6633
,article,21995843,Oxide,TiO2,Degussa-Evonik,26,3435,,,,,PI staining,1205Lu,Human,Skin,,0.32,67.7053
,article,21649482,Oxide,TiO2,Degussa-Evonik,20,,,,48.08,,Trypan blue,Lymphocyte,Human,Blood,24 h,0,96.0545
,article,21649482,Oxide,TiO2,Degussa-Evonik,20,,,,48.08,,Trypan blue,Lymphocyte,Human,Blood,24 h,1,94.0884
,article,21649482,Oxide,TiO2,Degussa-Evonik,20,,,,48.08,,Trypan blue,Lymphocyte,Human,Blood,24 h,5,92.9225
,article,21649482,Oxide,TiO2,Degussa-Evonik,20,,,,48.08,,Trypan blue,Lymphocyte,Human,Blood,24 h,0,100.1238
,article,21649482,Oxide,TiO2,Degussa-Evonik,20,,,,48.08,,Trypan blue,Lymphocyte,Human,Blood,24 h,1,99.0265
,article,21649482,Oxide,TiO2,Degussa-Evonik,20,,,,48.08,,Trypan blue,Lymphocyte,Human,Blood,24 h,5,98.1577
,article,21649482,Oxide,TiO2,Degussa-Evonik,20,,,,48.08,,Trypan blue,Lymphocyte,Human,Blood,24 h,0,96.1116
,article,21649482,Oxide,TiO2,Degussa-Evonik,20,,,,48.08,,Trypan blue,Lymphocyte,Human,Blood,24 h,1,88.0873
,article,21649482,Oxide,TiO2,Degussa-Evonik,20,,,,48.08,,Trypan blue,Lymphocyte,Human,Blood,24 h,5,70.9411
,article,21649482,Oxide,TiO2,Degussa-Evonik,20,,,,48.08,,Trypan blue,Lymphocyte,Human,Blood,24 h,0,100.0895
,article,21649482,Oxide,TiO2,Degussa-Evonik,20,,,,48.08,,Trypan blue,Lymphocyte,Human,Blood,24 h,1,96.0773
,article,21649482,Oxide,TiO2,Degussa-Evonik,20,,,,48.08,,Trypan blue,Lymphocyte,Human,Blood,24 h,5,89.3332
,article,21254323,Oxide,TiO2,Sigma Aldrich,21,,,,49.6,,MTT,L-02,Human,Liver,24 h,0,98.0468
,article,21254323,Oxide,TiO2,Sigma Aldrich,21,,,,49.6,,MTT,L-02,Human,Liver,24 h,0.001,90.868
,article,21254323,Oxide,TiO2,Sigma Aldrich,21,,,,49.6,,MTT,L-02,Human,Liver,24 h,0.01,89.586
,article,21254323,Oxide,TiO2,Sigma Aldrich,21,,,,49.6,,MTT,L-02,Human,Liver,24 h,0.1,88.8169
,article,21254323,Oxide,TiO2,Sigma Aldrich,21,,,,49.6,,MTT,L-02,Human,Liver,24 h,1,87.9195
,article,21254323,Oxide,TiO2,Sigma Aldrich,21,,,,49.6,,MTT,L-02,Human,Liver,24 h,10,77.4237
,article,20932892,Oxide,TiO2,Degussa-Evonik,21,,,,,,MTT,HaCaT,Human,Skin,24 h,0,1.0004
,article,20932892,Oxide,TiO2,Degussa-Evonik,21,,,,,,MTT,HaCaT,Human,Skin,24 h,200,0.4123
,article,21781018,Oxide,TiO2,Self-synthesized,14,5800,,,270,,Alamar blue,A549,Human,Lung,24 h,0.39,100.0271
,article,21781018,Oxide,TiO2,Self-synthesized,14,5800,,,270,,Alamar blue,A549,Human,Lung,24 h,0.78,100.119
,article,21781018,Oxide,TiO2,Self-synthesized,14,5800,,,270,,Alamar blue,A549,Human,Lung,24 h,1.5,99.0999
,article,21781018,Oxide,TiO2,Self-synthesized,14,5800,,,270,,Alamar blue,A549,Human,Lung,24 h,3.1,98.0725
,article,21781018,Oxide,TiO2,Self-synthesized,14,5800,,,270,,Alamar blue,A549,Human,Lung,24 h,6.25,99.5761
,article,21781018,Oxide,TiO2,Self-synthesized,14,5800,,,270,,Alamar blue,A549,Human,Lung,24 h,12.5,97.1452
,article,21781018,Oxide,TiO2,Self-synthesized,14,5800,,,270,,Alamar blue,A549,Human,Lung,24 h,25,98.4484
,article,21781018,Oxide,TiO2,Self-synthesized,14,5800,,,270,,Alamar blue,A549,Human,Lung,24 h,50,98.1811
,article,21781018,Oxide,TiO2,Self-synthesized,14,5800,,,270,,Alamar blue,A549,Human,Lung,24 h,100,97.9138
,article,21781018,Oxide,TiO2,Self-synthesized,14,5800,,,270,,Alamar blue,A549,Human,Lung,24 h,200,87.1546
,article,21781018,Oxide,TiO2,Self-synthesized,14,5800,,,270,,Alamar blue,A549,Human,Lung,24 h,400,82.8109
,article,21781018,Oxide,TiO2,Self-synthesized,14,5800,,,270,,Alamar blue,BEAS-2B,Human,Lung,24 h,0.39,100.7424
,article,21781018,Oxide,TiO2,Self-synthesized,14,5800,,,270,,Alamar blue,BEAS-2B,Human,Lung,24 h,0.78,100.62
,article,21781018,Oxide,TiO2,Self-synthesized,14,5800,,,270,,Alamar blue,BEAS-2B,Human,Lung,24 h,1.5,100.4975
,article,21781018,Oxide,TiO2,Self-synthesized,14,5800,,,270,,Alamar blue,BEAS-2B,Human,Lung,24 h,3.1,100.62
,article,21781018,Oxide,TiO2,Self-synthesized,14,5800,,,270,,Alamar blue,BEAS-2B,Human,Lung,24 h,6.25,100.62
,article,21781018,Oxide,TiO2,Self-synthesized,14,5800,,,270,,Alamar blue,BEAS-2B,Human,Lung,24 h,12.5,100.8037
,article,21781018,Oxide,TiO2,Self-synthesized,14,5800,,,270,,Alamar blue,BEAS-2B,Human,Lung,24 h,25,98.8749
,article,21781018,Oxide,TiO2,Self-synthesized,14,5800,,,270,,Alamar blue,BEAS-2B,Human,Lung,24 h,50,99.2423
,article,21781018,Oxide,TiO2,Self-synthesized,14,5800,,,270,,Alamar blue,BEAS-2B,Human,Lung,24 h,100,100.3444
,article,21781018,Oxide,TiO2,Self-synthesized,14,5800,,,270,,Alamar blue,BEAS-2B,Human,Lung,24 h,200,95.8439
,article,21781018,Oxide,TiO2,Self-synthesized,14,5800,,,270,,Alamar blue,BEAS-2B,Human,Lung,24 h,400,90.7003
,article,21781018,Oxide,TiO2,Self-synthesized,14,5800,,,270,,Alamar blue,NHBE,Human,Lung,24 h,0.39,100.1928
,article,21781018,Oxide,TiO2,Self-synthesized,14,5800,,,270,,Alamar blue,NHBE,Human,Lung,24 h,0.78,100.1928
,article,21781018,Oxide,TiO2,Self-synthesized,14,5800,,,270,,Alamar blue,NHBE,Human,Lung,24 h,1.5,99.2331
,article,21781018,Oxide,TiO2,Self-synthesized,14,5800,,,270,,Alamar blue,NHBE,Human,Lung,24 h,3.1,97.1851
,article,21781018,Oxide,TiO2,Self-synthesized,14,5800,,,270,,Alamar blue,NHBE,Human,Lung,24 h,6.25,99.4216
,article,21781018,Oxide,TiO2,Self-synthesized,14,5800,,,270,,Alamar blue,NHBE,Human,Lung,24 h,12.5,98.5818
,article,21781018,Oxide,TiO2,Self-synthesized,14,5800,,,270,,Alamar blue,NHBE,Human,Lung,24 h,25,98.1362
,article,21781018,Oxide,TiO2,Self-synthesized,14,5800,,,270,,Alamar blue,NHBE,Human,Lung,24 h,50,97.0051
,article,21781018,Oxide,TiO2,Self-synthesized,14,5800,,,270,,Alamar blue,NHBE,Human,Lung,24 h,100,99.8843
,article,21781018,Oxide,TiO2,Self-synthesized,14,5800,,,270,,Alamar blue,NHBE,Human,Lung,24 h,200,100.9126
,article,21781018,Oxide,TiO2,Self-synthesized,14,5800,,,270,,Alamar blue,NHBE,Human,Lung,24 h,400,95.7712
,article,21781018,Oxide,TiO2,Self-synthesized,14,5800,,,270,,Alamar blue,A549,Human,Lung,24 h,0.39,100.0021
,article,21781018,Oxide,TiO2,Self-synthesized,14,5800,,,270,,Alamar blue,A549,Human,Lung,24 h,0.78,99.9854
,article,21781018,Oxide,TiO2,Self-synthesized,14,5800,,,270,,Alamar blue,A549,Human,Lung,24 h,1.5,99.8517
,article,21781018,Oxide,TiO2,Self-synthesized,14,5800,,,270,,Alamar blue,A549,Human,Lung,24 h,3.1,100.1524
,article,21781018,Oxide,TiO2,Self-synthesized,14,5800,,,270,,Alamar blue,A549,Human,Lung,24 h,6.25,94.1882
,article,21781018,Oxide,TiO2,Self-synthesized,14,5800,,,270,,Alamar blue,A549,Human,Lung,24 h,12.5,98.5987
,article,21781018,Oxide,TiO2,Self-synthesized,14,5800,,,270,,Alamar blue,A549,Human,Lung,24 h,25,98.298
,article,21781018,Oxide,TiO2,Self-synthesized,14,5800,,,270,,Alamar blue,A549,Human,Lung,24 h,50,98.1142
,article,21781018,Oxide,TiO2,Self-synthesized,14,5800,,,270,,Alamar blue,A549,Human,Lung,24 h,100,97.8469
,article,21781018,Oxide,TiO2,Self-synthesized,14,5800,,,270,,Alamar blue,A549,Human,Lung,24 h,200,89.0258
,article,21781018,Oxide,TiO2,Self-synthesized,14,5800,,,270,,Alamar blue,A549,Human,Lung,24 h,400,87.4888
,article,21781018,Oxide,TiO2,Self-synthesized,14,5800,,,270,,Alamar blue,BEAS-2B,Human,Lung,24 h,0.39,100.3444
,article,21781018,Oxide,TiO2,Self-synthesized,14,5800,,,270,,Alamar blue,BEAS-2B,Human,Lung,24 h,0.78,100.1148
,article,21781018,Oxide,TiO2,Self-synthesized,14,5800,,,270,,Alamar blue,BEAS-2B,Human,Lung,24 h,1.5,100.1301
,article,21781018,Oxide,TiO2,Self-synthesized,14,5800,,,270,,Alamar blue,BEAS-2B,Human,Lung,24 h,3.1,100.2526
,article,21781018,Oxide,TiO2,Self-synthesized,14,5800,,,270,,Alamar blue,BEAS-2B,Human,Lung,24 h,6.25,93.318
,article,21781018,Oxide,TiO2,Self-synthesized,14,5800,,,270,,Alamar blue,BEAS-2B,Human,Lung,24 h,12.5,101.1711
,article,21781018,Oxide,TiO2,Self-synthesized,14,5800,,,270,,Alamar blue,BEAS-2B,Human,Lung,24 h,25,93.8232
,article,21781018,Oxide,TiO2,Self-synthesized,14,5800,,,270,,Alamar blue,BEAS-2B,Human,Lung,24 h,50,89.5369
,article,21781018,Oxide,TiO2,Self-synthesized,14,5800,,,270,,Alamar blue,BEAS-2B,Human,Lung,24 h,100,102.2273
,article,21781018,Oxide,TiO2,Self-synthesized,14,5800,,,270,,Alamar blue,BEAS-2B,Human,Lung,24 h,200,98.1095
,article,21781018,Oxide,TiO2,Self-synthesized,14,5800,,,270,,Alamar blue,BEAS-2B,Human,Lung,24 h,400,92.4761
,article,21781018,Oxide,TiO2,Self-synthesized,14,5800,,,270,,Alamar blue,NHBE,Human,Lung,24 h,0.39,100.2956
,article,21781018,Oxide,TiO2,Self-synthesized,14,5800,,,270,,Alamar blue,NHBE,Human,Lung,24 h,0.78,100.2956
,article,21781018,Oxide,TiO2,Self-synthesized,14,5800,,,270,,Alamar blue,NHBE,Human,Lung,24 h,1.5,100.2956
,article,21781018,Oxide,TiO2,Self-synthesized,14,5800,,,270,,Alamar blue,NHBE,Human,Lung,24 h,3.1,100.1585
,article,21781018,Oxide,TiO2,Self-synthesized,14,5800,,,270,,Alamar blue,NHBE,Human,Lung,24 h,6.25,94.1774
,article,21781018,Oxide,TiO2,Self-synthesized,14,5800,,,270,,Alamar blue,NHBE,Human,Lung,24 h,12.5,98.479
,article,21781018,Oxide,TiO2,Self-synthesized,14,5800,,,270,,Alamar blue,NHBE,Human,Lung,24 h,25,98.2905
,article,21781018,Oxide,TiO2,Self-synthesized,14,5800,,,270,,Alamar blue,NHBE,Human,Lung,24 h,50,95.3599
,article,21781018,Oxide,TiO2,Self-synthesized,14,5800,,,270,,Alamar blue,NHBE,Human,Lung,24 h,100,95.2571
,article,21781018,Oxide,TiO2,Self-synthesized,14,5800,,,270,,Alamar blue,NHBE,Human,Lung,24 h,200,95.2571
,article,21781018,Oxide,TiO2,Self-synthesized,14,5800,,,270,,Alamar blue,NHBE,Human,Lung,24 h,400,87.3393
,article,21781018,Oxide,TiO2,Self-synthesized,14,5800,,,270,,Alamar blue,A549,Human,Lung,24 h,0.39,99.952
,article,21781018,Oxide,TiO2,Self-synthesized,14,5800,,,270,,Alamar blue,A549,Human,Lung,24 h,0.78,99.8183
,article,21781018,Oxide,TiO2,Self-synthesized,14,5800,,,270,,Alamar blue,A549,Human,Lung,24 h,1.5,99.7014
,article,21781018,Oxide,TiO2,Self-synthesized,14,5800,,,270,,Alamar blue,A549,Human,Lung,24 h,3.1,99.8517
,article,21781018,Oxide,TiO2,Self-synthesized,14,5800,,,270,,Alamar blue,A549,Human,Lung,24 h,6.25,99.952
,article,21781018,Oxide,TiO2,Self-synthesized,14,5800,,,270,,Alamar blue,A549,Human,Lung,24 h,12.5,92.5342
,article,21781018,Oxide,TiO2,Self-synthesized,14,5800,,,270,,Alamar blue,A549,Human,Lung,24 h,25,92.7848
,article,21781018,Oxide,TiO2,Self-synthesized,14,5800,,,270,,Alamar blue,A549,Human,Lung,24 h,50,97.2956
,article,21781018,Oxide,TiO2,Self-synthesized,14,5800,,,270,,Alamar blue,A549,Human,Lung,24 h,100,87.4219
,article,21781018,Oxide,TiO2,Self-synthesized,14,5800,,,270,,Alamar blue,A549,Human,Lung,24 h,200,83.8133
,article,21781018,Oxide,TiO2,Self-synthesized,14,5800,,,270,,Alamar blue,A549,Human,Lung,24 h,400,80.6557
,article,21781018,Oxide,TiO2,Self-synthesized,14,5800,,,270,,Alamar blue,BEAS-2B,Human,Lung,24 h,0.39,100.5741
,article,21781018,Oxide,TiO2,Self-synthesized,14,5800,,,270,,Alamar blue,BEAS-2B,Human,Lung,24 h,0.78,100.1148
,article,21781018,Oxide,TiO2,Self-synthesized,14,5800,,,270,,Alamar blue,BEAS-2B,Human,Lung,24 h,1.5,100.0689
,article,21781018,Oxide,TiO2,Self-synthesized,14,5800,,,270,,Alamar blue,BEAS-2B,Human,Lung,24 h,3.1,100.4363
,article,21781018,Oxide,TiO2,Self-synthesized,14,5800,,,270,,Alamar blue,BEAS-2B,Human,Lung,24 h,6.25,89.3226
,article,21781018,Oxide,TiO2,Self-synthesized,14,5800,,,270,,Alamar blue,BEAS-2B,Human,Lung,24 h,12.5,93.7773
,article,21781018,Oxide,TiO2,Self-synthesized,14,5800,,,270,,Alamar blue,BEAS-2B,Human,Lung,24 h,25,89.1389
,article,21781018,Oxide,TiO2,Self-synthesized,14,5800,,,270,,Alamar blue,BEAS-2B,Human,Lung,24 h,50,86.261
,article,21781018,Oxide,TiO2,Self-synthesized,14,5800,,,270,,Alamar blue,BEAS-2B,Human,Lung,24 h,100,95.6602
,article,21781018,Oxide,TiO2,Self-synthesized,14,5800,,,270,,Alamar blue,BEAS-2B,Human,Lung,24 h,200,88.0061
,article,21781018,Oxide,TiO2,Self-synthesized,14,5800,,,270,,Alamar blue,BEAS-2B,Human,Lung,24 h,400,94.0375
,article,21781018,Oxide,TiO2,Self-synthesized,14,5800,,,270,,Alamar blue,NHBE,Human,Lung,24 h,0.39,100.2442
,article,21781018,Oxide,TiO2,Self-synthesized,14,5800,,,270,,Alamar blue,NHBE,Human,Lung,24 h,0.78,100.2271
,article,21781018,Oxide,TiO2,Self-synthesized,14,5800,,,270,,Alamar blue,NHBE,Human,Lung,24 h,1.5,100.2271
,article,21781018,Oxide,TiO2,Self-synthesized,14,5800,,,270,,Alamar blue,NHBE,Human,Lung,24 h,3.1,100.1414
,article,21781018,Oxide,TiO2,Self-synthesized,14,5800,,,270,,Alamar blue,NHBE,Human,Lung,24 h,6.25,100.0386
,article,21781018,Oxide,TiO2,Self-synthesized,14,5800,,,270,,Alamar blue,NHBE,Human,Lung,24 h,12.5,92.5835
,article,21781018,Oxide,TiO2,Self-synthesized,14,5800,,,270,,Alamar blue,NHBE,Human,Lung,24 h,25,92.6864
,article,21781018,Oxide,TiO2,Self-synthesized,14,5800,,,270,,Alamar blue,NHBE,Human,Lung,24 h,50,97.3822
,article,21781018,Oxide,TiO2,Self-synthesized,14,5800,,,270,,Alamar blue,NHBE,Human,Lung,24 h,100,87.545
,article,21781018,Oxide,TiO2,Self-synthesized,14,5800,,,270,,Alamar blue,NHBE,Human,Lung,24 h,200,83.8775
,article,21781018,Oxide,TiO2,Self-synthesized,14,5800,,,270,,Alamar blue,NHBE,Human,Lung,24 h,400,80.8955
,article,21781018,Oxide,TiO2,Self-synthesized,14,5800,,,270,,Alamar blue,A549,Human,Lung,24 h,0.39,100.0021
,article,21781018,Oxide,TiO2,Self-synthesized,14,5800,,,270,,Alamar blue,A549,Human,Lung,24 h,0.78,100.0021
,article,21781018,Oxide,TiO2,Self-synthesized,14,5800,,,270,,Alamar blue,A549,Human,Lung,24 h,1.5,99.6011
,article,21781018,Oxide,TiO2,Self-synthesized,14,5800,,,270,,Alamar blue,A549,Human,Lung,24 h,3.1,100.0021
,article,21781018,Oxide,TiO2,Self-synthesized,14,5800,,,270,,Alamar blue,A549,Human,Lung,24 h,6.25,95.7085
,article,21781018,Oxide,TiO2,Self-synthesized,14,5800,,,270,,Alamar blue,A549,Human,Lung,24 h,12.5,97.045
,article,21781018,Oxide,TiO2,Self-synthesized,14,5800,,,270,,Alamar blue,A549,Human,Lung,24 h,25,100.1524
,article,21781018,Oxide,TiO2,Self-synthesized,14,5800,,,270,,Alamar blue,A549,Human,Lung,24 h,50,100.0522
,article,21781018,Oxide,TiO2,Self-synthesized,14,5800,,,270,,Alamar blue,A549,Human,Lung,24 h,100,91.1308
,article,21781018,Oxide,TiO2,Self-synthesized,14,5800,,,270,,Alamar blue,A549,Human,Lung,24 h,200,97.446
,article,21781018,Oxide,TiO2,Self-synthesized,14,5800,,,270,,Alamar blue,A549,Human,Lung,24 h,400,92.0998
,article,21781018,Oxide,TiO2,Self-synthesized,14,5800,,,270,,Alamar blue,BEAS-2B,Human,Lung,24 h,0.39,100.4057
,article,21781018,Oxide,TiO2,Self-synthesized,14,5800,,,270,,Alamar blue,BEAS-2B,Human,Lung,24 h,0.78,100.0689
,article,21781018,Oxide,TiO2,Self-synthesized,14,5800,,,270,,Alamar blue,BEAS-2B,Human,Lung,24 h,1.5,100.0689
,article,21781018,Oxide,TiO2,Self-synthesized,14,5800,,,270,,Alamar blue,BEAS-2B,Human,Lung,24 h,3.1,100.3904
,article,21781018,Oxide,TiO2,Self-synthesized,14,5800,,,270,,Alamar blue,BEAS-2B,Human,Lung,24 h,6.25,92.9659
,article,21781018,Oxide,TiO2,Self-synthesized,14,5800,,,270,,Alamar blue,BEAS-2B,Human,Lung,24 h,12.5,96.946
,article,21781018,Oxide,TiO2,Self-synthesized,14,5800,,,270,,Alamar blue,BEAS-2B,Human,Lung,24 h,25,100.4975
,article,21781018,Oxide,TiO2,Self-synthesized,14,5800,,,270,,Alamar blue,BEAS-2B,Human,Lung,24 h,50,100.4822
,article,21781018,Oxide,TiO2,Self-synthesized,14,5800,,,270,,Alamar blue,BEAS-2B,Human,Lung,24 h,100,91.3433
,article,21781018,Oxide,TiO2,Self-synthesized,14,5800,,,270,,Alamar blue,BEAS-2B,Human,Lung,24 h,200,97.8645
,article,21781018,Oxide,TiO2,Self-synthesized,14,5800,,,270,,Alamar blue,BEAS-2B,Human,Lung,24 h,400,95.1703
,article,21781018,Oxide,TiO2,Self-synthesized,14,5800,,,270,,Alamar blue,NHBE,Human,Lung,24 h,0.39,100.2442
,article,21781018,Oxide,TiO2,Self-synthesized,14,5800,,,270,,Alamar blue,NHBE,Human,Lung,24 h,0.78,100.2271
,article,21781018,Oxide,TiO2,Self-synthesized,14,5800,,,270,,Alamar blue,NHBE,Human,Lung,24 h,1.5,99.6787
,article,21781018,Oxide,TiO2,Self-synthesized,14,5800,,,270,,Alamar blue,NHBE,Human,Lung,24 h,3.1,100.1585
,article,21781018,Oxide,TiO2,Self-synthesized,14,5800,,,270,,Alamar blue,NHBE,Human,Lung,24 h,6.25,95.6684
,article,21781018,Oxide,TiO2,Self-synthesized,14,5800,,,270,,Alamar blue,NHBE,Human,Lung,24 h,12.5,97.0394
,article,21781018,Oxide,TiO2,Self-synthesized,14,5800,,,270,,Alamar blue,NHBE,Human,Lung,24 h,25,100.1243
,article,21781018,Oxide,TiO2,Self-synthesized,14,5800,,,270,,Alamar blue,NHBE,Human,Lung,24 h,50,100.09
,article,21781018,Oxide,TiO2,Self-synthesized,14,5800,,,270,,Alamar blue,NHBE,Human,Lung,24 h,100,91.2125
,article,21781018,Oxide,TiO2,Self-synthesized,14,5800,,,270,,Alamar blue,NHBE,Human,Lung,24 h,200,100.1414
,article,21781018,Oxide,TiO2,Self-synthesized,14,5800,,,270,,Alamar blue,NHBE,Human,Lung,24 h,400,97.7763
,article,21781018,Oxide,TiO2,Self-synthesized,14,5800,,,270,,Alamar blue,A549,Human,Lung,24 h,0.39,100.0021
,article,21781018,Oxide,TiO2,Self-synthesized,14,5800,,,270,,Alamar blue,A549,Human,Lung,24 h,0.78,99.9018
,article,21781018,Oxide,TiO2,Self-synthesized,14,5800,,,270,,Alamar blue,A549,Human,Lung,24 h,1.5,99.952
,article,21781018,Oxide,TiO2,Self-synthesized,14,5800,,,270,,Alamar blue,A549,Human,Lung,24 h,3.1,99.8517
,article,21781018,Oxide,TiO2,Self-synthesized,14,5800,,,270,,Alamar blue,A549,Human,Lung,24 h,6.25,99.15
,article,21781018,Oxide,TiO2,Self-synthesized,14,5800,,,270,,Alamar blue,A549,Human,Lung,24 h,12.5,95.6918
,article,21781018,Oxide,TiO2,Self-synthesized,14,5800,,,270,,Alamar blue,A549,Human,Lung,24 h,25,91.9328
,article,21781018,Oxide,TiO2,Self-synthesized,14,5800,,,270,,Alamar blue,A549,Human,Lung,24 h,50,87.7561
,article,21781018,Oxide,TiO2,Self-synthesized,14,5800,,,270,,Alamar blue,A549,Human,Lung,24 h,100,97.9472
,article,21781018,Oxide,TiO2,Self-synthesized,14,5800,,,270,,Alamar blue,A549,Human,Lung,24 h,200,97.446
,article,21781018,Oxide,TiO2,Self-synthesized,14,5800,,,270,,Alamar blue,A549,Human,Lung,24 h,400,73.1544
,article,21781018,Oxide,TiO2,Self-synthesized,14,5800,,,270,,Alamar blue,BEAS-2B,Human,Lung,24 h,0.39,99.579
,article,21781018,Oxide,TiO2,Self-synthesized,14,5800,,,270,,Alamar blue,BEAS-2B,Human,Lung,24 h,0.78,99.6403
,article,21781018,Oxide,TiO2,Self-synthesized,14,5800,,,270,,Alamar blue,BEAS-2B,Human,Lung,24 h,1.5,99.5178
,article,21781018,Oxide,TiO2,Self-synthesized,14,5800,,,270,,Alamar blue,BEAS-2B,Human,Lung,24 h,3.1,97.9258
,article,21781018,Oxide,TiO2,Self-synthesized,14,5800,,,270,,Alamar blue,BEAS-2B,Human,Lung,24 h,6.25,100.2067
,article,21781018,Oxide,TiO2,Self-synthesized,14,5800,,,270,,Alamar blue,BEAS-2B,Human,Lung,24 h,12.5,98.8442
,article,21781018,Oxide,TiO2,Self-synthesized,14,5800,,,270,,Alamar blue,BEAS-2B,Human,Lung,24 h,25,101.7222
,article,21781018,Oxide,TiO2,Self-synthesized,14,5800,,,270,,Alamar blue,BEAS-2B,Human,Lung,24 h,50,103.008
,article,21781018,Oxide,TiO2,Self-synthesized,14,5800,,,270,,Alamar blue,BEAS-2B,Human,Lung,24 h,100,99.1504
,article,21781018,Oxide,TiO2,Self-synthesized,14,5800,,,270,,Alamar blue,BEAS-2B,Human,Lung,24 h,200,96.8236
,article,21781018,Oxide,TiO2,Self-synthesized,14,5800,,,270,,Alamar blue,BEAS-2B,Human,Lung,24 h,400,91.5576
,article,21781018,Oxide,TiO2,Self-synthesized,14,5800,,,270,,Alamar blue,NHBE,Human,Lung,24 h,0.39,99.9871
,article,21781018,Oxide,TiO2,Self-synthesized,14,5800,,,270,,Alamar blue,NHBE,Human,Lung,24 h,0.78,100.09
,article,21781018,Oxide,TiO2,Self-synthesized,14,5800,,,270,,Alamar blue,NHBE,Human,Lung,24 h,1.5,100.0557
,article,21781018,Oxide,TiO2,Self-synthesized,14,5800,,,270,,Alamar blue,NHBE,Human,Lung,24 h,3.1,100.2614
,article,21781018,Oxide,TiO2,Self-synthesized,14,5800,,,270,,Alamar blue,NHBE,Human,Lung,24 h,6.25,99.1645
,article,21781018,Oxide,TiO2,Self-synthesized,14,5800,,,270,,Alamar blue,NHBE,Human,Lung,24 h,12.5,95.8226
,article,21781018,Oxide,TiO2,Self-synthesized,14,5800,,,270,,Alamar blue,NHBE,Human,Lung,24 h,25,91.9666
,article,21781018,Oxide,TiO2,Self-synthesized,14,5800,,,270,,Alamar blue,NHBE,Human,Lung,24 h,50,82.8149
,article,21781018,Oxide,TiO2,Self-synthesized,14,5800,,,270,,Alamar blue,NHBE,Human,Lung,24 h,100,98.102
,article,21781018,Oxide,TiO2,Self-synthesized,14,5800,,,270,,Alamar blue,NHBE,Human,Lung,24 h,200,97.4679
,article,21781018,Oxide,TiO2,Self-synthesized,14,5800,,,270,,Alamar blue,NHBE,Human,Lung,24 h,400,73.2519
,article,21995316,Oxide,TiO2,Self-synthesized,12,,,,92,Sphere,MTT,A549,Human,Lung,48 h,0,99.95832
,article,21995316,Oxide,TiO2,Self-synthesized,12,,,,92,Sphere,MTT,A549,Human,Lung,48 h,10,98.6244
,article,21995316,Oxide,TiO2,Self-synthesized,12,,,,92,Sphere,MTT,A549,Human,Lung,48 h,25,96.6354
,article,21995316,Oxide,TiO2,Self-synthesized,12,,,,92,Sphere,MTT,A549,Human,Lung,48 h,50,94.8727
,article,21995316,Oxide,TiO2,Self-synthesized,12,,,,92,Sphere,MTT,A549,Human,Lung,48 h,75,95.6469
,article,21995316,Oxide,TiO2,Self-synthesized,12,,,,92,Sphere,MTT,A549,Human,Lung,48 h,100,90.9424
,article,21995316,Oxide,TiO2,Self-synthesized,12,,,,92,Sphere,MTT,A549,Human,Lung,48 h,0,99.9464
,article,21995316,Oxide,TiO2,Self-synthesized,12,,,,92,Sphere,MTT,A549,Human,Lung,48 h,10,98.6839
,article,21995316,Oxide,TiO2,Self-synthesized,12,,,,92,Sphere,MTT,A549,Human,Lung,48 h,25,99.7678
,article,21995316,Oxide,TiO2,Self-synthesized,12,,,,92,Sphere,MTT,A549,Human,Lung,48 h,50,99.98213
,article,21995316,Oxide,TiO2,Self-synthesized,12,,,,92,Sphere,MTT,A549,Human,Lung,48 h,75,95.7302
,article,21995316,Oxide,TiO2,Self-synthesized,12,,,,92,Sphere,MTT,A549,Human,Lung,48 h,100,99.5891
,article,21995316,Oxide,TiO2,Self-synthesized,12,,,,92,Sphere,MTT,A549,Human,Lung,48 h,0,99.97022
,article,21995316,Oxide,TiO2,Self-synthesized,12,,,,92,Sphere,MTT,A549,Human,Lung,48 h,10,98.6423
,article,21995316,Oxide,TiO2,Self-synthesized,12,,,,92,Sphere,MTT,A549,Human,Lung,48 h,25,90.4898
,article,21995316,Oxide,TiO2,Self-synthesized,12,,,,92,Sphere,MTT,A549,Human,Lung,48 h,50,85.69
,article,21995316,Oxide,TiO2,Self-synthesized,12,,,,92,Sphere,MTT,A549,Human,Lung,48 h,75,75.757
,article,21995316,Oxide,TiO2,Self-synthesized,12,,,,92,Sphere,MTT,A549,Human,Lung,48 h,100,75.8106
,article,21995316,Oxide,TiO2,Self-synthesized,12,,,,92,Sphere,MTT,A549,Human,Lung,48 h,0,99.96427
,article,21995316,Oxide,TiO2,Self-synthesized,12,,,,92,Sphere,MTT,A549,Human,Lung,48 h,10,98.68
