Repository: dydtkddl/nanometaloxide

File: 00datacollection/01s2nano_data.csv (part 62 of 75)
Tags,Source,Info #,Material group,Material type,Manufacturer,Core (or Grain) size (nm),Hydrodynamic size (nm),Size distribution,Surface charge (mV),Surface Area (m^2/g),Shape,Assay method,Cell line (or type),Cell line species,IC origin,Exposure time,Dose (ug/ml),Toxicity value (%)
,article,21995316,Oxide,TiO2,Self-synthesized,12,,,,92,Sphere,MTT,A549,Human,Lung,48 h,25,82.3314
,article,21995316,Oxide,TiO2,Self-synthesized,12,,,,92,Sphere,MTT,A549,Human,Lung,48 h,50,76.9838
,article,21995316,Oxide,TiO2,Self-synthesized,12,,,,92,Sphere,MTT,A549,Human,Lung,48 h,75,75.7928
,article,21995316,Oxide,TiO2,Self-synthesized,12,,,,92,Sphere,MTT,A549,Human,Lung,48 h,100,74.3636
,article,21121359,Oxide,TiO2,Wan Jing New Material,4,,,,,,MTT,HaCaT,Human,Skin,24 h,10,89.2779
,article,21121359,Oxide,TiO2,Wan Jing New Material,4,,,,,,MTT,HaCaT,Human,Skin,24 h,50,74.5651
,article,21121359,Oxide,TiO2,Wan Jing New Material,4,,,,,,MTT,HaCaT,Human,Skin,24 h,100,57.2511
,article,21121359,Oxide,TiO2,Wan Jing New Material,4,,,,,,MTT,HaCaT,Human,Skin,24 h,200,44.122
,article,21121359,Oxide,TiO2,Wan Jing New Material,4,,,,,,MTT,HaCaT,Human,Skin,24 h,10,96.8846
,article,21121359,Oxide,TiO2,Wan Jing New Material,4,,,,,,MTT,HaCaT,Human,Skin,24 h,50,95.3255
,article,21121359,Oxide,TiO2,Wan Jing New Material,4,,,,,,MTT,HaCaT,Human,Skin,24 h,100,97.6805
,article,21121359,Oxide,TiO2,Wan Jing New Material,4,,,,,,MTT,HaCaT,Human,Skin,24 h,200,97.4179
,article,21121359,Oxide,TiO2,Wan Jing New Material,4,,,,,,MTT,HaCaT,Human,Skin,24 h,10,94.7757
,article,21121359,Oxide,TiO2,Wan Jing New Material,4,,,,,,MTT,HaCaT,Human,Skin,24 h,50,90.8534
,article,21121359,Oxide,TiO2,Wan Jing New Material,4,,,,,,MTT,HaCaT,Human,Skin,24 h,100,86.3895
,article,21121359,Oxide,TiO2,Wan Jing New Material,4,,,,,,MTT,HaCaT,Human,Skin,24 h,200,74.5651
,article,21121359,Oxide,TiO2,Wan Jing New Material,4,,,,,,MTT,HaCaT,Human,Skin,24 h,10,94.0044
,article,21121359,Oxide,TiO2,Wan Jing New Material,4,,,,,,MTT,HaCaT,Human,Skin,24 h,50,90.5908
,article,21121359,Oxide,TiO2,Wan Jing New Material,4,,,,,,MTT,HaCaT,Human,Skin,24 h,100,102.1526
,article,21121359,Oxide,TiO2,Wan Jing New Material,4,,,,,,MTT,HaCaT,Human,Skin,24 h,200,101.0859
,article,21121359,Oxide,TiO2,Wan Jing New Material,4,,,,,,MTT,HaCaT,Human,Skin,24 h,10,96.6384
,article,21121359,Oxide,TiO2,Wan Jing New Material,4,,,,,,MTT,HaCaT,Human,Skin,24 h,50,91.6329
,article,21121359,Oxide,TiO2,Wan Jing New Material,4,,,,,,MTT,HaCaT,Human,Skin,24 h,100,90.599
,article,21121359,Oxide,TiO2,Wan Jing New Material,4,,,,,,MTT,HaCaT,Human,Skin,24 h,200,90.8452
,article,21121359,Oxide,TiO2,Wan Jing New Material,4,,,,,,MTT,HaCaT,Human,Skin,24 h,10,98.7309
,article,21121359,Oxide,TiO2,Wan Jing New Material,4,,,,,,MTT,HaCaT,Human,Skin,24 h,50,99.0016
,article,21121359,Oxide,TiO2,Wan Jing New Material,4,,,,,,MTT,HaCaT,Human,Skin,24 h,100,98.7199
,article,21121359,Oxide,TiO2,Wan Jing New Material,4,,,,,,MTT,HaCaT,Human,Skin,24 h,200,92.4453
,article,21121359,Oxide,TiO2,Wan Jing New Material,4,,,,,,MTT,HaCaT,Human,Skin,24 h,10,87.4562
,article,21121359,Oxide,TiO2,Wan Jing New Material,4,,,,,,MTT,HaCaT,Human,Skin,24 h,50,87.965
,article,21121359,Oxide,TiO2,Wan Jing New Material,4,,,,,,MTT,HaCaT,Human,Skin,24 h,100,80.3419
,article,21121359,Oxide,TiO2,Wan Jing New Material,4,,,,,,MTT,HaCaT,Human,Skin,24 h,200,60.1231
,article,21121359,Oxide,TiO2,Wan Jing New Material,4,,,,,,MTT,HaCaT,Human,Skin,24 h,10,86.895
,article,21121359,Oxide,TiO2,Wan Jing New Material,4,,,,,,MTT,HaCaT,Human,Skin,24 h,50,86.1183
,article,21121359,Oxide,TiO2,Wan Jing New Material,4,,,,,,MTT,HaCaT,Human,Skin,24 h,100,89.2691
,article,21121359,Oxide,TiO2,Wan Jing New Material,4,,,,,,MTT,HaCaT,Human,Skin,24 h,200,86.1402
,article,21121359,Oxide,TiO2,Wan Jing New Material,4,,,,,,MTT,HaCaT,Human,Skin,24 h,10,89.2903
,article,21121359,Oxide,TiO2,Wan Jing New Material,4,,,,,,MTT,HaCaT,Human,Skin,24 h,50,88.2128
,article,21121359,Oxide,TiO2,Wan Jing New Material,4,,,,,,MTT,HaCaT,Human,Skin,24 h,100,87.6986
,article,21121359,Oxide,TiO2,Wan Jing New Material,4,,,,,,MTT,HaCaT,Human,Skin,24 h,200,76.9424
,article,21121359,Oxide,TiO2,Wan Jing New Material,4,,,,,,MTT,HaCaT,Human,Skin,24 h,0,99.2853
,article,21121359,Oxide,TiO2,Wan Jing New Material,4,,,,,,MTT,HaCaT,Human,Skin,24 h,50,99.2771
,article,21121359,Oxide,TiO2,Wan Jing New Material,4,,,,,,MTT,HaCaT,Human,Skin,24 h,100,91.1295
,article,21121359,Oxide,TiO2,Wan Jing New Material,4,,,,,,MTT,HaCaT,Human,Skin,24 h,200,89.0291
,article,21995316,Oxide,TiO2,Self-synthesized,12,,,,92,Sphere,MTT,A549,Human,Lung,48 h,0,99.994049
,article,21995316,Oxide,TiO2,Self-synthesized,12,,,,92,Sphere,MTT,A549,Human,Lung,48 h,10,96.8036
,article,21995316,Oxide,TiO2,Self-synthesized,12,,,,92,Sphere,MTT,A549,Human,Lung,48 h,25,83.1964
,article,21995316,Oxide,TiO2,Self-synthesized,12,,,,92,Sphere,MTT,A549,Human,Lung,48 h,50,75.9464
,article,21995316,Oxide,TiO2,Self-synthesized,12,,,,92,Sphere,MTT,A549,Human,Lung,48 h,75,78.1429
,article,21995316,Oxide,TiO2,Self-synthesized,12,,,,92,Sphere,MTT,A549,Human,Lung,48 h,100,73.5893
,article,21931484,Oxide,SiO2,Shanghi Cabot Chemical Co Ltd.,7.5,,,,380,,MTT,L-02,Human,Liver,48 h,0,100.0545
,article,21931484,Oxide,SiO2,Shanghi Cabot Chemical Co Ltd.,7.5,,,,380,,MTT,L-02,Human,Liver,48 h,20,100.1012
,article,21931484,Oxide,SiO2,Shanghi Cabot Chemical Co Ltd.,7.5,,,,380,,MTT,L-02,Human,Liver,48 h,40,102.0631
,article,21931484,Oxide,SiO2,Shanghi Cabot Chemical Co Ltd.,7.5,,,,380,,MTT,L-02,Human,Liver,48 h,80,98.1394
,article,21931484,Oxide,SiO2,Shanghi Cabot Chemical Co Ltd.,7.5,,,,380,,MTT,L-02,Human,Liver,48 h,160,99.1203
,article,21931484,Oxide,SiO2,Shanghi Cabot Chemical Co Ltd.,7.5,,,,380,,MTT,L-02,Human,Liver,48 h,320,98.1394
,article,21931484,Oxide,SiO2,Shanghi Cabot Chemical Co Ltd.,7.5,,,,380,,MTT,L-02,Human,Liver,48 h,640,97.2986
,article,21931484,Oxide,SiO2,Shanghi Cabot Chemical Co Ltd.,7.5,,,,380,,MTT,HepG2,Human,Liver,48 h,0,100.1503
,article,21931484,Oxide,SiO2,Shanghi Cabot Chemical Co Ltd.,7.5,,,,380,,MTT,HepG2,Human,Liver,48 h,20,99.3071
,article,21931484,Oxide,SiO2,Shanghi Cabot Chemical Co Ltd.,7.5,,,,380,,MTT,HepG2,Human,Liver,48 h,40,97.3397
,article,21931484,Oxide,SiO2,Shanghi Cabot Chemical Co Ltd.,7.5,,,,380,,MTT,HepG2,Human,Liver,48 h,80,101.2277
,article,21931484,Oxide,SiO2,Shanghi Cabot Chemical Co Ltd.,7.5,,,,380,,MTT,HepG2,Human,Liver,48 h,160,95.2786
,article,21931484,Oxide,SiO2,Shanghi Cabot Chemical Co Ltd.,7.5,,,,380,,MTT,HepG2,Human,Liver,48 h,320,93.3112
,article,21931484,Oxide,SiO2,Shanghi Cabot Chemical Co Ltd.,7.5,,,,380,,MTT,HepG2,Human,Liver,48 h,640,90.3601
,article,21931484,Oxide,SiO2,Shanghi Cabot Chemical Co Ltd.,7.5,,,,380,,MTT,L-02,Human,Liver,48 h,0,100.0078
,article,21931484,Oxide,SiO2,Shanghi Cabot Chemical Co Ltd.,7.5,,,,380,,MTT,L-02,Human,Liver,48 h,20,97.9992
,article,21931484,Oxide,SiO2,Shanghi Cabot Chemical Co Ltd.,7.5,,,,380,,MTT,L-02,Human,Liver,48 h,40,99.1203
,article,21931484,Oxide,SiO2,Shanghi Cabot Chemical Co Ltd.,7.5,,,,380,,MTT,L-02,Human,Liver,48 h,80,100.1012
,article,21931484,Oxide,SiO2,Shanghi Cabot Chemical Co Ltd.,7.5,,,,380,,MTT,L-02,Human,Liver,48 h,160,97.2051
,article,21931484,Oxide,SiO2,Shanghi Cabot Chemical Co Ltd.,7.5,,,,380,,MTT,L-02,Human,Liver,48 h,320,81.1366
,article,21931484,Oxide,SiO2,Shanghi Cabot Chemical Co Ltd.,7.5,,,,380,,MTT,L-02,Human,Liver,48 h,640,55.2589
,article,21931484,Oxide,SiO2,Shanghi Cabot Chemical Co Ltd.,7.5,,,,380,,MTT,HepG2,Human,Liver,48 h,0,100.1971
,article,21931484,Oxide,SiO2,Shanghi Cabot Chemical Co Ltd.,7.5,,,,380,,MTT,HepG2,Human,Liver,48 h,20,98.2766
,article,21931484,Oxide,SiO2,Shanghi Cabot Chemical Co Ltd.,7.5,,,,380,,MTT,HepG2,Human,Liver,48 h,40,95.466
,article,21931484,Oxide,SiO2,Shanghi Cabot Chemical Co Ltd.,7.5,,,,380,,MTT,HepG2,Human,Liver,48 h,80,84.4579
,article,21931484,Oxide,SiO2,Shanghi Cabot Chemical Co Ltd.,7.5,,,,380,,MTT,HepG2,Human,Liver,48 h,160,50.3094
,article,21931484,Oxide,SiO2,Shanghi Cabot Chemical Co Ltd.,7.5,,,,380,,MTT,HepG2,Human,Liver,48 h,320,19.8146
,article,21931484,Oxide,SiO2,Shanghi Cabot Chemical Co Ltd.,7.5,,,,380,,MTT,HepG2,Human,Liver,48 h,640,16.395
,article,21931484,Oxide,SiO2,Shanghi Cabot Chemical Co Ltd.,7.5,,,,380,,MTT,L-02,Human,Liver,48 h,0,100.0078
,article,21931484,Oxide,SiO2,Shanghi Cabot Chemical Co Ltd.,7.5,,,,380,,MTT,L-02,Human,Liver,48 h,20,99.2604
,article,21931484,Oxide,SiO2,Shanghi Cabot Chemical Co Ltd.,7.5,,,,380,,MTT,L-02,Human,Liver,48 h,40,101.269
,article,21931484,Oxide,SiO2,Shanghi Cabot Chemical Co Ltd.,7.5,,,,380,,MTT,L-02,Human,Liver,48 h,80,99.167
,article,21931484,Oxide,SiO2,Shanghi Cabot Chemical Co Ltd.,7.5,,,,380,,MTT,L-02,Human,Liver,48 h,160,100.615
,article,21931484,Oxide,SiO2,Shanghi Cabot Chemical Co Ltd.,7.5,,,,380,,MTT,L-02,Human,Liver,48 h,320,95.1966
,article,21931484,Oxide,SiO2,Shanghi Cabot Chemical Co Ltd.,7.5,,,,380,,MTT,L-02,Human,Liver,48 h,640,73.2425
,article,21931484,Oxide,SiO2,Shanghi Cabot Chemical Co Ltd.,7.5,,,,380,,MTT,HepG2,Human,Liver,48 h,0,100.244
,article,21931484,Oxide,SiO2,Shanghi Cabot Chemical Co Ltd.,7.5,,,,380,,MTT,HepG2,Human,Liver,48 h,20,99.635
,article,21931484,Oxide,SiO2,Shanghi Cabot Chemical Co Ltd.,7.5,,,,380,,MTT,HepG2,Human,Liver,48 h,40,96.356
,article,21931484,Oxide,SiO2,Shanghi Cabot Chemical Co Ltd.,7.5,,,,380,,MTT,HepG2,Human,Liver,48 h,80,85.8866
,article,21931484,Oxide,SiO2,Shanghi Cabot Chemical Co Ltd.,7.5,,,,380,,MTT,HepG2,Human,Liver,48 h,160,74.3281
,article,21931484,Oxide,SiO2,Shanghi Cabot Chemical Co Ltd.,7.5,,,,380,,MTT,HepG2,Human,Liver,48 h,320,41.2687
,article,21931484,Oxide,SiO2,Shanghi Cabot Chemical Co Ltd.,7.5,,,,380,,MTT,HepG2,Human,Liver,48 h,640,32.3451
,article,23468361,Metal,Ag,Skyspring Nanomaterials,,,,,,,MTT,SW480,Human,Colon,24 h,0.1,99.3899
,article,23468361,Metal,Ag,Skyspring Nanomaterials,,,,,,,MTT,SW480,Human,Colon,24 h,1,28.8569
,article,23468361,Metal,Ag,Skyspring Nanomaterials,,,,,,,MTT,SW480,Human,Colon,24 h,10,16.6812
,article,23468361,Metal,Ag,Skyspring Nanomaterials,,,,,,,MTT,SW480,Human,Colon,24 h,100,15.3939
,article,23468361,Metal,Ag,Skyspring Nanomaterials,,,,,,,MTT,Caco-2,Human,Colon,24 h,0.1,111.7895
,article,23468361,Metal,Ag,Skyspring Nanomaterials,,,,,,,MTT,Caco-2,Human,Colon,24 h,1,109.2632
,article,23468361,Metal,Ag,Skyspring Nanomaterials,,,,,,,MTT,Caco-2,Human,Colon,24 h,10,15.0677
,article,23468361,Metal,Ag,Skyspring Nanomaterials,,,,,,,MTT,Caco-2,Human,Colon,24 h,100,24
,article,23468361,Metal,Ag,Skyspring Nanomaterials,,,,,,,MTT,SW480,Human,Colon,24 h,0.1,83.9423
,article,23468361,Metal,Ag,Skyspring Nanomaterials,,,,,,,MTT,SW480,Human,Colon,24 h,1,31.8069
,article,23468361,Metal,Ag,Skyspring Nanomaterials,,,,,,,MTT,SW480,Human,Colon,24 h,10,26.3359
,article,23468361,Metal,Ag,Skyspring Nanomaterials,,,,,,,MTT,SW480,Human,Colon,24 h,100,18.6121
,article,23468361,Metal,Ag,Skyspring Nanomaterials,,,,,,,MTT,Caco-2,Human,Colon,24 h,0.1,87.2481
,article,23468361,Metal,Ag,Skyspring Nanomaterials,,,,,,,MTT,Caco-2,Human,Colon,24 h,1,65.2331
,article,23468361,Metal,Ag,Skyspring Nanomaterials,,,,,,,MTT,Caco-2,Human,Colon,24 h,10,20.4812
,article,23468361,Metal,Ag,Skyspring Nanomaterials,,,,,,,MTT,Caco-2,Human,Colon,24 h,100,21.2932
,article,23468361,Metal,Ag,Skyspring Nanomaterials,,,,,,,MTT,SW480,Human,Colon,48 h,0.1,114.2285
,article,23468361,Metal,Ag,Skyspring Nanomaterials,,,,,,,MTT,SW480,Human,Colon,48 h,1,107.8156
,article,23468361,Metal,Ag,Skyspring Nanomaterials,,,,,,,MTT,SW480,Human,Colon,48 h,10,3.3066
,article,23468361,Metal,Ag,Skyspring Nanomaterials,,,,,,,MTT,SW480,Human,Colon,48 h,100,4.8096
,article,23468361,Metal,Ag,Skyspring Nanomaterials,,,,,,,MTT,SW480,Human,Colon,24 h,0.1,102.2712
,article,23468361,Metal,Ag,Skyspring Nanomaterials,,,,,,,MTT,SW480,Human,Colon,24 h,1,106.2124
,article,23468361,Metal,Ag,Skyspring Nanomaterials,,,,,,,MTT,SW480,Human,Colon,24 h,10,2.004
,article,23468361,Metal,Ag,Skyspring Nanomaterials,,,,,,,MTT,SW480,Human,Colon,24 h,100,0.4008
,article,23468361,Metal,Ag,Skyspring Nanomaterials,83.6,,,,,,MTT,Caco-2,Human,Colon,48 h,0.1,119.2404
,article,23468361,Metal,Ag,Skyspring Nanomaterials,83.6,,,,,,MTT,Caco-2,Human,Colon,48 h,1,127.4363
,article,23468361,Metal,Ag,Skyspring Nanomaterials,83.6,,,,,,MTT,Caco-2,Human,Colon,48 h,10,116.3751
,article,23468361,Metal,Ag,Skyspring Nanomaterials,83.6,,,,,,MTT,Caco-2,Human,Colon,48 h,100,40.8796
,article,23468361,Metal,Ag,Skyspring Nanomaterials,83.6,,,,,,MTT,Caco-2,Human,Colon,24 h,0.1,86.8566
,article,23468361,Metal,Ag,Skyspring Nanomaterials,83.6,,,,,,MTT,Caco-2,Human,Colon,24 h,1,84.4578
,article,23468361,Metal,Ag,Skyspring Nanomaterials,83.6,,,,,,MTT,Caco-2,Human,Colon,24 h,10,104.3811
,article,23468361,Metal,Ag,Skyspring Nanomaterials,83.6,,,,,,MTT,Caco-2,Human,Colon,24 h,100,56.9382
,article,23468361,Metal,Ag,Skyspring Nanomaterials,,,,,,,MTT,SW480,Human,Colon,24 h,0.1,102.5502
,article,23468361,Metal,Ag,Skyspring Nanomaterials,,,,,,,MTT,SW480,Human,Colon,24 h,1,87.8069
,article,23468361,Metal,Ag,Skyspring Nanomaterials,,,,,,,MTT,SW480,Human,Colon,24 h,10,71.2139
,article,23468361,Metal,Ag,Skyspring Nanomaterials,,,,,,,MTT,SW480,Human,Colon,24 h,100,84.5971
,article,23468361,Metal,Ag,Skyspring Nanomaterials,,,,,,,MTT,Caco-2,Human,Colon,24 h,0.1,107.3156
,article,23468361,Metal,Ag,Skyspring Nanomaterials,,,,,,,MTT,Caco-2,Human,Colon,24 h,1,116.3194
,article,23468361,Metal,Ag,Skyspring Nanomaterials,,,,,,,MTT,Caco-2,Human,Colon,24 h,10,90.5247
,article,23468361,Metal,Ag,Skyspring Nanomaterials,,,,,,,MTT,Caco-2,Human,Colon,24 h,100,116.8061
,article,23468361,Metal,Ag,Skyspring Nanomaterials,,,,,,,MTT,SW480,Human,Colon,24 h,0.1,79.6464
,article,23468361,Metal,Ag,Skyspring Nanomaterials,,,,,,,MTT,SW480,Human,Colon,24 h,1,73.7708
,article,23468361,Metal,Ag,Skyspring Nanomaterials,,,,,,,MTT,SW480,Human,Colon,24 h,10,75.6749
,article,23468361,Metal,Ag,Skyspring Nanomaterials,,,,,,,MTT,SW480,Human,Colon,24 h,100,48.3101
,article,23468361,Metal,Ag,Skyspring Nanomaterials,,,,,,,MTT,Caco-2,Human,Colon,24 h,0.1,100.0152
,article,23468361,Metal,Ag,Skyspring Nanomaterials,,,,,,,MTT,Caco-2,Human,Colon,24 h,1,86.1445
,article,23468361,Metal,Ag,Skyspring Nanomaterials,,,,,,,MTT,Caco-2,Human,Colon,24 h,10,86.0837
,article,23468361,Metal,Ag,Skyspring Nanomaterials,,,,,,,MTT,Caco-2,Human,Colon,24 h,100,106.5856
,article,23468361,Metal,Ag,Skyspring Nanomaterials,,,,,,,MTT,SW480,Human,Colon,48 h,0.1,103.6437
,article,23468361,Metal,Ag,Skyspring Nanomaterials,,,,,,,MTT,SW480,Human,Colon,48 h,1,99.1734
,article,23468361,Metal,Ag,Skyspring Nanomaterials,,,,,,,MTT,SW480,Human,Colon,48 h,10,104.3185
,article,23468361,Metal,Ag,Skyspring Nanomaterials,,,,,,,MTT,SW480,Human,Colon,48 h,100,83.3333
,article,23468361,Metal,Ag,Skyspring Nanomaterials,,,,,,,MTT,SW480,Human,Colon,24 h,0.1,93.8597
,article,23468361,Metal,Ag,Skyspring Nanomaterials,,,,,,,MTT,SW480,Human,Colon,24 h,1,90.2159
,article,23468361,Metal,Ag,Skyspring Nanomaterials,,,,,,,MTT,SW480,Human,Colon,24 h,10,101.9568
,article,23468361,Metal,Ag,Skyspring Nanomaterials,,,,,,,MTT,SW480,Human,Colon,24 h,100,87.3819
,article,23468361,Metal,Ag,Skyspring Nanomaterials,83.6,,,,,,MTT,Caco-2,Human,Colon,48 h,0.1,106.0908
,article,23468361,Metal,Ag,Skyspring Nanomaterials,83.6,,,,,,MTT,Caco-2,Human,Colon,48 h,1,101.839
,article,23468361,Metal,Ag,Skyspring Nanomaterials,83.6,,,,,,MTT,Caco-2,Human,Colon,48 h,10,103.9649
,article,23468361,Metal,Ag,Skyspring Nanomaterials,83.6,,,,,,MTT,Caco-2,Human,Colon,48 h,100,124.7174
,article,23468361,Metal,Ag,Skyspring Nanomaterials,83.6,,,,,,MTT,Caco-2,Human,Colon,24 h,0.1,116.2139
,article,23468361,Metal,Ag,Skyspring Nanomaterials,83.6,,,,,,MTT,Caco-2,Human,Colon,24 h,1,91.4122
,article,23468361,Metal,Ag,Skyspring Nanomaterials,83.6,,,,,,MTT,Caco-2,Human,Colon,24 h,10,93.0319
,article,23468361,Metal,Ag,Skyspring Nanomaterials,83.6,,,,,,MTT,Caco-2,Human,Colon,24 h,100,105.9895
,article,23468361,Metal,Ag,Skyspring Nanomaterials,,,,,,,MTT,SW480,Human,Colon,24 h,0.1,91.8113
,article,23468361,Metal,Ag,Skyspring Nanomaterials,,,,,,,MTT,SW480,Human,Colon,24 h,1,62.8581
,article,23468361,Metal,Ag,Skyspring Nanomaterials,,,,,,,MTT,SW480,Human,Colon,24 h,10,65.8346
,article,23468361,Metal,Ag,Skyspring Nanomaterials,,,,,,,MTT,SW480,Human,Colon,24 h,100,53.4957
,article,23468361,Metal,Ag,Skyspring Nanomaterials,,,,,,,MTT,Caco-2,Human,Colon,24 h,0.1,116.9127
,article,23468361,Metal,Ag,Skyspring Nanomaterials,,,,,,,MTT,Caco-2,Human,Colon,24 h,1,110.7178
,article,23468361,Metal,Ag,Skyspring Nanomaterials,,,,,,,MTT,Caco-2,Human,Colon,24 h,10,81.5656
,article,23468361,Metal,Ag,Skyspring Nanomaterials,,,,,,,MTT,Caco-2,Human,Colon,24 h,100,73.1843
,article,23468361,Metal,Ag,Skyspring Nanomaterials,,,,,,,MTT,SW480,Human,Colon,24 h,0.1,96.0325
,article,23468361,Metal,Ag,Skyspring Nanomaterials,,,,,,,MTT,SW480,Human,Colon,24 h,1,65.8346
,article,23468361,Metal,Ag,Skyspring Nanomaterials,,,,,,,MTT,SW480,Human,Colon,24 h,10,60.5852
,article,23468361,Metal,Ag,Skyspring Nanomaterials,,,,,,,MTT,SW480,Human,Colon,24 h,100,49.2745
,article,23468361,Metal,Ag,Skyspring Nanomaterials,,,,,,,MTT,Caco-2,Human,Colon,24 h,0.1,105.2518
,article,23468361,Metal,Ag,Skyspring Nanomaterials,,,,,,,MTT,Caco-2,Human,Colon,24 h,1,92.1333
,article,23468361,Metal,Ag,Skyspring Nanomaterials,,,,,,,MTT,Caco-2,Human,Colon,24 h,10,63.0418
,article,23468361,Metal,Ag,Skyspring Nanomaterials,,,,,,,MTT,Caco-2,Human,Colon,24 h,100,62.9203
,article,23468361,Metal,Ag,Skyspring Nanomaterials,,,,,,,MTT,SW480,Human,Colon,48 h,0,107.5424
,article,23468361,Metal,Ag,Skyspring Nanomaterials,,,,,,,MTT,SW480,Human,Colon,48 h,0.1,103.914
,article,23468361,Metal,Ag,Skyspring Nanomaterials,,,,,,,MTT,SW480,Human,Colon,48 h,1,115.2024
,article,23468361,Metal,Ag,Skyspring Nanomaterials,,,,,,,MTT,SW480,Human,Colon,48 h,10,95.7836
,article,23468361,Metal,Ag,Skyspring Nanomaterials,,,,,,,MTT,SW480,Human,Colon,24 h,0,102.3014
,article,23468361,Metal,Ag,Skyspring Nanomaterials,,,,,,,MTT,SW480,Human,Colon,24 h,0.1,112.7835
,article,23468361,Metal,Ag,Skyspring Nanomaterials,,,,,,,MTT,SW480,Human,Colon,24 h,1,115.6056
,article,23468361,Metal,Ag,Skyspring Nanomaterials,,,,,,,MTT,SW480,Human,Colon,24 h,10,102.3014
,article,23468361,Metal,Ag,Skyspring Nanomaterials,83.6,,,,,,MTT,Caco-2,Human,Colon,48 h,0.1,111.1858
,article,23468361,Metal,Ag,Skyspring Nanomaterials,83.6,,,,,,MTT,Caco-2,Human,Colon,48 h,1,115.1831
,article,23468361,Metal,Ag,Skyspring Nanomaterials,83.6,,,,,,MTT,Caco-2,Human,Colon,48 h,10,86.7652
,article,23468361,Metal,Ag,Skyspring Nanomaterials,83.6,,,,,,MTT,Caco-2,Human,Colon,48 h,100,67.7192
,article,23468361,Metal,Ag,Skyspring Nanomaterials,83.6,,,,,,MTT,Caco-2,Human,Colon,24 h,0.1,105.2066
,article,23468361,Metal,Ag,Skyspring Nanomaterials,83.6,,,,,,MTT,Caco-2,Human,Colon,24 h,1,87.0675
,article,23468361,Metal,Ag,Skyspring Nanomaterials,83.6,,,,,,MTT,Caco-2,Human,Colon,24 h,10,81.1219
,article,23468361,Metal,Ag,Skyspring Nanomaterials,83.6,,,,,,MTT,Caco-2,Human,Colon,24 h,100,59.7581
,article,23604040,Oxide,ZnO,Sigma Aldrich,60,,,,,,Calcein-AM,A549,Human,Lung,24 h,0,1.007
,article,23604040,Oxide,ZnO,Sigma Aldrich,60,,,,,,Calcein-AM,A549,Human,Lung,24 h,20,1.026
,article,23604040,Oxide,ZnO,Sigma Aldrich,60,,,,,,Calcein-AM,A549,Human,Lung,24 h,25,0.964
,article,23604040,Oxide,ZnO,Sigma Aldrich,60,,,,,,Calcein-AM,A549,Human,Lung,24 h,30,0.6938
,article,23604040,Oxide,ZnO,Sigma Aldrich,60,,,,,,Calcein-AM,A549,Human,Lung,24 h,40,0.5242
,article,23604040,Oxide,ZnO,Sigma Aldrich,60,,,,,,Calcein-AM,A549,Human,Lung,24 h,50,0.4747
,article,23274916,Oxide,TiO2,MTI Corporation,5.9,460,,-12,280.9,,MTT,V-79-4,Hamster,Lung,48 h,0,100.7463
,article,23274916,Oxide,TiO2,MTI Corporation,5.9,460,,-12,280.9,,MTT,V-79-4,Hamster,Lung,48 h,10,95.2985
,article,23274916,Oxide,TiO2,MTI Corporation,5.9,460,,-12,280.9,,MTT,V-79-4,Hamster,Lung,48 h,100,85.7463
,article,23274916,Oxide,TiO2,MTI Corporation,5.9,460,,-12,280.9,,MTT,V-79-4,Hamster,Lung,24 h,0,100.7463
,article,23274916,Oxide,TiO2,MTI Corporation,5.9,460,,-12,280.9,,MTT,V-79-4,Hamster,Lung,24 h,10,95.3731
,article,23274916,Oxide,TiO2,MTI Corporation,5.9,460,,-12,280.9,,MTT,V-79-4,Hamster,Lung,24 h,100,87.6119
,article,23274916,Oxide,TiO2,MTI Corporation,5.9,460,,-12,280.9,,MTT,V-79-4,Hamster,Lung,48 h,0,100.7463
,article,23274916,Oxide,TiO2,MTI Corporation,5.9,460,,-12,280.9,,MTT,V-79-4,Hamster,Lung,48 h,10,79.7761
,article,23274916,Oxide,TiO2,MTI Corporation,5.9,460,,-12,280.9,,MTT,V-79-4,Hamster,Lung,48 h,100,58.6567
,article,23274916,Oxide,TiO2,MTI Corporation,5.9,460,,-12,280.9,,MTT,V-79-4,Hamster,Lung,24 h,0,100.7463
,article,23274916,Oxide,TiO2,MTI Corporation,5.9,460,,-12,280.9,,MTT,V-79-4,Hamster,Lung,24 h,10,83.1343
,article,23274916,Oxide,TiO2,MTI Corporation,5.9,460,,-12,280.9,,MTT,V-79-4,Hamster,Lung,24 h,100,59.2537
,article,23274916,Oxide,TiO2,MTI Corporation,5.9,460,,-12,280.9,,MTT,V-79-4,Hamster,Lung,48 h,0,100.7463
,article,23274916,Oxide,TiO2,MTI Corporation,5.9,460,,-12,280.9,,MTT,V-79-4,Hamster,Lung,48 h,10,68.1343
,article,23274916,Oxide,TiO2,MTI Corporation,5.9,460,,-12,280.9,,MTT,V-79-4,Hamster,Lung,48 h,100,38.0597
,article,23274916,Oxide,TiO2,MTI Corporation,5.9,460,,-12,280.9,,MTT,V-79-4,Hamster,Lung,24 h,0,100.7463
,article,23274916,Oxide,TiO2,MTI Corporation,5.9,460,,-12,280.9,,MTT,V-79-4,Hamster,Lung,24 h,10,70.8955
,article,23274916,Oxide,TiO2,MTI Corporation,5.9,460,,-12,280.9,,MTT,V-79-4,Hamster,Lung,24 h,100,40.6716
,article,23274916,Oxide,TiO2,MTI Corporation,5.9,460,,-12,280.9,,MTT,V-79-4,Hamster,Lung,48 h,0,100.7463
,article,23274916,Oxide,TiO2,MTI Corporation,5.9,460,,-12,280.9,,MTT,V-79-4,Hamster,Lung,48 h,10,78.5821
,article,23274916,Oxide,TiO2,MTI Corporation,5.9,460,,-12,280.9,,MTT,V-79-4,Hamster,Lung,48 h,100,45.5224
,article,23274916,Oxide,TiO2,MTI Corporation,5.9,460,,-12,280.9,,MTT,V-79-4,Hamster,Lung,24 h,0,100.7463
,article,23274916,Oxide,TiO2,MTI Corporation,5.9,460,,-12,280.9,,MTT,V-79-4,Hamster,Lung,24 h,10,77.3881
,article,23274916,Oxide,TiO2,MTI Corporation,5.9,460,,-12,280.9,,MTT,V-79-4,Hamster,Lung,24 h,100,48.4328
,article,23274916,Oxide,TiO2,MTI Corporation,5.9,460,,-12,280.9,,MTT,V-79-4,Hamster,Lung,48 h,0,100.7463
,article,23274916,Oxide,TiO2,MTI Corporation,5.9,460,,-12,280.9,,MTT,V-79-4,Hamster,Lung,48 h,10,79.9254
,article,23274916,Oxide,TiO2,MTI Corporation,5.9,460,,-12,280.9,,MTT,V-79-4,Hamster,Lung,48 h,100,48.2836
,article,23185639,Oxide,TiO2,University of Texas,25,,,,,,TOTO-3,DKO MEF,Mouse,Embryo,24 h,0.1199,99.9485
,article,23185639,Oxide,TiO2,University of Texas,25,,,,,,TOTO-3,DKO MEF,Mouse,Embryo,24 h,36.5671,90.633
,article,23185639,Oxide,TiO2,University of Texas,25,,,,,,TOTO-3,DKO MEF,Mouse,Embryo,24 h,98.4314,71.4359
,article,23185639,Oxide,TiO2,University of Texas,25,,,,,,TOTO-3,DKO MEF,Mouse,Embryo,24 h,197.2225,46.4231
,article,23185639,Oxide,TiO2,University of Texas,25,,,,,,TOTO-3,DKO MEF,Mouse,Embryo,24 h,497.4323,20.3809
,article,23185639,Oxide,TiO2,University of Texas,25,,,,,,TOTO-3,DKO MEF,Mouse,Embryo,24 h,999.0608,17.8075
,article,23185639,Oxide,TiO2,University of Texas,25,,,,,,TOTO-3,DKO MEF,Mouse,Embryo,24 h,0.5995,99.9485
,article,23185639,Oxide,TiO2,University of Texas,25,,,,,,TOTO-3,DKO MEF,Mouse,Embryo,24 h,36.5671,95.5739
,article,23185639,Oxide,TiO2,University of Texas,25,,,,,,TOTO-3,DKO MEF,Mouse,Embryo,24 h,96.0336,88.7802
,article,23185639,Oxide,TiO2,University of Texas,25,,,,,,TOTO-3,DKO MEF,Mouse,Embryo,24 h,196.0236,72.7869
,article,23185639,Oxide,TiO2,University of Texas,25,,,,,,TOTO-3,DKO MEF,Mouse,Embryo,24 h,497.9118,52.0329
,article,23185639,Oxide,TiO2,University of Texas,25,,,,,,TOTO-3,DKO MEF,Mouse,Embryo,24 h,1001.6984,30.3268
,article,23185639,Oxide,TiO2,University of Texas,25,,,,,,TOTO-3,Wild-type MEF cell,Mouse,Embryo,24 h,0.4843,100
,article,23185639,Oxide,TiO2,University of Texas,25,,,,,,TOTO-3,Wild-type MEF cell,Mouse,Embryo,24 h,38.2567,86.6165
,article,23185639,Oxide,TiO2,University of Texas,25,,,,,,TOTO-3,Wild-type MEF cell,Mouse,Embryo,24 h,100.7264,72.0802
,article,23185639,Oxide,TiO2,University of Texas,25,,,,,,TOTO-3,Wild-type MEF cell,Mouse,Embryo,24 h,200.3632,49.0476
,article,23185639,Oxide,TiO2,University of Texas,25,,,,,,TOTO-3,Wild-type MEF cell,Mouse,Embryo,24 h,500.3632,24.1228
,article,23185639,Oxide,TiO2,University of Texas,25,,,,,,TOTO-3,Wild-type MEF cell,Mouse,Embryo,24 h,1001.2106,15.9273
,article,23111874,Oxide,TiO2,Sigma Aldrich,,434.1,,-7.83,200,,MTS,A549,Human,Lung,48 h,0,100.5526
,article,23111874,Oxide,TiO2,Sigma Aldrich,,434.1,,-7.83,200,,MTS,A549,Human,Lung,48 h,1,98.2572
,article,23111874,Oxide,TiO2,Sigma Aldrich,,434.1,,-7.83,200,,MTS,A549,Human,Lung,48 h,5,93.22
,article,23111874,Oxide,TiO2,Sigma Aldrich,,434.1,,-7.83,200,,MTS,A549,Human,Lung,48 h,10,89.458
,article,23111874,Oxide,TiO2,Sigma Aldrich,,434.1,,-7.83,200,,MTS,A549,Human,Lung,48 h,50,82.9543
,article,23111874,Oxide,TiO2,Sigma Aldrich,,434.1,,-7.83,200,,MTS,A549,Human,Lung,48 h,100,79.5112
,article,23111874,Oxide,TiO2,Sigma Aldrich,,434.1,,-7.83,200,,MTS,A549,Human,Lung,24 h,0,100.5526
,article,23111874,Oxide,TiO2,Sigma Aldrich,,434.1,,-7.83,200,,MTS,A549,Human,Lung,24 h,1,98.2572
,article,23111874,Oxide,TiO2,Sigma Aldrich,,434.1,,-7.83,200,,MTS,A549,Human,Lung,24 h,5,96.3443
,article,23111874,Oxide,TiO2,Sigma Aldrich,,434.1,,-7.83,200,,MTS,A549,Human,Lung,24 h,10,92.9012
,article,23111874,Oxide,TiO2,Sigma Aldrich,,434.1,,-7.83,200,,MTS,A549,Human,Lung,24 h,50,87.5452
,article,23111874,Oxide,TiO2,Sigma Aldrich,,434.1,,-7.83,200,,MTS,A549,Human,Lung,24 h,100,85.2497
,article,22983807,Oxide,TiO2,Skyspring Nanomaterials,10,1457,,-11,166,,MTS,BEAS-2B,Human,Bronchus,24 h,0,0.9961
,article,22983807,Oxide,TiO2,Skyspring Nanomaterials,10,1457,,-11,166,,MTS,BEAS-2B,Human,Bronchus,24 h,10,1.0656
,article,22983807,Oxide,TiO2,Skyspring Nanomaterials,10,1457,,-11,166,,MTS,BEAS-2B,Human,Bronchus,24 h,30,1.0724
,article,22983807,Oxide,TiO2,Skyspring Nanomaterials,10,1457,,-11,166,,MTS,BEAS-2B,Human,Bronchus,24 h,100,1.076
,article,22983807,Oxide,TiO2,Skyspring Nanomaterials,10,1457,,-11,166,,MTS,BEAS-2B,Human,Bronchus,24 h,300,1.1559
,article,22983807,Oxide,TiO2,Skyspring Nanomaterials,10,1457,,-11,166,,MTS,BEAS-2B,Human,Bronchus,24 h,0,0.9956
,article,22983807,Oxide,TiO2,Skyspring Nanomaterials,10,1457,,-11,166,,MTS,BEAS-2B,Human,Bronchus,24 h,10,1.1632
,article,22983807,Oxide,TiO2,Skyspring Nanomaterials,10,1457,,-11,166,,MTS,BEAS-2B,Human,Bronchus,24 h,30,1.0833
,article,22983807,Oxide,TiO2,Skyspring Nanomaterials,10,1457,,-11,166,,MTS,BEAS-2B,Human,Bronchus,24 h,100,1.0656
,article,22983807,Oxide,TiO2,Skyspring Nanomaterials,10,1457,,-11,166,,MTS,BEAS-2B,Human,Bronchus,24 h,300,1.1014
,article,22983807,Oxide,TiO2,Skyspring Nanomaterials,10,1457,,-11,166,,MTS,BEAS-2B,Human,Bronchus,24 h,0,1.0002
,article,22983807,Oxide,TiO2,Skyspring Nanomaterials,10,1457,,-11,166,,MTS,BEAS-2B,Human,Bronchus,24 h,10,1.0646
,article,22983807,Oxide,TiO2,Skyspring Nanomaterials,10,1457,,-11,166,,MTS,BEAS-2B,Human,Bronchus,24 h,30,1.061
,article,22983807,Oxide,TiO2,Skyspring Nanomaterials,10,1457,,-11,166,,MTS,BEAS-2B,Human,Bronchus,24 h,100,1.0978
,article,22983807,Oxide,TiO2,Skyspring Nanomaterials,10,1457,,-11,166,,MTS,BEAS-2B,Human,Bronchus,24 h,300,1.101
,article,22983807,Oxide,TiO2,Skyspring Nanomaterials,10,262,,-5.7,166,,MTS,RAW 264.7,Mouse,Blood,24 h,0,0.997
,article,22983807,Oxide,TiO2,Skyspring Nanomaterials,10,262,,-5.7,166,,MTS,RAW 264.7,Mouse,Blood,24 h,10,0.9316
,article,22983807,Oxide,TiO2,Skyspring Nanomaterials,10,262,,-5.7,166,,MTS,RAW 264.7,Mouse,Blood,24 h,30,0.9425
,article,22983807,Oxide,TiO2,Skyspring Nanomaterials,10,262,,-5.7,166,,MTS,RAW 264.7,Mouse,Blood,24 h,100,0.9716
,article,22983807,Oxide,TiO2,Skyspring Nanomaterials,10,262,,-5.7,166,,MTS,RAW 264.7,Mouse,Blood,24 h,300,1.0006
,article,22983807,Oxide,TiO2,Skyspring Nanomaterials,10,262,,-5.7,166,,MTS,RAW 264.7,Mouse,Blood,24 h,0,0.997
,article,22983807,Oxide,TiO2,Skyspring Nanomaterials,10,262,,-5.7,166,,MTS,RAW 264.7,Mouse,Blood,24 h,10,0.9716
,article,22983807,Oxide,TiO2,Skyspring Nanomaterials,10,262,,-5.7,166,,MTS,RAW 264.7,Mouse,Blood,24 h,30,0.9902
,article,22983807,Oxide,TiO2,Skyspring Nanomaterials,10,262,,-5.7,166,,MTS,RAW 264.7,Mouse,Blood,24 h,100,1.0256
,article,22983807,Oxide,TiO2,Skyspring Nanomaterials,10,262,,-5.7,166,,MTS,RAW 264.7,Mouse,Blood,24 h,300,1.0592
,article,22983807,Oxide,TiO2,Skyspring Nanomaterials,10,262,,-5.7,166,,MTS,RAW 264.7,Mouse,Blood,24 h,0,1.0006
,article,22983807,Oxide,TiO2,Skyspring Nanomaterials,10,262,,-5.7,166,,MTS,RAW 264.7,Mouse,Blood,24 h,10,0.9201
,article,22983807,Oxide,TiO2,Skyspring Nanomaterials,10,262,,-5.7,166,,MTS,RAW 264.7,Mouse,Blood,24 h,30,0.9602
,article,22983807,Oxide,TiO2,Skyspring Nanomaterials,10,262,,-5.7,166,,MTS,RAW 264.7,Mouse,Blood,24 h,100,1.0006
,article,22983807,Oxide,TiO2,Skyspring Nanomaterials,10,262,,-5.7,166,,MTS,RAW 264.7,Mouse,Blood,24 h,300,1.0047
,article,22983807,Oxide,TiO2,Skyspring Nanomaterials,10,1457,,-11,166,,MTS,BEAS-2B,Human,Bronchus,24 h,0,1.0014
,article,22983807,Oxide,TiO2,Skyspring Nanomaterials,10,1457,,-11,166,,MTS,BEAS-2B,Human,Bronchus,24 h,10,0.9507
,article,22983807,Oxide,TiO2,Skyspring Nanomaterials,10,1457,,-11,166,,MTS,BEAS-2B,Human,Bronchus,24 h,30,0.9652
,article,22983807,Oxide,TiO2,Skyspring Nanomaterials,10,1457,,-11,166,,MTS,BEAS-2B,Human,Bronchus,24 h,100,0.9367
,article,22983807,Oxide,TiO2,Skyspring Nanomaterials,10,1457,,-11,166,,MTS,BEAS-2B,Human,Bronchus,24 h,300,0.9652
,article,22983807,Oxide,TiO2,Skyspring Nanomaterials,10,1457,,-11,166,,MTS,BEAS-2B,Human,Bronchus,24 h,0,1.0014
,article,22983807,Oxide,TiO2,Skyspring Nanomaterials,10,1457,,-11,166,,MTS,BEAS-2B,Human,Bronchus,24 h,10,0.9941
,article,22983807,Oxide,TiO2,Skyspring Nanomaterials,10,1457,,-11,166,,MTS,BEAS-2B,Human,Bronchus,24 h,30,1.0014
,article,22983807,Oxide,TiO2,Skyspring Nanomaterials,10,1457,,-11,166,,MTS,BEAS-2B,Human,Bronchus,24 h,100,0.9692
,article,22983807,Oxide,TiO2,Skyspring Nanomaterials,10,1457,,-11,166,,MTS,BEAS-2B,Human,Bronchus,24 h,300,0.7986
,article,22983807,Oxide,TiO2,Skyspring Nanomaterials,10,1457,,-11,166,,MTS,BEAS-2B,Human,Bronchus,24 h,0,1.005
,article,22983807,Oxide,TiO2,Skyspring Nanomaterials,10,1457,,-11,166,,MTS,BEAS-2B,Human,Bronchus,24 h,10,0.9516
,article,22983807,Oxide,TiO2,Skyspring Nanomaterials,10,1457,,-11,166,,MTS,BEAS-2B,Human,Bronchus,24 h,30,0.9176
,article,22983807,Oxide,TiO2,Skyspring Nanomaterials,10,1457,,-11,166,,MTS,BEAS-2B,Human,Bronchus,24 h,100,0.9724
,article,22983807,Oxide,TiO2,Skyspring Nanomaterials,10,1457,,-11,166,,MTS,BEAS-2B,Human,Bronchus,24 h,300,0.8493
,article,22983807,Oxide,TiO2,Skyspring Nanomaterials,10,262,,-5.7,166,,MTS,RAW 264.7,Mouse,Blood,24 h,0,1.0016
,article,22983807,Oxide,TiO2,Skyspring Nanomaterials,10,262,,-5.7,166,,MTS,RAW 264.7,Mouse,Blood,24 h,10,0.8854
,article,22983807,Oxide,TiO2,Skyspring Nanomaterials,10,262,,-5.7,166,,MTS,RAW 264.7,Mouse,Blood,24 h,30,0.8465
,article,22983807,Oxide,TiO2,Skyspring Nanomaterials,10,262,,-5.7,166,,MTS,RAW 264.7,Mouse,Blood,24 h,100,0.9907
,article,22983807,Oxide,TiO2,Skyspring Nanomaterials,10,262,,-5.7,166,,MTS,RAW 264.7,Mouse,Blood,24 h,300,0.875
,article,22983807,Oxide,TiO2,Skyspring Nanomaterials,10,262,,-5.7,166,,MTS,RAW 264.7,Mouse,Blood,24 h,0,1.0016
,article,22983807,Oxide,TiO2,Skyspring Nanomaterials,10,262,,-5.7,166,,MTS,RAW 264.7,Mouse,Blood,24 h,10,1.0812
,article,22983807,Oxide,TiO2,Skyspring Nanomaterials,10,262,,-5.7,166,,MTS,RAW 264.7,Mouse,Blood,24 h,30,1.1716
,article,22983807,Oxide,TiO2,Skyspring Nanomaterials,10,262,,-5.7,166,,MTS,RAW 264.7,Mouse,Blood,24 h,100,1.0703
,article,22983807,Oxide,TiO2,Skyspring Nanomaterials,10,262,,-5.7,166,,MTS,RAW 264.7,Mouse,Blood,24 h,300,0.9984
,article,22983807,Oxide,TiO2,Skyspring Nanomaterials,10,262,,-5.7,166,,MTS,RAW 264.7,Mouse,Blood,24 h,0,1.0052
,article,22983807,Oxide,TiO2,Skyspring Nanomaterials,10,262,,-5.7,166,,MTS,RAW 264.7,Mouse,Blood,24 h,10,1.045
,article,22983807,Oxide,TiO2,Skyspring Nanomaterials,10,262,,-5.7,166,,MTS,RAW 264.7,Mouse,Blood,24 h,30,0.9618
,article,22983807,Oxide,TiO2,Skyspring Nanomaterials,10,262,,-5.7,166,,MTS,RAW 264.7,Mouse,Blood,24 h,100,1.0522
,article,22983807,Oxide,TiO2,Skyspring Nanomaterials,10,262,,-5.7,166,,MTS,RAW 264.7,Mouse,Blood,24 h,300,0.9152
,article,22823932,Oxide,SiO2,Ludox Colloid Silica,14,14,,,,,MTT,HaCaT,Human,Skin,24 h,0.01,96.3702
,article,22823932,Oxide,SiO2,Ludox Colloid Silica,14,14,,,,,MTT,HaCaT,Human,Skin,24 h,0.1,92.3414
,article,22823932,Oxide,SiO2,Ludox Colloid Silica,14,14,,,,,MTT,HaCaT,Human,Skin,24 h,1,90.1875
,article,22823932,Oxide,SiO2,Ludox Colloid Silica,14,14,,,,,MTT,HaCaT,Human,Skin,24 h,10,86.3582
,article,22823932,Oxide,SiO2,Ludox Colloid Silica,14,14,,,,,MTT,HaCaT,Human,Skin,24 h,100,33.0275
,article,22823932,Oxide,SiO2,Ludox Colloid Silica,14,14,,,,,MTT,HaCaT,Human,Skin,24 h,1000,6.1827
,article,22823932,Oxide,SiO2,Ludox Colloid Silica,14,14,,,,,MTT,HT-29,Human,Colon,24 h,0.01,93.0993
,article,22823932,Oxide,SiO2,Ludox Colloid Silica,14,14,,,,,MTT,HT-29,Human,Colon,24 h,0.1,85.1615
,article,22823932,Oxide,SiO2,Ludox Colloid Silica,14,14,,,,,MTT,HT-29,Human,Colon,24 h,1,80.0957
,article,22823932,Oxide,SiO2,Ludox Colloid Silica,14,14,,,,,MTT,HT-29,Human,Colon,24 h,10,70.3231
,article,22823932,Oxide,SiO2,Ludox Colloid Silica,14,14,,,,,MTT,HT-29,Human,Colon,24 h,100,15.2772
,article,22823932,Oxide,SiO2,Ludox Colloid Silica,14,14,,,,,MTT,HT-29,Human,Colon,24 h,1000,10.2513
,article,22669515,Oxide,SiO2,Micromod Partikeltechnologie GmbH,327.4,314,,,,Sphere,MTS,ISO-HAS-1,Human,Microvascular,4 h,0,100.2616
,article,22669515,Oxide,SiO2,Micromod Partikeltechnologie GmbH,327.4,314,,,,Sphere,MTS,ISO-HAS-1,Human,Microvascular,4 h,6,103.82
,article,22669515,Oxide,SiO2,Micromod Partikeltechnologie GmbH,327.4,314,,,,Sphere,MTS,ISO-HAS-1,Human,Microvascular,4 h,60,100.6803
,article,22669515,Oxide,SiO2,Micromod Partikeltechnologie GmbH,327.4,314,,,,Sphere,MTS,ISO-HAS-1,Human,Microvascular,4 h,150,103.9246
,article,22669515,Oxide,SiO2,Micromod Partikeltechnologie GmbH,327.4,314,,,,Sphere,MTS,ISO-HAS-1,Human,Microvascular,4 h,300,102.0408
,article,22669515,Oxide,SiO2,Micromod Partikeltechnologie GmbH,327.4,314,,,,Sphere,MTS,ISO-HAS-1,Human,Microvascular,4 h,600,92.4647
,article,22669515,Oxide,SiO2,Micromod Partikeltechnologie GmbH,64.6,66.4,,,,Sphere,MTS,ISO-HAS-1,Human,Microvascular,4 h,0,100.2616
,article,22669515,Oxide,SiO2,Micromod Partikeltechnologie GmbH,64.6,66.4,,,,Sphere,MTS,ISO-HAS-1,Human,Microvascular,4 h,6,91.3658
,article,22669515,Oxide,SiO2,Micromod Partikeltechnologie GmbH,64.6,66.4,,,,Sphere,MTS,ISO-HAS-1,Human,Microvascular,4 h,60,97.0173
,article,22669515,Oxide,SiO2,Micromod Partikeltechnologie GmbH,64.6,66.4,,,,Sphere,MTS,ISO-HAS-1,Human,Microvascular,4 h,150,99.529
,article,22669515,Oxide,SiO2,Micromod Partikeltechnologie GmbH,64.6,66.4,,,,Sphere,MTS,ISO-HAS-1,Human,Microvascular,4 h,300,74.4898
,article,22669515,Oxide,SiO2,Micromod Partikeltechnologie GmbH,64.6,66.4,,,,Sphere,MTS,ISO-HAS-1,Human,Microvascular,4 h,600,46.7818
,article,22669515,Oxide,SiO2,Micromod Partikeltechnologie GmbH,23.4,25.2,,,,Sphere,MTS,ISO-HAS-1,Human,Microvascular,4 h,0,100.2616
,article,22669515,Oxide,SiO2,Micromod Partikeltechnologie GmbH,23.4,25.2,,,,Sphere,MTS,ISO-HAS-1,Human,Microvascular,4 h,6,105.1805
,article,22669515,Oxide,SiO2,Micromod Partikeltechnologie GmbH,23.4,25.2,,,,Sphere,MTS,ISO-HAS-1,Human,Microvascular,4 h,60,93.8776
,article,22669515,Oxide,SiO2,Micromod Partikeltechnologie GmbH,23.4,25.2,,,,Sphere,MTS,ISO-HAS-1,Human,Microvascular,4 h,150,51.8053
,article,22669515,Oxide,SiO2,Micromod Partikeltechnologie GmbH,23.4,25.2,,,,Sphere,MTS,ISO-HAS-1,Human,Microvascular,4 h,300,22.292
,article,22669515,Oxide,SiO2,Micromod Partikeltechnologie GmbH,23.4,25.2,,,,Sphere,MTS,ISO-HAS-1,Human,Microvascular,4 h,600,12.2449
,article,22489177,Oxide,TiO2,Degussa-Evonik,25,,,,,,CellTiter-Glo®,HepG2,Human,Liver,24 h,0,100.5179
,article,22489177,Oxide,TiO2,Degussa-Evonik,25,,,,,,CellTiter-Glo®,HepG2,Human,Liver,24 h,1,101.375
,article,22489177,Oxide,TiO2,Degussa-Evonik,25,,,,,,CellTiter-Glo®,HepG2,Human,Liver,24 h,5,101.5179
,article,22489177,Oxide,TiO2,Degussa-Evonik,25,,,,,,CellTiter-Glo®,HepG2,Human,Liver,24 h,10,101.5179
,article,22489177,Oxide,TiO2,Degussa-Evonik,25,,,,,,CellTiter-Glo®,HepG2,Human,Liver,24 h,25,101.4643
,article,22489177,Oxide,TiO2,Degussa-Evonik,25,,,,,,CellTiter-Glo®,HepG2,Human,Liver,24 h,50,101.5179
,article,22489177,Oxide,TiO2,Degussa-Evonik,25,,,,,,CellTiter-Glo®,HepG2,Human,Liver,24 h,75,101.375
,article,22489177,Oxide,TiO2,Degussa-Evonik,25,,,,,,CellTiter-Glo®,HepG2,Human,Liver,24 h,100,100.6607
,article,22489177,Oxide,TiO2,Degussa-Evonik,25,,,,,,CellTiter-Glo®,HeLa,Human,Cervix,24 h,0,98.5765
,article,22489177,Oxide,TiO2,Degussa-Evonik,25,,,,,,CellTiter-Glo®,HeLa,Human,Cervix,24 h,1,99.9644
,article,22489177,Oxide,TiO2,Degussa-Evonik,25,,,,,,CellTiter-Glo®,HeLa,Human,Cervix,24 h,5,100.0712
,article,22489177,Oxide,TiO2,Degussa-Evonik,25,,,,,,CellTiter-Glo®,HeLa,Human,Cervix,24 h,10,100.3915
,article,22489177,Oxide,TiO2,Degussa-Evonik,25,,,,,,CellTiter-Glo®,HeLa,Human,Cervix,24 h,25,99.1103
,article,22489177,Oxide,TiO2,Degussa-Evonik,25,,,,,,CellTiter-Glo®,HeLa,Human,Cervix,24 h,50,98.1495
,article,22489177,Oxide,TiO2,Degussa-Evonik,25,,,,,,CellTiter-Glo®,HeLa,Human,Cervix,24 h,75,97.7224
,article,22489177,Oxide,TiO2,Degussa-Evonik,25,,,,,,CellTiter-Glo®,HeLa,Human,Cervix,24 h,100,97.6157
,article,22489177,Oxide,TiO2,Degussa-Evonik,25,,,,,,CellTiter-Glo®,THP-1,Human,Blood,24 h,0,100.2878
,article,22489177,Oxide,TiO2,Degussa-Evonik,25,,,,,,CellTiter-Glo®,THP-1,Human,Blood,24 h,1,100.3597
,article,22489177,Oxide,TiO2,Degussa-Evonik,25,,,,,,CellTiter-Glo®,THP-1,Human,Blood,24 h,5,100
,article,22489177,Oxide,TiO2,Degussa-Evonik,25,,,,,,CellTiter-Glo®,THP-1,Human,Blood,24 h,10,99.2806
,article,22489177,Oxide,TiO2,Degussa-Evonik,25,,,,,,CellTiter-Glo®,THP-1,Human,Blood,24 h,25,98.1295
,article,22489177,Oxide,TiO2,Degussa-Evonik,25,,,,,,CellTiter-Glo®,THP-1,Human,Blood,24 h,50,95.8993
,article,22489177,Oxide,TiO2,Degussa-Evonik,25,,,,,,CellTiter-Glo®,THP-1,Human,Blood,24 h,75,93.9568
,article,22489177,Oxide,TiO2,Degussa-Evonik,25,,,,,,CellTiter-Glo®,THP-1,Human,Blood,24 h,100,92.0863
,article,22489177,Oxide,TiO2,Degussa-Evonik,25,,,,,,CellTiter-Glo®,NCI-H292,Human,Lung,24 h,0,99.1015
,article,22489177,Oxide,TiO2,Degussa-Evonik,25,,,,,,CellTiter-Glo®,NCI-H292,Human,Lung,24 h,1,100.0985
,article,22489177,Oxide,TiO2,Degussa-Evonik,25,,,,,,CellTiter-Glo®,NCI-H292,Human,Lung,24 h,5,99.1015
,article,22489177,Oxide,TiO2,Degussa-Evonik,25,,,,,,CellTiter-Glo®,NCI-H292,Human,Lung,24 h,10,99.9877
,article,22489177,Oxide,TiO2,Degussa-Evonik,25,,,,,,CellTiter-Glo®,NCI-H292,Human,Lung,24 h,25,100.0985
,article,22489177,Oxide,TiO2,Degussa-Evonik,25,,,,,,CellTiter-Glo®,NCI-H292,Human,Lung,24 h,50,98.88
,article,22489177,Oxide,TiO2,Degussa-Evonik,25,,,,,,CellTiter-Glo®,NCI-H292,Human,Lung,24 h,75,96.4431
,article,22489177,Oxide,TiO2,Degussa-Evonik,25,,,,,,CellTiter-Glo®,NCI-H292,Human,Lung,24 h,100,91.4585
,article,22263745,Oxide,TiO2,Sigma Aldrich,215,374,,-48.9,10,,WST,Coco-2,Human,Colon,24 h,20,102.2295
,article,22263745,Oxide,TiO2,Sigma Aldrich,215,374,,-48.9,10,,WST,Coco-2,Human,Colon,24 h,80,97.5082
,article,22263745,Oxide,TiO2,Sachtleben Chemie GmbH,3.94,291.1,,-38.3,342.4,,WST,Coco-2,Human,Colon,24 h,20,90.8197
,article,22263745,Oxide,TiO2,Sachtleben Chemie GmbH,3.94,291.1,,-38.3,342.4,,WST,Coco-2,Human,Colon,24 h,80,63.2787
,article,22263745,Oxide,TiO2,Japan Catalysis,6.7,455.2,,-36.5,282.3,,WST,Coco-2,Human,Colon,24 h,20,94.7541
,article,22263745,Oxide,TiO2,Japan Catalysis,6.7,455.2,,-36.5,282.3,,WST,Coco-2,Human,Colon,24 h,80,75.4754
,article,22263745,Oxide,TiO2,Sigma Aldrich,21.9,327.5,,-23.5,52.8,,WST,Coco-2,Human,Colon,24 h,20,95.1475
,article,22263745,Oxide,TiO2,Sigma Aldrich,21.9,327.5,,-23.5,52.8,,WST,Coco-2,Human,Colon,24 h,80,69.9672
,article,22263745,Oxide,TiO2,Degussa-Evonik,25.2,214.5,,-21.5,52.6,,WST,Coco-2,Human,Colon,24 h,20,99.4754
,article,22263745,Oxide,TiO2,Degussa-Evonik,25.2,214.5,,-21.5,52.6,,WST,Coco-2,Human,Colon,24 h,80,72.3279
