Repository: dydtkddl/nanometaloxide

File: 00datacollection/01s2nano_data.csv (part 63 of 75)
Tags,Source,Info #,Material group,Material type,Manufacturer,Core (or Grain) size (nm),Hydrodynamic size (nm),Size distribution,Surface charge (mV),Surface Area (m^2/g),Shape,Assay method,Cell line (or type),Cell line species,IC origin,Exposure time,Dose (ug/ml),Toxicity value (%)
,article,19326357,Metal,Au,Global Nanotech Industries,2.81,,,-56.64,,,Multisizer,J774A.1,Mouse,Ascites,72 h,0,100
,article,19326357,Metal,Au,Global Nanotech Industries,2.81,,,-56.64,,,Multisizer,J774A.1,Mouse,Ascites,72 h,1,101.6
,article,19326357,Metal,Au,Global Nanotech Industries,2.81,,,-56.64,,,Multisizer,J774A.1,Mouse,Ascites,72 h,10,65.4
,article,19326357,Metal,Au,Global Nanotech Industries,2.81,,,-56.64,,,Multisizer,J774A.1,Mouse,Ascites,48 h,0,100
,article,19326357,Metal,Au,Global Nanotech Industries,2.81,,,-56.64,,,Multisizer,J774A.1,Mouse,Ascites,48 h,1,104.9
,article,19326357,Metal,Au,Global Nanotech Industries,2.81,,,-56.64,,,Multisizer,J774A.1,Mouse,Ascites,48 h,10,68.3
,article,19326357,Metal,Au,Global Nanotech Industries,2.81,,,-56.64,,,Multisizer,J774A.1,Mouse,Ascites,24 h,0,100
,article,19326357,Metal,Au,Global Nanotech Industries,2.81,,,-56.64,,,Multisizer,J774A.1,Mouse,Ascites,24 h,1,95.5
,article,19326357,Metal,Au,Global Nanotech Industries,2.81,,,-56.64,,,Multisizer,J774A.1,Mouse,Ascites,24 h,10,89.2
,article,19326357,Metal,Au,Global Nanotech Industries,2.81,,,-56.64,,,Multisizer,J774A.1,Mouse,Ascites,72 h,0,100
,article,19326357,Metal,Au,Global Nanotech Industries,2.81,,,-56.64,,,Multisizer,J774A.1,Mouse,Ascites,72 h,1,107.9
,article,19326357,Metal,Au,Global Nanotech Industries,2.81,,,-56.64,,,Multisizer,J774A.1,Mouse,Ascites,72 h,10,69.5
,article,19326357,Metal,Au,Global Nanotech Industries,2.81,,,-56.64,,,Multisizer,J774A.1,Mouse,Ascites,48 h,0,100
,article,19326357,Metal,Au,Global Nanotech Industries,2.81,,,-56.64,,,Multisizer,J774A.1,Mouse,Ascites,48 h,1,105
,article,19326357,Metal,Au,Global Nanotech Industries,2.81,,,-56.64,,,Multisizer,J774A.1,Mouse,Ascites,48 h,10,73.6
,article,19326357,Metal,Au,Global Nanotech Industries,2.81,,,-56.64,,,Multisizer,J774A.1,Mouse,Ascites,24 h,0,100
,article,19326357,Metal,Au,Global Nanotech Industries,2.81,,,-56.64,,,Multisizer,J774A.1,Mouse,Ascites,24 h,1,99.1
,article,19326357,Metal,Au,Global Nanotech Industries,2.81,,,-56.64,,,Multisizer,J774A.1,Mouse,Ascites,24 h,10,93.8
,article,19326357,Metal,Au,Global Nanotech Industries,2.81,,,-56.64,,,Multisizer,J774A.1,Mouse,Ascites,72 h,0,100
,article,19326357,Metal,Au,Global Nanotech Industries,2.81,,,-56.64,,,Multisizer,J774A.1,Mouse,Ascites,72 h,1,107.4
,article,19326357,Metal,Au,Global Nanotech Industries,2.81,,,-56.64,,,Multisizer,J774A.1,Mouse,Ascites,72 h,10,53.4
,article,19326357,Metal,Au,Global Nanotech Industries,2.81,,,-56.64,,,Multisizer,J774A.1,Mouse,Ascites,48 h,0,100
,article,19326357,Metal,Au,Global Nanotech Industries,2.81,,,-56.64,,,Multisizer,J774A.1,Mouse,Ascites,48 h,1,97.9
,article,19326357,Metal,Au,Global Nanotech Industries,2.81,,,-56.64,,,Multisizer,J774A.1,Mouse,Ascites,48 h,10,57.4
,article,19326357,Metal,Au,Global Nanotech Industries,2.81,,,-56.64,,,Multisizer,J774A.1,Mouse,Ascites,24 h,0,100
,article,19326357,Metal,Au,Global Nanotech Industries,2.81,,,-56.64,,,Multisizer,J774A.1,Mouse,Ascites,24 h,1,100.9
,article,19326357,Metal,Au,Global Nanotech Industries,2.81,,,-56.64,,,Multisizer,J774A.1,Mouse,Ascites,24 h,10,62.4
,article,19326357,Metal,Au,Global Nanotech Industries,2.81,,,-56.64,,,Multisizer,J774A.1,Mouse,Ascites,72 h,0,100
,article,19326357,Metal,Au,Global Nanotech Industries,2.81,,,-56.64,,,Multisizer,J774A.1,Mouse,Ascites,72 h,1,101
,article,19326357,Metal,Au,Global Nanotech Industries,2.81,,,-56.64,,,Multisizer,J774A.1,Mouse,Ascites,72 h,10,46.8
,article,19326357,Metal,Au,Global Nanotech Industries,2.81,,,-56.64,,,Multisizer,J774A.1,Mouse,Ascites,48 h,0,100
,article,19326357,Metal,Au,Global Nanotech Industries,2.81,,,-56.64,,,Multisizer,J774A.1,Mouse,Ascites,48 h,1,95.1
,article,19326357,Metal,Au,Global Nanotech Industries,2.81,,,-56.64,,,Multisizer,J774A.1,Mouse,Ascites,48 h,10,41.7
,article,19326357,Metal,Au,Global Nanotech Industries,2.81,,,-56.64,,,Multisizer,J774A.1,Mouse,Ascites,24 h,0,100
,article,19326357,Metal,Au,Global Nanotech Industries,2.81,,,-56.64,,,Multisizer,J774A.1,Mouse,Ascites,24 h,1,94.8
,article,19326357,Metal,Au,Global Nanotech Industries,2.81,,,-56.64,,,Multisizer,J774A.1,Mouse,Ascites,24 h,10,61.6
,article,19326357,Metal,Au,Global Nanotech Industries,2.81,,,-56.64,,,Multisizer,J774A.1,Mouse,Ascites,72 h,0,100
,article,19326357,Metal,Au,Global Nanotech Industries,2.81,,,-56.64,,,Multisizer,J774A.1,Mouse,Ascites,72 h,1,89
,article,19326357,Metal,Au,Global Nanotech Industries,2.81,,,-56.64,,,Multisizer,J774A.1,Mouse,Ascites,72 h,10,47.2
,article,19326357,Metal,Au,Global Nanotech Industries,2.81,,,-56.64,,,Multisizer,J774A.1,Mouse,Ascites,48 h,0,100
,article,19326357,Metal,Au,Global Nanotech Industries,2.81,,,-56.64,,,Multisizer,J774A.1,Mouse,Ascites,48 h,1,90.9
,article,19326357,Metal,Au,Global Nanotech Industries,2.81,,,-56.64,,,Multisizer,J774A.1,Mouse,Ascites,48 h,10,46.5
,article,19326357,Metal,Au,Global Nanotech Industries,2.81,,,-56.64,,,Multisizer,J774A.1,Mouse,Ascites,24 h,0,100
,article,19326357,Metal,Au,Global Nanotech Industries,2.81,,,-56.64,,,Multisizer,J774A.1,Mouse,Ascites,24 h,1,92
,article,19326357,Metal,Au,Global Nanotech Industries,2.81,,,-56.64,,,Multisizer,J774A.1,Mouse,Ascites,24 h,10,62.4
,article,19326357,Metal,Au,Global Nanotech Industries,2.81,,,-56.64,,,Multisizer,J774A.1,Mouse,Ascites,72 h,0,100
,article,19326357,Metal,Au,Global Nanotech Industries,2.81,,,-56.64,,,Multisizer,J774A.1,Mouse,Ascites,72 h,1,85
,article,19326357,Metal,Au,Global Nanotech Industries,2.81,,,-56.64,,,Multisizer,J774A.1,Mouse,Ascites,72 h,10,36.9
,article,19326357,Metal,Au,Global Nanotech Industries,2.81,,,-56.64,,,Multisizer,J774A.1,Mouse,Ascites,48 h,0,100
,article,19326357,Metal,Au,Global Nanotech Industries,2.81,,,-56.64,,,Multisizer,J774A.1,Mouse,Ascites,48 h,1,86.5
,article,19326357,Metal,Au,Global Nanotech Industries,2.81,,,-56.64,,,Multisizer,J774A.1,Mouse,Ascites,48 h,10,32.7
,article,19326357,Metal,Au,Global Nanotech Industries,2.81,,,-56.64,,,Multisizer,J774A.1,Mouse,Ascites,24 h,0,100
,article,19326357,Metal,Au,Global Nanotech Industries,2.81,,,-56.64,,,Multisizer,J774A.1,Mouse,Ascites,24 h,1,90.8
,article,19326357,Metal,Au,Global Nanotech Industries,2.81,,,-56.64,,,Multisizer,J774A.1,Mouse,Ascites,24 h,10,48.8
,article,15383704,Carbon,QD,Self-synthesized,,,,,,,MTT,Primary human hepatocyte,Human,Liver,24 h,0,1.4898
,article,15383704,Carbon,QD,Self-synthesized,,,,,,,MTT,Primary human hepatocyte,Human,Liver,24 h,0.05,1.3602
,article,15383704,Carbon,QD,Self-synthesized,,,,,,,MTT,Primary human hepatocyte,Human,Liver,24 h,0.1,1.1547
,article,15383704,Carbon,QD,Self-synthesized,,,,,,,MTT,Primary human hepatocyte,Human,Liver,24 h,0.15,1.1473
,article,15383704,Carbon,QD,Self-synthesized,,,,,,,MTT,Primary human hepatocyte,Human,Liver,24 h,0.2,0.9541
,article,15383704,Carbon,QD,Self-synthesized,,,,,,,MTT,Primary human hepatocyte,Human,Liver,24 h,0.25,0.7584
,article,15383704,Carbon,QD,Self-synthesized,,,,,,,MTT,Primary human hepatocyte,Human,Liver,24 h,0.3,0.5896
,article,15383704,Carbon,QD,Self-synthesized,,,,,,,MTT,Primary human hepatocyte,Human,Liver,24 h,0.35,0.4526
,article,15383704,Carbon,QD,Self-synthesized,,,,,,,MTT,Primary human hepatocyte,Human,Liver,24 h,0.4,0.4306
,article,15383704,Carbon,QD,Self-synthesized,,,,,,,MTT,HeLa,Human,Cervix,24 h,0,1.1469
,article,15383704,Carbon,QD,Self-synthesized,,,,,,,MTT,HeLa,Human,Cervix,24 h,0.05,1.2033
,article,15383704,Carbon,QD,Self-synthesized,,,,,,,MTT,HeLa,Human,Cervix,24 h,0.1,1.071
,article,15383704,Carbon,QD,Self-synthesized,,,,,,,MTT,HeLa,Human,Cervix,24 h,0.15,0.6648
,article,15383704,Carbon,QD,Self-synthesized,,,,,,,MTT,HeLa,Human,Cervix,24 h,0.2,0.3809
,article,15383704,Carbon,QD,Self-synthesized,,,,,,,MTT,HeLa,Human,Cervix,24 h,0.25,0.3833
,article,15383704,Carbon,QD,Self-synthesized,,,,,,,MTT,HeLa,Human,Cervix,24 h,0.3,0.3659
,article,15383704,Carbon,QD,Self-synthesized,,,,,,,MTT,HeLa,Human,Cervix,24 h,0.35,0.3305
,article,15383704,Carbon,QD,Self-synthesized,,,,,,,MTT,HeLa,Human,Cervix,24 h,0.4,0.3521
,article,15383704,Carbon,QD,Self-synthesized,,,,,,,MTT,Primary human hepatocyte,Human,Liver,24 h,0,0.966
,article,15383704,Carbon,QD,Self-synthesized,,,,,,,MTT,Primary human hepatocyte,Human,Liver,24 h,0.05,0.9945
,article,15383704,Carbon,QD,Self-synthesized,,,,,,,MTT,Primary human hepatocyte,Human,Liver,24 h,0.1,0.6987
,article,15383704,Carbon,QD,Self-synthesized,,,,,,,MTT,Primary human hepatocyte,Human,Liver,24 h,0.15,0.5879
,article,15383704,Carbon,QD,Self-synthesized,,,,,,,MTT,Primary human hepatocyte,Human,Liver,24 h,0.2,0.5484
,article,15383704,Carbon,QD,Self-synthesized,,,,,,,MTT,Primary human hepatocyte,Human,Liver,24 h,0.25,0.5199
,article,15383704,Carbon,QD,Self-synthesized,,,,,,,MTT,Primary human hepatocyte,Human,Liver,24 h,0.3,0.4519
,article,15383704,Carbon,QD,Self-synthesized,,,,,,,MTT,Primary human hepatocyte,Human,Liver,24 h,0.35,0.4377
,article,15383704,Carbon,QD,Self-synthesized,,,,,,,MTT,Primary human hepatocyte,Human,Liver,24 h,0.4,0.4329
,article,15383704,Carbon,QD,Self-synthesized,,,,,,,MTT,HeLa,Human,Cervix,24 h,0,0.9439
,article,15383704,Carbon,QD,Self-synthesized,,,,,,,MTT,HeLa,Human,Cervix,24 h,0.05,0.7826
,article,15383704,Carbon,QD,Self-synthesized,,,,,,,MTT,HeLa,Human,Cervix,24 h,0.1,0.5805
,article,15383704,Carbon,QD,Self-synthesized,,,,,,,MTT,HeLa,Human,Cervix,24 h,0.15,0.3302
,article,15383704,Carbon,QD,Self-synthesized,,,,,,,MTT,HeLa,Human,Cervix,24 h,0.2,0.304
,article,15383704,Carbon,QD,Self-synthesized,,,,,,,MTT,HeLa,Human,Cervix,24 h,0.25,0.3228
,article,15383704,Carbon,QD,Self-synthesized,,,,,,,MTT,HeLa,Human,Cervix,24 h,0.3,0.3448
,article,15383704,Carbon,QD,Self-synthesized,,,,,,,MTT,HeLa,Human,Cervix,24 h,0.35,0.2967
,article,15383704,Carbon,QD,Self-synthesized,,,,,,,MTT,HeLa,Human,Cervix,24 h,0.4,0.3019
,article,15383704,Carbon,QD,Self-synthesized,,,,,,,MTT,Primary human hepatocyte,Human,Liver,24 h,0,1.0267
,article,15383704,Carbon,QD,Self-synthesized,,,,,,,MTT,Primary human hepatocyte,Human,Liver,24 h,0.05,0.9832
,article,15383704,Carbon,QD,Self-synthesized,,,,,,,MTT,Primary human hepatocyte,Human,Liver,24 h,0.1,0.7073
,article,15383704,Carbon,QD,Self-synthesized,,,,,,,MTT,Primary human hepatocyte,Human,Liver,24 h,0.15,0.4846
,article,15383704,Carbon,QD,Self-synthesized,,,,,,,MTT,Primary human hepatocyte,Human,Liver,24 h,0.2,0.3378
,article,15383704,Carbon,QD,Self-synthesized,,,,,,,MTT,Primary human hepatocyte,Human,Liver,24 h,0.25,0.3475
,article,15383704,Carbon,QD,Self-synthesized,,,,,,,MTT,Primary human hepatocyte,Human,Liver,24 h,0.3,0.3588
,article,15383704,Carbon,QD,Self-synthesized,,,,,,,MTT,Primary human hepatocyte,Human,Liver,24 h,0.35,0.32
,article,15383704,Carbon,QD,Self-synthesized,,,,,,,MTT,Primary human hepatocyte,Human,Liver,24 h,0.4,0.3184
,article,15383704,Carbon,QD,Self-synthesized,,,,,,,MTT,HeLa,Human,Cervix,24 h,0,1.2204
,article,15383704,Carbon,QD,Self-synthesized,,,,,,,MTT,HeLa,Human,Cervix,24 h,0.05,1.1577
,article,15383704,Carbon,QD,Self-synthesized,,,,,,,MTT,HeLa,Human,Cervix,24 h,0.1,0.7208
,article,15383704,Carbon,QD,Self-synthesized,,,,,,,MTT,HeLa,Human,Cervix,24 h,0.15,0.3466
,article,15383704,Carbon,QD,Self-synthesized,,,,,,,MTT,HeLa,Human,Cervix,24 h,0.2,0.3632
,article,15383704,Carbon,QD,Self-synthesized,,,,,,,MTT,HeLa,Human,Cervix,24 h,0.25,0.3558
,article,15383704,Carbon,QD,Self-synthesized,,,,,,,MTT,HeLa,Human,Cervix,24 h,0.3,0.2949
,article,15383704,Carbon,QD,Self-synthesized,,,,,,,MTT,HeLa,Human,Cervix,24 h,0.35,0.2931
,article,15383704,Carbon,QD,Self-synthesized,,,,,,,MTT,HeLa,Human,Cervix,24 h,0.4,0.2986
,article,17886052,Metal,Ag,Nano Technology,150,,,,,,,,,,,,
,article,17886052,Metal,Ag,Nano Technology,150,,,,,,,,,,,,
,article,23107938,Metal,Ag,,5,17,,-25,,Sphere,Resazurin,NIH/3T3,Mouse,Embryo,24 h,,
,article,21255821,Oxide,ZnO,Self-synthesized,10.5,914,,29.8,88,Rod,MTT,A549,Human,Lung,72 h,0,101.5761
,article,21255821,Oxide,ZnO,Self-synthesized,10.5,914,,29.8,88,Rod,MTT,A549,Human,Lung,72 h,6.25,76.5942
,article,21255821,Oxide,ZnO,Self-synthesized,10.5,914,,29.8,88,Rod,MTT,A549,Human,Lung,72 h,12.5,82.4275
,article,21255821,Oxide,ZnO,Self-synthesized,10.5,914,,29.8,88,Rod,MTT,A549,Human,Lung,72 h,25,76.721
,article,21255821,Oxide,ZnO,Self-synthesized,10.5,914,,29.8,88,Rod,MTT,A549,Human,Lung,72 h,50,73.2971
,article,21255821,Oxide,ZnO,Self-synthesized,10.5,914,,29.8,88,Rod,MTT,A549,Human,Lung,12 h,0,100.7394
,article,21255821,Oxide,ZnO,Self-synthesized,10.5,914,,29.8,88,Rod,MTT,A549,Human,Lung,12 h,6.25,124.9775
,article,21255821,Oxide,ZnO,Self-synthesized,10.5,914,,29.8,88,Rod,MTT,A549,Human,Lung,12 h,12.5,105.284
,article,21255821,Oxide,ZnO,Self-synthesized,10.5,914,,29.8,88,Rod,MTT,A549,Human,Lung,12 h,25,106.9252
,article,21255821,Oxide,ZnO,Self-synthesized,10.5,914,,29.8,88,Rod,MTT,A549,Human,Lung,12 h,50,101.6231
,article,21255821,Oxide,ZnO,Self-synthesized,10.5,914,,29.8,88,Rod,MTT,A549,Human,Lung,72 h,0,101.5761
,article,21255821,Oxide,ZnO,Self-synthesized,10.5,914,,29.8,88,Rod,MTT,A549,Human,Lung,72 h,6.25,91.4312
,article,21255821,Oxide,ZnO,Self-synthesized,10.5,914,,29.8,88,Rod,MTT,A549,Human,Lung,72 h,12.5,89.2754
,article,21255821,Oxide,ZnO,Self-synthesized,10.5,914,,29.8,88,Rod,MTT,A549,Human,Lung,72 h,25,90.7971
,article,21255821,Oxide,ZnO,Self-synthesized,10.5,914,,29.8,88,Rod,MTT,A549,Human,Lung,72 h,50,81.9837
,article,21255821,Oxide,ZnO,Self-synthesized,10.5,914,,29.8,88,Rod,MTT,A549,Human,Lung,12 h,0,100.9919
,article,21255821,Oxide,ZnO,Self-synthesized,10.5,914,,29.8,88,Rod,MTT,A549,Human,Lung,12 h,6.25,119.4229
,article,21255821,Oxide,ZnO,Self-synthesized,10.5,914,,29.8,88,Rod,MTT,A549,Human,Lung,12 h,12.5,117.4031
,article,21255821,Oxide,ZnO,Self-synthesized,10.5,914,,29.8,88,Rod,MTT,A549,Human,Lung,12 h,25,111.7538
,article,21255821,Oxide,ZnO,Self-synthesized,10.5,914,,29.8,88,Rod,MTT,A549,Human,Lung,12 h,50,99.5401
,article,21255821,Oxide,ZnO,Self-synthesized,10.5,914,,29.8,88,Rod,MTT,A549,Human,Lung,72 h,0,101.7029
,article,21255821,Oxide,ZnO,Self-synthesized,10.5,914,,29.8,88,Rod,MTT,A549,Human,Lung,72 h,6.25,68.4783
,article,21255821,Oxide,ZnO,Self-synthesized,10.5,914,,29.8,88,Rod,MTT,A549,Human,Lung,72 h,12.5,57.6993
,article,21255821,Oxide,ZnO,Self-synthesized,10.5,914,,29.8,88,Rod,MTT,A549,Human,Lung,72 h,25,51.6123
,article,21255821,Oxide,ZnO,Self-synthesized,10.5,914,,29.8,88,Rod,MTT,A549,Human,Lung,72 h,50,44.5109
,article,21255821,Oxide,ZnO,Self-synthesized,10.5,914,,29.8,88,Rod,MTT,A549,Human,Lung,12 h,0,100.8656
,article,21255821,Oxide,ZnO,Self-synthesized,10.5,914,,29.8,88,Rod,MTT,A549,Human,Lung,12 h,6.25,102.3805
,article,21255821,Oxide,ZnO,Self-synthesized,10.5,914,,29.8,88,Rod,MTT,A549,Human,Lung,12 h,12.5,90.2615
,article,21255821,Oxide,ZnO,Self-synthesized,10.5,914,,29.8,88,Rod,MTT,A549,Human,Lung,12 h,25,88.1154
,article,21255821,Oxide,ZnO,Self-synthesized,10.5,914,,29.8,88,Rod,MTT,A549,Human,Lung,12 h,50,80.5095
,article,21255821,Oxide,ZnO,Self-synthesized,10.5,914,,29.8,88,Rod,MTT,A549,Human,Lung,72 h,0,101.5007
,article,21255821,Oxide,ZnO,Self-synthesized,10.5,914,,29.8,88,Rod,MTT,A549,Human,Lung,72 h,1.56,91.678
,article,21255821,Oxide,ZnO,Self-synthesized,10.5,914,,29.8,88,Rod,MTT,A549,Human,Lung,72 h,3.13,87.4215
,article,21255821,Oxide,ZnO,Self-synthesized,10.5,914,,29.8,88,Rod,MTT,A549,Human,Lung,72 h,6.25,67.94
,article,21255821,Oxide,ZnO,Self-synthesized,10.5,914,,29.8,88,Rod,MTT,A549,Human,Lung,72 h,12.5,4.7476
,article,21255821,Oxide,ZnO,Self-synthesized,10.5,914,,29.8,88,Rod,MTT,A549,Human,Lung,72 h,25,2.292
,article,21255821,Oxide,ZnO,Self-synthesized,10.5,914,,29.8,88,Rod,MTT,A549,Human,Lung,72 h,50,7.367
,article,21255821,Oxide,ZnO,Self-synthesized,10.5,914,,29.8,88,Rod,MTT,A549,Human,Lung,24 h,0,101.3115
,article,21255821,Oxide,ZnO,Self-synthesized,10.5,914,,29.8,88,Rod,MTT,A549,Human,Lung,24 h,1.56,98.0328
,article,21255821,Oxide,ZnO,Self-synthesized,10.5,914,,29.8,88,Rod,MTT,A549,Human,Lung,24 h,3.13,86.7213
,article,21255821,Oxide,ZnO,Self-synthesized,10.5,914,,29.8,88,Rod,MTT,A549,Human,Lung,24 h,6.25,78.8525
,article,21255821,Oxide,ZnO,Self-synthesized,10.5,914,,29.8,88,Rod,MTT,A549,Human,Lung,24 h,12.5,25.082
,article,21255821,Oxide,ZnO,Self-synthesized,10.5,914,,29.8,88,Rod,MTT,A549,Human,Lung,24 h,25,5.2459
,article,21255821,Oxide,ZnO,Self-synthesized,10.5,914,,29.8,88,Rod,MTT,A549,Human,Lung,24 h,50,8.6066
,article,21255821,Oxide,ZnO,Self-synthesized,10.5,914,,29.8,88,Rod,MTT,A549,Human,Lung,12 h,0,101.3115
,article,21255821,Oxide,ZnO,Self-synthesized,10.5,914,,29.8,88,Rod,MTT,A549,Human,Lung,12 h,1.56,111.3115
,article,21255821,Oxide,ZnO,Self-synthesized,10.5,914,,29.8,88,Rod,MTT,A549,Human,Lung,12 h,3.13,91.3115
,article,21255821,Oxide,ZnO,Self-synthesized,10.5,914,,29.8,88,Rod,MTT,A549,Human,Lung,12 h,6.25,88.0328
,article,21255821,Oxide,ZnO,Self-synthesized,10.5,914,,29.8,88,Rod,MTT,A549,Human,Lung,12 h,12.5,89.0164
,article,21255821,Oxide,ZnO,Self-synthesized,10.5,914,,29.8,88,Rod,MTT,A549,Human,Lung,12 h,25,55.9016
,article,21255821,Oxide,ZnO,Self-synthesized,10.5,914,,29.8,88,Rod,MTT,A549,Human,Lung,12 h,50,51.9672
,article,21255821,Oxide,ZnO,Self-synthesized,10.5,914,,29.8,88,Rod,MTT,A549,Human,Lung,72 h,0,101.337
,article,21255821,Oxide,ZnO,Self-synthesized,10.5,914,,29.8,88,Rod,MTT,A549,Human,Lung,72 h,1.56,85.457
,article,21255821,Oxide,ZnO,Self-synthesized,10.5,914,,29.8,88,Rod,MTT,A549,Human,Lung,72 h,3.13,83.8199
,article,21255821,Oxide,ZnO,Self-synthesized,10.5,914,,29.8,88,Rod,MTT,A549,Human,Lung,72 h,6.25,64.0109
,article,21255821,Oxide,ZnO,Self-synthesized,10.5,914,,29.8,88,Rod,MTT,A549,Human,Lung,72 h,12.5,2.4557
,article,21255821,Oxide,ZnO,Self-synthesized,10.5,914,,29.8,88,Rod,MTT,A549,Human,Lung,72 h,25,1.9645
,article,21255821,Oxide,ZnO,Self-synthesized,10.5,914,,29.8,88,Rod,MTT,A549,Human,Lung,72 h,50,4.2565
,article,21255821,Oxide,ZnO,Self-synthesized,10.5,914,,29.8,88,Rod,MTT,A549,Human,Lung,24 h,0,101.3115
,article,21255821,Oxide,ZnO,Self-synthesized,10.5,914,,29.8,88,Rod,MTT,A549,Human,Lung,24 h,1.56,99.1803
,article,21255821,Oxide,ZnO,Self-synthesized,10.5,914,,29.8,88,Rod,MTT,A549,Human,Lung,24 h,3.13,88.6885
,article,21255821,Oxide,ZnO,Self-synthesized,10.5,914,,29.8,88,Rod,MTT,A549,Human,Lung,24 h,6.25,81.4754
,article,21255821,Oxide,ZnO,Self-synthesized,10.5,914,,29.8,88,Rod,MTT,A549,Human,Lung,24 h,12.5,17.8688
,article,21255821,Oxide,ZnO,Self-synthesized,10.5,914,,29.8,88,Rod,MTT,A549,Human,Lung,24 h,25,4.7541
,article,21255821,Oxide,ZnO,Self-synthesized,10.5,914,,29.8,88,Rod,MTT,A549,Human,Lung,24 h,50,4.4262
,article,21255821,Oxide,ZnO,Self-synthesized,10.5,914,,29.8,88,Rod,MTT,A549,Human,Lung,12 h,0,101.1475
,article,21255821,Oxide,ZnO,Self-synthesized,10.5,914,,29.8,88,Rod,MTT,A549,Human,Lung,12 h,1.56,111.2295
,article,21255821,Oxide,ZnO,Self-synthesized,10.5,914,,29.8,88,Rod,MTT,A549,Human,Lung,12 h,3.13,106.3115
,article,21255821,Oxide,ZnO,Self-synthesized,10.5,914,,29.8,88,Rod,MTT,A549,Human,Lung,12 h,6.25,106.5574
,article,21255821,Oxide,ZnO,Self-synthesized,10.5,914,,29.8,88,Rod,MTT,A549,Human,Lung,12 h,12.5,73.4426
,article,21255821,Oxide,ZnO,Self-synthesized,10.5,914,,29.8,88,Rod,MTT,A549,Human,Lung,12 h,25,55.6557
,article,21255821,Oxide,ZnO,Self-synthesized,10.5,914,,29.8,88,Rod,MTT,A549,Human,Lung,12 h,50,54.5902
,article,21255821,Oxide,ZnO,Self-synthesized,10.5,914,,29.8,88,Rod,MTT,A549,Human,Lung,72 h,0,101.4501
,article,21255821,Oxide,ZnO,Self-synthesized,10.5,914,,29.8,88,Rod,MTT,A549,Human,Lung,72 h,1.56,78.3037
,article,21255821,Oxide,ZnO,Self-synthesized,10.5,914,,29.8,88,Rod,MTT,A549,Human,Lung,72 h,3.13,68.7825
,article,21255821,Oxide,ZnO,Self-synthesized,10.5,914,,29.8,88,Rod,MTT,A549,Human,Lung,72 h,6.25,58.6046
,article,21255821,Oxide,ZnO,Self-synthesized,10.5,914,,29.8,88,Rod,MTT,A549,Human,Lung,72 h,12.5,34.6375
,article,21255821,Oxide,ZnO,Self-synthesized,10.5,914,,29.8,88,Rod,MTT,A549,Human,Lung,72 h,25,1.4364
,article,21255821,Oxide,ZnO,Self-synthesized,10.5,914,,29.8,88,Rod,MTT,A549,Human,Lung,72 h,50,3.2832
,article,21255821,Oxide,ZnO,Self-synthesized,10.5,914,,29.8,88,Rod,MTT,A549,Human,Lung,24 h,0,101.6644
,article,21255821,Oxide,ZnO,Self-synthesized,10.5,914,,29.8,88,Rod,MTT,A549,Human,Lung,24 h,1.56,99.3724
,article,21255821,Oxide,ZnO,Self-synthesized,10.5,914,,29.8,88,Rod,MTT,A549,Human,Lung,24 h,3.13,90.8595
,article,21255821,Oxide,ZnO,Self-synthesized,10.5,914,,29.8,88,Rod,MTT,A549,Human,Lung,24 h,6.25,78.7449
,article,21255821,Oxide,ZnO,Self-synthesized,10.5,914,,29.8,88,Rod,MTT,A549,Human,Lung,24 h,12.5,63.8472
,article,21255821,Oxide,ZnO,Self-synthesized,10.5,914,,29.8,88,Rod,MTT,A549,Human,Lung,24 h,25,15.5525
,article,21255821,Oxide,ZnO,Self-synthesized,10.5,914,,29.8,88,Rod,MTT,A549,Human,Lung,24 h,50,2.292
,article,21255821,Oxide,ZnO,Self-synthesized,10.5,914,,29.8,88,Rod,MTT,A549,Human,Lung,12 h,0,100.9756
,article,21255821,Oxide,ZnO,Self-synthesized,10.5,914,,29.8,88,Rod,MTT,A549,Human,Lung,12 h,1.56,99.8374
,article,21255821,Oxide,ZnO,Self-synthesized,10.5,914,,29.8,88,Rod,MTT,A549,Human,Lung,12 h,3.13,84.878
,article,21255821,Oxide,ZnO,Self-synthesized,10.5,914,,29.8,88,Rod,MTT,A549,Human,Lung,12 h,6.25,84.065
,article,21255821,Oxide,ZnO,Self-synthesized,10.5,914,,29.8,88,Rod,MTT,A549,Human,Lung,12 h,12.5,79.187
,article,21255821,Oxide,ZnO,Self-synthesized,10.5,914,,29.8,88,Rod,MTT,A549,Human,Lung,12 h,25,35.6098
,article,21255821,Oxide,ZnO,Self-synthesized,10.5,914,,29.8,88,Rod,MTT,A549,Human,Lung,12 h,50,21.626
,article,21255821,Oxide,ZnO,Self-synthesized,10.5,914,,29.8,88,Rod,MTT,A549,Human,Lung,72 h,0,102.2896
,article,21255821,Oxide,ZnO,Self-synthesized,10.5,914,,29.8,88,Rod,MTT,A549,Human,Lung,72 h,1.56,80.6069
,article,21255821,Oxide,ZnO,Self-synthesized,10.5,914,,29.8,88,Rod,MTT,A549,Human,Lung,72 h,3.13,72
,article,21255821,Oxide,ZnO,Self-synthesized,10.5,914,,29.8,88,Rod,MTT,A549,Human,Lung,72 h,6.25,69.3517
,article,21255821,Oxide,ZnO,Self-synthesized,10.5,914,,29.8,88,Rod,MTT,A549,Human,Lung,72 h,12.5,11.7517
,article,21255821,Oxide,ZnO,Self-synthesized,10.5,914,,29.8,88,Rod,MTT,A549,Human,Lung,72 h,25,3.5586
,article,21255821,Oxide,ZnO,Self-synthesized,10.5,914,,29.8,88,Rod,MTT,A549,Human,Lung,72 h,50,4.3035
,article,21255821,Oxide,ZnO,Self-synthesized,10.5,914,,29.8,88,Rod,MTT,A549,Human,Lung,24 h,0,101.4433
,article,21255821,Oxide,ZnO,Self-synthesized,10.5,914,,29.8,88,Rod,MTT,A549,Human,Lung,24 h,1.56,88.0825
,article,21255821,Oxide,ZnO,Self-synthesized,10.5,914,,29.8,88,Rod,MTT,A549,Human,Lung,24 h,3.13,80.6598
,article,21255821,Oxide,ZnO,Self-synthesized,10.5,914,,29.8,88,Rod,MTT,A549,Human,Lung,24 h,6.25,79.4227
,article,21255821,Oxide,ZnO,Self-synthesized,10.5,914,,29.8,88,Rod,MTT,A549,Human,Lung,24 h,12.5,76.4536
,article,21255821,Oxide,ZnO,Self-synthesized,10.5,914,,29.8,88,Rod,MTT,A549,Human,Lung,24 h,25,45.2784
,article,21255821,Oxide,ZnO,Self-synthesized,10.5,914,,29.8,88,Rod,MTT,A549,Human,Lung,24 h,50,6.6804
,article,21255821,Oxide,ZnO,Self-synthesized,10.5,914,,29.8,88,Rod,MTT,A549,Human,Lung,12 h,0,100.8197
,article,21255821,Oxide,ZnO,Self-synthesized,10.5,914,,29.8,88,Rod,MTT,A549,Human,Lung,12 h,1.56,102.2951
,article,21255821,Oxide,ZnO,Self-synthesized,10.5,914,,29.8,88,Rod,MTT,A549,Human,Lung,12 h,3.13,93.4426
,article,21255821,Oxide,ZnO,Self-synthesized,10.5,914,,29.8,88,Rod,MTT,A549,Human,Lung,12 h,6.25,94.918
,article,21255821,Oxide,ZnO,Self-synthesized,10.5,914,,29.8,88,Rod,MTT,A549,Human,Lung,12 h,12.5,98.1148
,article,21255821,Oxide,ZnO,Self-synthesized,10.5,914,,29.8,88,Rod,MTT,A549,Human,Lung,12 h,25,55.8197
,article,21255821,Oxide,ZnO,Self-synthesized,10.5,914,,29.8,88,Rod,MTT,A549,Human,Lung,12 h,50,24.3443
,article,21255821,Oxide,ZnO,Self-synthesized,10.5,914,,29.8,88,Rod,MTT,A549,Human,Lung,72 h,0.08088,102.1241
,article,21255821,Oxide,ZnO,Self-synthesized,10.5,914,,29.8,88,Rod,MTT,A549,Human,Lung,72 h,1.56,63.0621
,article,21255821,Oxide,ZnO,Self-synthesized,10.5,914,,29.8,88,Rod,MTT,A549,Human,Lung,72 h,3.13,62.731
,article,21255821,Oxide,ZnO,Self-synthesized,10.5,914,,29.8,88,Rod,MTT,A549,Human,Lung,72 h,6.25,39.5586
,article,21255821,Oxide,ZnO,Self-synthesized,10.5,914,,29.8,88,Rod,MTT,A549,Human,Lung,72 h,12.5,2.9793
,article,21255821,Oxide,ZnO,Self-synthesized,10.5,914,,29.8,88,Rod,MTT,A549,Human,Lung,72 h,25,2.3173
,article,21255821,Oxide,ZnO,Self-synthesized,10.5,914,,29.8,88,Rod,MTT,A549,Human,Lung,72 h,50,3.4759
,article,21255821,Oxide,ZnO,Self-synthesized,10.5,914,,29.8,88,Rod,MTT,A549,Human,Lung,24 h,0,101.6907
,article,21255821,Oxide,ZnO,Self-synthesized,10.5,914,,29.8,88,Rod,MTT,A549,Human,Lung,24 h,1.56,67.0515
,article,21255821,Oxide,ZnO,Self-synthesized,10.5,914,,29.8,88,Rod,MTT,A549,Human,Lung,24 h,3.13,64.0825
,article,21255821,Oxide,ZnO,Self-synthesized,10.5,914,,29.8,88,Rod,MTT,A549,Human,Lung,24 h,6.25,51.4639
,article,21255821,Oxide,ZnO,Self-synthesized,10.5,914,,29.8,88,Rod,MTT,A549,Human,Lung,24 h,12.5,24.9897
,article,21255821,Oxide,ZnO,Self-synthesized,10.5,914,,29.8,88,Rod,MTT,A549,Human,Lung,24 h,25,4.2062
,article,21255821,Oxide,ZnO,Self-synthesized,10.5,914,,29.8,88,Rod,MTT,A549,Human,Lung,24 h,50,7.1753
,article,21255821,Oxide,ZnO,Self-synthesized,10.5,914,,29.8,88,Rod,MTT,A549,Human,Lung,12 h,0,101.0656
,article,21255821,Oxide,ZnO,Self-synthesized,10.5,914,,29.8,88,Rod,MTT,A549,Human,Lung,12 h,1.56,99.3443
,article,21255821,Oxide,ZnO,Self-synthesized,10.5,914,,29.8,88,Rod,MTT,A549,Human,Lung,12 h,3.13,84.3443
,article,21255821,Oxide,ZnO,Self-synthesized,10.5,914,,29.8,88,Rod,MTT,A549,Human,Lung,12 h,6.25,84.0984
,article,21255821,Oxide,ZnO,Self-synthesized,10.5,914,,29.8,88,Rod,MTT,A549,Human,Lung,12 h,12.5,78.9344
,article,21255821,Oxide,ZnO,Self-synthesized,10.5,914,,29.8,88,Rod,MTT,A549,Human,Lung,12 h,25,34.918
,article,21255821,Oxide,ZnO,Self-synthesized,10.5,914,,29.8,88,Rod,MTT,A549,Human,Lung,12 h,50,20.4098
,article,21240478,Oxide,SiO2,Postnova Analytics,53,48,,,,Amorphous,WST,HeLa,Human,Cervix,24 h,0,100.3743
,article,21240478,Oxide,SiO2,Postnova Analytics,53,48,,,,Amorphous,WST,HeLa,Human,Cervix,24 h,50,98.7575
,article,21240478,Oxide,SiO2,Postnova Analytics,53,48,,,,Amorphous,WST,HeLa,Human,Cervix,24 h,0,100.3743
,article,21240478,Oxide,SiO2,Postnova Analytics,53,48,,,,Amorphous,WST,HeLa,Human,Cervix,24 h,50,98.7575
,article,21240478,Oxide,SiO2,Postnova Analytics,53,48,,,,Amorphous,WST,HeLa,Human,Cervix,24 h,0,100.3743
,article,21240478,Oxide,SiO2,Postnova Analytics,53,48,,,,Amorphous,WST,HeLa,Human,Cervix,24 h,50,1.1452
,article,20932003,Metal,Ag,Sigma Aldrich,7.5,31.5,,,,Sphere,Trypan blue,BEAS-2B,Human,Lung,24 h,0,100.1527
,article,20932003,Metal,Ag,Sigma Aldrich,7.5,31.5,,,,Sphere,Trypan blue,BEAS-2B,Human,Lung,24 h,0.05,88.0916
,article,20932003,Metal,Ag,Sigma Aldrich,7.5,31.5,,,,Sphere,Trypan blue,BEAS-2B,Human,Lung,24 h,0.1,91.145
,article,20932003,Metal,Ag,Sigma Aldrich,7.5,31.5,,,,Sphere,Trypan blue,BEAS-2B,Human,Lung,24 h,0.5,85.1908
,article,20932003,Metal,Ag,Sigma Aldrich,7.5,31.5,,,,Sphere,Trypan blue,BEAS-2B,Human,Lung,24 h,1,83.9695
,article,20932003,Metal,Ag,Sigma Aldrich,7.5,31.5,,,,Sphere,Trypan blue,HepG2,Human,Liver,24 h,0,100
,article,20932003,Metal,Ag,Sigma Aldrich,7.5,31.5,,,,Sphere,Trypan blue,HepG2,Human,Liver,24 h,0.05,84.7328
,article,20932003,Metal,Ag,Sigma Aldrich,7.5,31.5,,,,Sphere,Trypan blue,HepG2,Human,Liver,24 h,0.1,82.5954
,article,20932003,Metal,Ag,Sigma Aldrich,7.5,31.5,,,,Sphere,Trypan blue,HepG2,Human,Liver,24 h,0.5,81.0687
,article,20932003,Metal,Ag,Sigma Aldrich,7.5,31.5,,,,Sphere,Trypan blue,HepG2,Human,Liver,24 h,1,59.084
,article,20932003,Metal,Ag,Sigma Aldrich,7.5,31.5,,,,Sphere,Trypan blue,MCF-7,Human,Breast,24 h,0,100.1527
,article,20932003,Metal,Ag,Sigma Aldrich,7.5,31.5,,,,Sphere,Trypan blue,MCF-7,Human,Breast,24 h,0.05,84.5802
,article,20932003,Metal,Ag,Sigma Aldrich,7.5,31.5,,,,Sphere,Trypan blue,MCF-7,Human,Breast,24 h,0.1,82.5954
,article,20932003,Metal,Ag,Sigma Aldrich,7.5,31.5,,,,Sphere,Trypan blue,MCF-7,Human,Breast,24 h,0.5,81.2214
,article,20932003,Metal,Ag,Sigma Aldrich,7.5,31.5,,,,Sphere,Trypan blue,MCF-7,Human,Breast,24 h,1,59.2366
,article,20932003,Metal,Ag,Sigma Aldrich,7.5,31.5,,,,Sphere,Trypan blue,HeLa,Human,Cervix,24 h,0,100
,article,20932003,Metal,Ag,Sigma Aldrich,7.5,31.5,,,,Sphere,Trypan blue,HeLa,Human,Cervix,24 h,0.05,92.6094
,article,20932003,Metal,Ag,Sigma Aldrich,7.5,31.5,,,,Sphere,Trypan blue,HeLa,Human,Cervix,24 h,0.1,94.8718
,article,20932003,Metal,Ag,Sigma Aldrich,7.5,31.5,,,,Sphere,Trypan blue,HeLa,Human,Cervix,24 h,0.5,92.1569
,article,20932003,Metal,Ag,Sigma Aldrich,7.5,31.5,,,,Sphere,Trypan blue,HeLa,Human,Cervix,24 h,1,88.9894
,article,20932003,Metal,Ag,Sigma Aldrich,7.5,31.5,,,,Sphere,Trypan blue,NCI-H460,Human,Lung,24 h,0,100.1531
,article,20932003,Metal,Ag,Sigma Aldrich,7.5,31.5,,,,Sphere,Trypan blue,NCI-H460,Human,Lung,24 h,0.05,95.7121
,article,20932003,Metal,Ag,Sigma Aldrich,7.5,31.5,,,,Sphere,Trypan blue,NCI-H460,Human,Lung,24 h,0.1,97.7029
,article,20932003,Metal,Ag,Sigma Aldrich,7.5,31.5,,,,Sphere,Trypan blue,NCI-H460,Human,Lung,24 h,0.5,93.8744
,article,20932003,Metal,Ag,Sigma Aldrich,7.5,31.5,,,,Sphere,Trypan blue,NCI-H460,Human,Lung,24 h,1,82.389
,article,20932003,Metal,Ag,Sigma Aldrich,7.5,31.5,,,,Sphere,Trypan blue,Jurkat,Human,Blood,24 h,0,100
,article,20932003,Metal,Ag,Sigma Aldrich,7.5,31.5,,,,Sphere,Trypan blue,Jurkat,Human,Blood,24 h,0.05,89.7674
,article,20932003,Metal,Ag,Sigma Aldrich,7.5,31.5,,,,Sphere,Trypan blue,Jurkat,Human,Blood,24 h,0.1,88.5271
,article,20932003,Metal,Ag,Sigma Aldrich,7.5,31.5,,,,Sphere,Trypan blue,Jurkat,Human,Blood,24 h,0.5,2.4806
,article,20932003,Metal,Ag,Sigma Aldrich,7.5,31.5,,,,Sphere,Trypan blue,Jurkat,Human,Blood,24 h,1,2.4806
,article,20683123,Metal,Ag,Sigma Aldrich,,,,,5,Sphere,,,,,,,
,article,20683123,Metal,Ag,Sigma Aldrich,,,,,5,Sphere,,,,,,,
,article,20652105,Oxide,ZnO,Self-synthesized,4,,,,,Sphere,PI staining,PBMC,Human,Blood,24 h,0,97.0409
,article,20652105,Oxide,ZnO,Self-synthesized,4,,,,,Sphere,PI staining,PBMC,Human,Blood,24 h,500,25.0653
,article,20652105,Oxide,ZnO,Self-synthesized,4,,,,,Sphere,PI staining,PBMC,Human,Blood,24 h,1000,7.1366
,article,20652105,Oxide,ZnO,Self-synthesized,4,,,,,Sphere,PI staining,PBMC,Human,Blood,24 h,0,91.906
,article,20652105,Oxide,ZnO,Self-synthesized,4,,,,,Sphere,PI staining,PBMC,Human,Blood,24 h,500,63.0983
,article,20652105,Oxide,ZnO,Self-synthesized,4,,,,,Sphere,PI staining,PBMC,Human,Blood,24 h,1000,45.0827
,article,20652105,Oxide,ZnO,Self-synthesized,4,,,,,Sphere,PI staining,PBMC,Human,Blood,24 h,2500,27.154
,article,20652105,Oxide,ZnO,Self-synthesized,4,,,,,Sphere,PI staining,PBMC,Human,Blood,24 h,5000,14.1862
,article,20652105,Oxide,ZnO,Self-synthesized,4,,,,,Sphere,PI staining,PBMC,Human,Blood,24 h,10000,3.3072
,article,20652105,Oxide,ZnO,Self-synthesized,4,,,,,Sphere,PI staining,PBMC,Human,Blood,24 h,0,94.9521
,article,20652105,Oxide,ZnO,Self-synthesized,4,,,,,Sphere,PI staining,PBMC,Human,Blood,24 h,500,89.8172
,article,20652105,Oxide,ZnO,Self-synthesized,4,,,,,Sphere,PI staining,PBMC,Human,Blood,24 h,1000,81.8103
,article,20652105,Oxide,ZnO,Self-synthesized,4,,,,,Sphere,PI staining,PBMC,Human,Blood,24 h,2500,67.8851
,article,20652105,Oxide,ZnO,Self-synthesized,4,,,,,Sphere,PI staining,PBMC,Human,Blood,24 h,5000,43.9513
,article,20652105,Oxide,ZnO,Self-synthesized,4,,,,,Sphere,PI staining,PBMC,Human,Blood,24 h,10000,22.1932
,article,20652105,Oxide,ZnO,Self-synthesized,4,,,,,Sphere,PI staining,PBMC,Human,Blood,24 h,0,97.9112
,article,20652105,Oxide,ZnO,Self-synthesized,4,,,,,Sphere,PI staining,PBMC,Human,Blood,24 h,500,69.7998
,article,20652105,Oxide,ZnO,Self-synthesized,4,,,,,Sphere,PI staining,PBMC,Human,Blood,24 h,1000,68.2332
,article,20652105,Oxide,ZnO,Self-synthesized,4,,,,,Sphere,PI staining,PBMC,Human,Blood,24 h,2500,65.5352
,article,20652105,Oxide,ZnO,Self-synthesized,4,,,,,Sphere,PI staining,PBMC,Human,Blood,24 h,5000,48.1288
,article,20652105,Oxide,ZnO,Self-synthesized,4,,,,,Sphere,PI staining,PBMC,Human,Blood,24 h,10000,25.1523
,article,20652105,Oxide,ZnO,Self-synthesized,4,,,,,Sphere,PI staining,PBMC,Human,Blood,24 h,0,98.0853
,article,20652105,Oxide,ZnO,Self-synthesized,4,,,,,Sphere,PI staining,PBMC,Human,Blood,24 h,500,80.0696
,article,20652105,Oxide,ZnO,Self-synthesized,4,,,,,Sphere,PI staining,PBMC,Human,Blood,24 h,1000,73.107
,article,20652105,Oxide,ZnO,Self-synthesized,4,,,,,Sphere,PI staining,PBMC,Human,Blood,24 h,2500,65.7963
,article,20652105,Oxide,ZnO,Self-synthesized,4,,,,,Sphere,PI staining,PBMC,Human,Blood,24 h,5000,43.9513
,article,20652105,Oxide,ZnO,Self-synthesized,4,,,,,Sphere,PI staining,PBMC,Human,Blood,24 h,10000,15.3177
,article,20412830,Oxide,ZnO,Meliorum Technologies,10,,,,,Sphere,WST,BEAS-2B,Human,Lung,24 h,0.05698,100
,article,20412830,Oxide,ZnO,Meliorum Technologies,10,,,,,Sphere,WST,BEAS-2B,Human,Lung,24 h,5.0427,53.2578
,article,20412830,Oxide,ZnO,Meliorum Technologies,10,,,,,Sphere,WST,BEAS-2B,Human,Lung,24 h,7.5214,36.5439
,article,20412830,Oxide,ZnO,Meliorum Technologies,10,,,,,Sphere,WST,BEAS-2B,Human,Lung,24 h,9.9715,40.5099
,article,20412830,Oxide,ZnO,Meliorum Technologies,10,,,,,Sphere,WST,BEAS-2B,Human,Lung,24 h,12.5071,20.8215
,article,20412830,Oxide,ZnO,Meliorum Technologies,10,,,,,Sphere,WST,BEAS-2B,Human,Lung,24 h,15.0142,7.7904
,article,20412830,Oxide,ZnO,Meliorum Technologies,10,,,,,Sphere,WST,BEAS-2B,Human,Lung,24 h,19.9715,1.5581
,article,20412830,Oxide,ZnO,Meliorum Technologies,10,,,,,Sphere,WST,BEAS-2B,Human,Lung,24 h,24.9858,0.4249
,article,20412830,Oxide,ZnO,Meliorum Technologies,10,,,,,Sphere,WST,BEAS-2B,Human,Lung,24 h,0.02849,100
,article,20412830,Oxide,ZnO,Meliorum Technologies,10,,,,,Sphere,WST,BEAS-2B,Human,Lung,24 h,5.0427,80.4533
,article,20412830,Oxide,ZnO,Meliorum Technologies,10,,,,,Sphere,WST,BEAS-2B,Human,Lung,24 h,7.5214,82.153
,article,20412830,Oxide,ZnO,Meliorum Technologies,10,,,,,Sphere,WST,BEAS-2B,Human,Lung,24 h,10.057,72.9462
,article,20412830,Oxide,ZnO,Meliorum Technologies,10,,,,,Sphere,WST,BEAS-2B,Human,Lung,24 h,12.5356,70.3966
,article,20412830,Oxide,ZnO,Meliorum Technologies,10,,,,,Sphere,WST,BEAS-2B,Human,Lung,24 h,15.0142,71.5297
,article,20412830,Oxide,ZnO,Meliorum Technologies,10,,,,,Sphere,WST,BEAS-2B,Human,Lung,24 h,19.9715,30.8782
,article,20412830,Oxide,ZnO,Meliorum Technologies,10,,,,,Sphere,WST,BEAS-2B,Human,Lung,24 h,24.9858,10.1983
,article,19969064,Metal,Ag,Sigma Aldrich,,68.9,,0.91,,,MTT,RAW 264.7,Mouse,Blood,96 h,0.2,73.0248
,article,19969064,Metal,Ag,Sigma Aldrich,,68.9,,0.91,,,MTT,RAW 264.7,Mouse,Blood,96 h,0.4,66.0497
,article,19969064,Metal,Ag,Sigma Aldrich,,68.9,,0.91,,,MTT,RAW 264.7,Mouse,Blood,96 h,0.8,59.0745
,article,19969064,Metal,Ag,Sigma Aldrich,,68.9,,0.91,,,MTT,RAW 264.7,Mouse,Blood,96 h,1.6,51.7607
,article,19969064,Metal,Ag,Sigma Aldrich,,68.9,,0.91,,,MTT,RAW 264.7,Mouse,Blood,72 h,0.2,86.6366
,article,19969064,Metal,Ag,Sigma Aldrich,,68.9,,0.91,,,MTT,RAW 264.7,Mouse,Blood,72 h,0.4,80.5418
,article,19969064,Metal,Ag,Sigma Aldrich,,68.9,,0.91,,,MTT,RAW 264.7,Mouse,Blood,72 h,0.8,70.7901
,article,19969064,Metal,Ag,Sigma Aldrich,,68.9,,0.91,,,MTT,RAW 264.7,Mouse,Blood,72 h,1.6,59.8194
,article,19969064,Metal,Ag,Sigma Aldrich,,68.9,,0.91,,,MTT,RAW 264.7,Mouse,Blood,48 h,0.2,90.5643
,article,19969064,Metal,Ag,Sigma Aldrich,,68.9,,0.91,,,MTT,RAW 264.7,Mouse,Blood,48 h,0.4,83.7923
,article,19969064,Metal,Ag,Sigma Aldrich,,68.9,,0.91,,,MTT,RAW 264.7,Mouse,Blood,48 h,0.8,75.0564
,article,19969064,Metal,Ag,Sigma Aldrich,,68.9,,0.91,,,MTT,RAW 264.7,Mouse,Blood,48 h,1.6,67.9458
,article,19969064,Metal,Ag,Sigma Aldrich,,68.9,,0.91,,,MTT,RAW 264.7,Mouse,Blood,24 h,0.2,93.8149
,article,19969064,Metal,Ag,Sigma Aldrich,,68.9,,0.91,,,MTT,RAW 264.7,Mouse,Blood,24 h,0.4,87.263
,article,19969064,Metal,Ag,Sigma Aldrich,,68.9,,0.91,,,MTT,RAW 264.7,Mouse,Blood,24 h,0.8,83.9616
,article,19969064,Metal,Ag,Sigma Aldrich,,68.9,,0.91,,,MTT,RAW 264.7,Mouse,Blood,24 h,1.6,80.965
,article,19382294,Oxide,ZnO,Sigma Aldrich,30,165,,-26,,,MTT,A431,Human,Skin,48 h,0,100.4046
,article,19382294,Oxide,ZnO,Sigma Aldrich,30,165,,-26,,,MTT,A431,Human,Skin,48 h,0.008,90.5202
,article,19382294,Oxide,ZnO,Sigma Aldrich,30,165,,-26,,,MTT,A431,Human,Skin,48 h,0.08,92.6012
,article,19382294,Oxide,ZnO,Sigma Aldrich,30,165,,-26,,,MTT,A431,Human,Skin,48 h,0.8,86.3584
,article,19382294,Oxide,ZnO,Sigma Aldrich,30,165,,-26,,,MTT,A431,Human,Skin,48 h,5,42.4855
,article,19382294,Oxide,ZnO,Sigma Aldrich,30,165,,-26,,,MTT,A431,Human,Skin,48 h,8,9.3642
,article,19382294,Oxide,ZnO,Sigma Aldrich,30,165,,-26,,,MTT,A431,Human,Skin,48 h,20,6.4162
,article,19382294,Oxide,ZnO,Sigma Aldrich,30,165,,-26,,,MTT,A431,Human,Skin,24 h,0,100.2312
,article,19382294,Oxide,ZnO,Sigma Aldrich,30,165,,-26,,,MTT,A431,Human,Skin,24 h,0.008,98.8439
,article,19382294,Oxide,ZnO,Sigma Aldrich,30,165,,-26,,,MTT,A431,Human,Skin,24 h,0.08,88.4393
,article,19382294,Oxide,ZnO,Sigma Aldrich,30,165,,-26,,,MTT,A431,Human,Skin,24 h,0.8,91.5607
,article,19382294,Oxide,ZnO,Sigma Aldrich,30,165,,-26,,,MTT,A431,Human,Skin,24 h,5,52.1965
,article,19382294,Oxide,ZnO,Sigma Aldrich,30,165,,-26,,,MTT,A431,Human,Skin,24 h,8,25.3179
,article,19382294,Oxide,ZnO,Sigma Aldrich,30,165,,-26,,,MTT,A431,Human,Skin,24 h,20,8.3237
,article,19382294,Oxide,ZnO,Sigma Aldrich,30,165,,-26,,,MTT,A431,Human,Skin,6 h,0,100.4046
,article,19382294,Oxide,ZnO,Sigma Aldrich,30,165,,-26,,,MTT,A431,Human,Skin,6 h,0.008,97.1098
,article,19382294,Oxide,ZnO,Sigma Aldrich,30,165,,-26,,,MTT,A431,Human,Skin,6 h,0.08,95.2023
,article,19382294,Oxide,ZnO,Sigma Aldrich,30,165,,-26,,,MTT,A431,Human,Skin,6 h,0.8,91.7341
,article,19382294,Oxide,ZnO,Sigma Aldrich,30,165,,-26,,,MTT,A431,Human,Skin,6 h,5,86.3584
,article,19382294,Oxide,ZnO,Sigma Aldrich,30,165,,-26,,,MTT,A431,Human,Skin,6 h,8,78.0347
,article,19382294,Oxide,ZnO,Sigma Aldrich,30,165,,-26,,,MTT,A431,Human,Skin,6 h,20,64.1618
,article,19382294,Oxide,ZnO,Sigma Aldrich,30,165,,-26,,,MTT,A431,Human,Skin,3 h,0,100.4046
,article,19382294,Oxide,ZnO,Sigma Aldrich,30,165,,-26,,,MTT,A431,Human,Skin,3 h,0.008,100.9249
,article,19382294,Oxide,ZnO,Sigma Aldrich,30,165,,-26,,,MTT,A431,Human,Skin,3 h,0.08,98.1503
,article,19382294,Oxide,ZnO,Sigma Aldrich,30,165,,-26,,,MTT,A431,Human,Skin,3 h,0.8,92.2543
,article,19382294,Oxide,ZnO,Sigma Aldrich,30,165,,-26,,,MTT,A431,Human,Skin,3 h,5,86.5318
,article,19382294,Oxide,ZnO,Sigma Aldrich,30,165,,-26,,,MTT,A431,Human,Skin,3 h,8,86.3584
,article,19382294,Oxide,ZnO,Sigma Aldrich,30,165,,-26,,,MTT,A431,Human,Skin,3 h,20,70.0578
,article,19699289,Oxide,CuO,Alfa Aesar,30,,,,,,Alamar blue,HEp-2,Human,Cervix,5 h,0.6062,95.5556
,article,19699289,Oxide,CuO,Alfa Aesar,30,,,,,,Alamar blue,HEp-2,Human,Cervix,5 h,0.9054,90.7937
,article,19699289,Oxide,CuO,Alfa Aesar,30,,,,,,Alamar blue,HEp-2,Human,Cervix,5 h,1.9063,90.1587
,article,19699289,Oxide,CuO,Alfa Aesar,30,,,,,,Alamar blue,HEp-2,Human,Cervix,5 h,2.6053,92.8571
,article,19699289,Oxide,CuO,Alfa Aesar,30,,,,,,Alamar blue,HEp-2,Human,Cervix,5 h,0.6062,90.9524
,article,19699289,Oxide,CuO,Alfa Aesar,30,,,,,,Alamar blue,HEp-2,Human,Cervix,5 h,0.908,86.0317
,article,19699289,Oxide,CuO,Alfa Aesar,30,,,,,,Alamar blue,HEp-2,Human,Cervix,5 h,1.9063,88.4127
,article,19699289,Oxide,CuO,Alfa Aesar,30,,,,,,Alamar blue,HEp-2,Human,Cervix,5 h,2.6053,87.7778
,article,19699289,Oxide,CuO,Alfa Aesar,30,,,,,,Alamar blue,HEp-2,Human,Cervix,5 h,0.6062,75.873
,article,19699289,Oxide,CuO,Alfa Aesar,30,,,,,,Alamar blue,HEp-2,Human,Cervix,5 h,0.908,56.3492
,article,19699289,Oxide,CuO,Alfa Aesar,30,,,,,,Alamar blue,HEp-2,Human,Cervix,5 h,1.9063,36.6667
,article,19699289,Oxide,CuO,Alfa Aesar,30,,,,,,Alamar blue,HEp-2,Human,Cervix,5 h,2.6028,10.6349
,article,19337421,Oxide,TiO2,Sigma Aldrich,,,,,,,MTT,HFF-1,Human,Skin,48 h,0,100.19
,article,19337421,Oxide,TiO2,Sigma Aldrich,,,,,,,MTT,HFF-1,Human,Skin,48 h,1,84.7981
,article,19337421,Oxide,TiO2,Sigma Aldrich,,,,,,,MTT,HFF-1,Human,Skin,48 h,5,74.8218
,article,19337421,Oxide,TiO2,Sigma Aldrich,,,,,,,MTT,HFF-1,Human,Skin,48 h,10,71.5439
,article,19337421,Oxide,TiO2,Sigma Aldrich,,,,,,,MTT,HFF-1,Human,Skin,48 h,25,57.2922
