Repository: dydtkddl/nanometaloxide

File: 00datacollection/01s2nano_data.csv (part 65 of 75)
Tags,Source,Info #,Material group,Material type,Manufacturer,Core (or Grain) size (nm),Hydrodynamic size (nm),Size distribution,Surface charge (mV),Surface Area (m^2/g),Shape,Assay method,Cell line (or type),Cell line species,IC origin,Exposure time,Dose (ug/ml),Toxicity value (%)
,experiment,INFO-0000973,Oxide,SiO2,Kisker Biotech,295.9,252.3,,,,Sphere,CellTiter-Glo®,HepG2,Human,Liver,24 h,31.3,104.7
,experiment,INFO-0000973,Oxide,SiO2,Kisker Biotech,295.9,252.3,,,,Sphere,CellTiter-Glo®,HepG2,Human,Liver,24 h,62.5,101.7
,experiment,INFO-0000973,Oxide,SiO2,Kisker Biotech,295.9,252.3,,,,Sphere,CellTiter-Glo®,HepG2,Human,Liver,24 h,125,103.6
,experiment,INFO-0000973,Oxide,SiO2,Kisker Biotech,295.9,252.3,,,,Sphere,CellTiter-Glo®,HepG2,Human,Liver,24 h,250,98.5
,experiment,INFO-0000973,Oxide,SiO2,Kisker Biotech,295.9,252.3,,,,Sphere,CellTiter-Glo®,HepG2,Human,Liver,24 h,500,92
,experiment,INFO-0000973,Oxide,SiO2,Kisker Biotech,295.9,252.3,,,,Sphere,CCK-8,HepG2,Human,Liver,24 h,0,100
,experiment,INFO-0000973,Oxide,SiO2,Kisker Biotech,295.9,252.3,,,,Sphere,CCK-8,HepG2,Human,Liver,24 h,7.81,94.3
,experiment,INFO-0000973,Oxide,SiO2,Kisker Biotech,295.9,252.3,,,,Sphere,CCK-8,HepG2,Human,Liver,24 h,15.6,93.2
,experiment,INFO-0000973,Oxide,SiO2,Kisker Biotech,295.9,252.3,,,,Sphere,CCK-8,HepG2,Human,Liver,24 h,31.3,91.9
,experiment,INFO-0000973,Oxide,SiO2,Kisker Biotech,295.9,252.3,,,,Sphere,CCK-8,HepG2,Human,Liver,24 h,62.5,97.2
,experiment,INFO-0000973,Oxide,SiO2,Kisker Biotech,295.9,252.3,,,,Sphere,CCK-8,HepG2,Human,Liver,24 h,125,100.1
,experiment,INFO-0000973,Oxide,SiO2,Kisker Biotech,295.9,252.3,,,,Sphere,CCK-8,HepG2,Human,Liver,24 h,250,106.7
,experiment,INFO-0000973,Oxide,SiO2,Kisker Biotech,295.9,252.3,,,,Sphere,CCK-8,HepG2,Human,Liver,24 h,500,122.2
,experiment,INFO-0000973,Oxide,SiO2,Kisker Biotech,295.9,252.3,,,,Sphere,NRU,HepG2,Human,Liver,24 h,0,100
,experiment,INFO-0000973,Oxide,SiO2,Kisker Biotech,295.9,252.3,,,,Sphere,NRU,HepG2,Human,Liver,24 h,7.81,91.4
,experiment,INFO-0000973,Oxide,SiO2,Kisker Biotech,295.9,252.3,,,,Sphere,NRU,HepG2,Human,Liver,24 h,15.6,100.9
,experiment,INFO-0000973,Oxide,SiO2,Kisker Biotech,295.9,252.3,,,,Sphere,NRU,HepG2,Human,Liver,24 h,31.3,99.8
,experiment,INFO-0000973,Oxide,SiO2,Kisker Biotech,295.9,252.3,,,,Sphere,NRU,HepG2,Human,Liver,24 h,62.5,96.7
,experiment,INFO-0000973,Oxide,SiO2,Kisker Biotech,295.9,252.3,,,,Sphere,NRU,HepG2,Human,Liver,24 h,125,93.7
,experiment,INFO-0000973,Oxide,SiO2,Kisker Biotech,295.9,252.3,,,,Sphere,NRU,HepG2,Human,Liver,24 h,250,101.1
,experiment,INFO-0000973,Oxide,SiO2,Kisker Biotech,295.9,252.3,,,,Sphere,NRU,HepG2,Human,Liver,24 h,500,102.8
,experiment,INFO-0000973,Oxide,SiO2,Kisker Biotech,295.9,252.3,,,,Sphere,MTT,HepG2,Human,Liver,24 h,0,100
,experiment,INFO-0000973,Oxide,SiO2,Kisker Biotech,295.9,252.3,,,,Sphere,MTT,HepG2,Human,Liver,24 h,7.81,98.1
,experiment,INFO-0000973,Oxide,SiO2,Kisker Biotech,295.9,252.3,,,,Sphere,MTT,HepG2,Human,Liver,24 h,15.6,96.2
,experiment,INFO-0000973,Oxide,SiO2,Kisker Biotech,295.9,252.3,,,,Sphere,MTT,HepG2,Human,Liver,24 h,31.3,101.4
,experiment,INFO-0000973,Oxide,SiO2,Kisker Biotech,295.9,252.3,,,,Sphere,MTT,HepG2,Human,Liver,24 h,62.5,94.5
,experiment,INFO-0000973,Oxide,SiO2,Kisker Biotech,295.9,252.3,,,,Sphere,MTT,HepG2,Human,Liver,24 h,125,90.8
,experiment,INFO-0000973,Oxide,SiO2,Kisker Biotech,295.9,252.3,,,,Sphere,MTT,HepG2,Human,Liver,24 h,250,103.9
,experiment,INFO-0000973,Oxide,SiO2,Kisker Biotech,295.9,252.3,,,,Sphere,MTT,HepG2,Human,Liver,24 h,500,104.3
,experiment,INFO-0000972,Oxide,SiO2,Kisker Biotech,,163.3,,,,Sphere,CellTiter-Glo®,A549,Human,Lung,24 h,0,100
,experiment,INFO-0000972,Oxide,SiO2,Kisker Biotech,,163.3,,,,Sphere,CellTiter-Glo®,A549,Human,Lung,24 h,7.81,96
,experiment,INFO-0000972,Oxide,SiO2,Kisker Biotech,,163.3,,,,Sphere,CellTiter-Glo®,A549,Human,Lung,24 h,15.6,96.7
,experiment,INFO-0000972,Oxide,SiO2,Kisker Biotech,,163.3,,,,Sphere,CellTiter-Glo®,A549,Human,Lung,24 h,31.3,99.9
,experiment,INFO-0000972,Oxide,SiO2,Kisker Biotech,,163.3,,,,Sphere,CellTiter-Glo®,A549,Human,Lung,24 h,62.5,85.4
,experiment,INFO-0000972,Oxide,SiO2,Kisker Biotech,,163.3,,,,Sphere,CellTiter-Glo®,A549,Human,Lung,24 h,125,84.2
,experiment,INFO-0000972,Oxide,SiO2,Kisker Biotech,,163.3,,,,Sphere,CellTiter-Glo®,A549,Human,Lung,24 h,250,73.6
,experiment,INFO-0000972,Oxide,SiO2,Kisker Biotech,,163.3,,,,Sphere,CellTiter-Glo®,A549,Human,Lung,24 h,500,83.9
,experiment,INFO-0000972,Oxide,SiO2,Kisker Biotech,,163.3,,,,Sphere,CCK-8,A549,Human,Lung,24 h,0,100
,experiment,INFO-0000972,Oxide,SiO2,Kisker Biotech,,163.3,,,,Sphere,CCK-8,A549,Human,Lung,24 h,7.81,104.2
,experiment,INFO-0000972,Oxide,SiO2,Kisker Biotech,,163.3,,,,Sphere,CCK-8,A549,Human,Lung,24 h,15.6,103.6
,experiment,INFO-0000972,Oxide,SiO2,Kisker Biotech,,163.3,,,,Sphere,CCK-8,A549,Human,Lung,24 h,31.3,105.9
,experiment,INFO-0000972,Oxide,SiO2,Kisker Biotech,,163.3,,,,Sphere,CCK-8,A549,Human,Lung,24 h,62.5,101.6
,experiment,INFO-0000972,Oxide,SiO2,Kisker Biotech,,163.3,,,,Sphere,CCK-8,A549,Human,Lung,24 h,125,99.5
,experiment,INFO-0000972,Oxide,SiO2,Kisker Biotech,,163.3,,,,Sphere,CCK-8,A549,Human,Lung,24 h,250,95.5
,experiment,INFO-0000972,Oxide,SiO2,Kisker Biotech,,163.3,,,,Sphere,CCK-8,A549,Human,Lung,24 h,500,90.7
,experiment,INFO-0000972,Oxide,SiO2,Kisker Biotech,,163.3,,,,Sphere,NRU,A549,Human,Lung,24 h,0,100
,experiment,INFO-0000972,Oxide,SiO2,Kisker Biotech,,163.3,,,,Sphere,NRU,A549,Human,Lung,24 h,7.81,101.8
,experiment,INFO-0000972,Oxide,SiO2,Kisker Biotech,,163.3,,,,Sphere,NRU,A549,Human,Lung,24 h,15.6,95.7
,experiment,INFO-0000972,Oxide,SiO2,Kisker Biotech,,163.3,,,,Sphere,NRU,A549,Human,Lung,24 h,31.3,94
,experiment,INFO-0000972,Oxide,SiO2,Kisker Biotech,,163.3,,,,Sphere,NRU,A549,Human,Lung,24 h,62.5,96.7
,experiment,INFO-0000972,Oxide,SiO2,Kisker Biotech,,163.3,,,,Sphere,NRU,A549,Human,Lung,24 h,125,89.8
,experiment,INFO-0000972,Oxide,SiO2,Kisker Biotech,,163.3,,,,Sphere,NRU,A549,Human,Lung,24 h,250,84.1
,experiment,INFO-0000972,Oxide,SiO2,Kisker Biotech,,163.3,,,,Sphere,NRU,A549,Human,Lung,24 h,500,105.9
,experiment,INFO-0000972,Oxide,SiO2,Kisker Biotech,,163.3,,,,Sphere,MTT,A549,Human,Lung,24 h,0,100
,experiment,INFO-0000972,Oxide,SiO2,Kisker Biotech,,163.3,,,,Sphere,MTT,A549,Human,Lung,24 h,7.81,98.3
,experiment,INFO-0000972,Oxide,SiO2,Kisker Biotech,,163.3,,,,Sphere,MTT,A549,Human,Lung,24 h,15.6,100.6
,experiment,INFO-0000972,Oxide,SiO2,Kisker Biotech,,163.3,,,,Sphere,MTT,A549,Human,Lung,24 h,31.3,102
,experiment,INFO-0000972,Oxide,SiO2,Kisker Biotech,,163.3,,,,Sphere,MTT,A549,Human,Lung,24 h,62.5,100.6
,experiment,INFO-0000972,Oxide,SiO2,Kisker Biotech,,163.3,,,,Sphere,MTT,A549,Human,Lung,24 h,125,94.1
,experiment,INFO-0000972,Oxide,SiO2,Kisker Biotech,,163.3,,,,Sphere,MTT,A549,Human,Lung,24 h,250,91.9
,experiment,INFO-0000972,Oxide,SiO2,Kisker Biotech,,163.3,,,,Sphere,MTT,A549,Human,Lung,24 h,500,91
,experiment,INFO-0000972,Oxide,SiO2,Kisker Biotech,,163.3,,,,Sphere,CellTiter-Glo®,HepG2,Human,Liver,24 h,0,100
,experiment,INFO-0000972,Oxide,SiO2,Kisker Biotech,,163.3,,,,Sphere,CellTiter-Glo®,HepG2,Human,Liver,24 h,7.81,93.1
,experiment,INFO-0000972,Oxide,SiO2,Kisker Biotech,,163.3,,,,Sphere,CellTiter-Glo®,HepG2,Human,Liver,24 h,15.6,95.4
,experiment,INFO-0000972,Oxide,SiO2,Kisker Biotech,,163.3,,,,Sphere,CellTiter-Glo®,HepG2,Human,Liver,24 h,31.3,86.9
,experiment,INFO-0000972,Oxide,SiO2,Kisker Biotech,,163.3,,,,Sphere,CellTiter-Glo®,HepG2,Human,Liver,24 h,62.5,84.8
,experiment,INFO-0000972,Oxide,SiO2,Kisker Biotech,,163.3,,,,Sphere,CellTiter-Glo®,HepG2,Human,Liver,24 h,125,88.5
,experiment,INFO-0000972,Oxide,SiO2,Kisker Biotech,,163.3,,,,Sphere,CellTiter-Glo®,HepG2,Human,Liver,24 h,250,83.5
,experiment,INFO-0000972,Oxide,SiO2,Kisker Biotech,,163.3,,,,Sphere,CellTiter-Glo®,HepG2,Human,Liver,24 h,500,92.1
,experiment,INFO-0000972,Oxide,SiO2,Kisker Biotech,,163.3,,,,Sphere,CCK-8,HepG2,Human,Liver,24 h,0,100
,experiment,INFO-0000972,Oxide,SiO2,Kisker Biotech,,163.3,,,,Sphere,CCK-8,HepG2,Human,Liver,24 h,7.81,95.2
,experiment,INFO-0000972,Oxide,SiO2,Kisker Biotech,,163.3,,,,Sphere,CCK-8,HepG2,Human,Liver,24 h,15.6,97.6
,experiment,INFO-0000972,Oxide,SiO2,Kisker Biotech,,163.3,,,,Sphere,CCK-8,HepG2,Human,Liver,24 h,31.3,99.3
,experiment,INFO-0000972,Oxide,SiO2,Kisker Biotech,,163.3,,,,Sphere,CCK-8,HepG2,Human,Liver,24 h,62.5,99.7
,experiment,INFO-0000972,Oxide,SiO2,Kisker Biotech,,163.3,,,,Sphere,CCK-8,HepG2,Human,Liver,24 h,125,100.7
,experiment,INFO-0000972,Oxide,SiO2,Kisker Biotech,,163.3,,,,Sphere,CCK-8,HepG2,Human,Liver,24 h,250,110.1
,experiment,INFO-0000972,Oxide,SiO2,Kisker Biotech,,163.3,,,,Sphere,CCK-8,HepG2,Human,Liver,24 h,500,122.9
,experiment,INFO-0000972,Oxide,SiO2,Kisker Biotech,,163.3,,,,Sphere,NRU,HepG2,Human,Liver,24 h,0,100
,experiment,INFO-0000972,Oxide,SiO2,Kisker Biotech,,163.3,,,,Sphere,NRU,HepG2,Human,Liver,24 h,7.81,96.5
,experiment,INFO-0000972,Oxide,SiO2,Kisker Biotech,,163.3,,,,Sphere,NRU,HepG2,Human,Liver,24 h,15.6,97.3
,experiment,INFO-0000972,Oxide,SiO2,Kisker Biotech,,163.3,,,,Sphere,NRU,HepG2,Human,Liver,24 h,31.3,96.8
,experiment,INFO-0000972,Oxide,SiO2,Kisker Biotech,,163.3,,,,Sphere,NRU,HepG2,Human,Liver,24 h,62.5,99.1
,experiment,INFO-0000972,Oxide,SiO2,Kisker Biotech,,163.3,,,,Sphere,NRU,HepG2,Human,Liver,24 h,125,101.2
,experiment,INFO-0000972,Oxide,SiO2,Kisker Biotech,,163.3,,,,Sphere,NRU,HepG2,Human,Liver,24 h,250,102.2
,experiment,INFO-0000972,Oxide,SiO2,Kisker Biotech,,163.3,,,,Sphere,NRU,HepG2,Human,Liver,24 h,500,92.7
,experiment,INFO-0000972,Oxide,SiO2,Kisker Biotech,,163.3,,,,Sphere,MTT,HepG2,Human,Liver,24 h,0,100
,experiment,INFO-0000972,Oxide,SiO2,Kisker Biotech,,163.3,,,,Sphere,MTT,HepG2,Human,Liver,24 h,7.81,102.2
,experiment,INFO-0000972,Oxide,SiO2,Kisker Biotech,,163.3,,,,Sphere,MTT,HepG2,Human,Liver,24 h,15.6,94.7
,experiment,INFO-0000972,Oxide,SiO2,Kisker Biotech,,163.3,,,,Sphere,MTT,HepG2,Human,Liver,24 h,31.3,100.6
,experiment,INFO-0000972,Oxide,SiO2,Kisker Biotech,,163.3,,,,Sphere,MTT,HepG2,Human,Liver,24 h,62.5,93.1
,experiment,INFO-0000972,Oxide,SiO2,Kisker Biotech,,163.3,,,,Sphere,MTT,HepG2,Human,Liver,24 h,125,91.8
,experiment,INFO-0000972,Oxide,SiO2,Kisker Biotech,,163.3,,,,Sphere,MTT,HepG2,Human,Liver,24 h,250,103.8
,experiment,INFO-0000972,Oxide,SiO2,Kisker Biotech,,163.3,,,,Sphere,MTT,HepG2,Human,Liver,24 h,500,103.4
,experiment,INFO-0000971,Oxide,SiO2,Kisker Biotech,63.9,74.2,,,,Sphere,CellTiter-Glo®,A549,Human,Lung,24 h,0,100
,experiment,INFO-0000971,Oxide,SiO2,Kisker Biotech,63.9,74.2,,,,Sphere,CellTiter-Glo®,A549,Human,Lung,24 h,7.81,87
,experiment,INFO-0000971,Oxide,SiO2,Kisker Biotech,63.9,74.2,,,,Sphere,CellTiter-Glo®,A549,Human,Lung,24 h,15.6,93.5
,experiment,INFO-0000971,Oxide,SiO2,Kisker Biotech,63.9,74.2,,,,Sphere,CellTiter-Glo®,A549,Human,Lung,24 h,31.3,94.9
,experiment,INFO-0000971,Oxide,SiO2,Kisker Biotech,63.9,74.2,,,,Sphere,CellTiter-Glo®,A549,Human,Lung,24 h,62.5,96
,experiment,INFO-0000971,Oxide,SiO2,Kisker Biotech,63.9,74.2,,,,Sphere,CellTiter-Glo®,A549,Human,Lung,24 h,125,90.6
,experiment,INFO-0000971,Oxide,SiO2,Kisker Biotech,63.9,74.2,,,,Sphere,CellTiter-Glo®,A549,Human,Lung,24 h,250,88.8
,experiment,INFO-0000971,Oxide,SiO2,Kisker Biotech,63.9,74.2,,,,Sphere,CellTiter-Glo®,A549,Human,Lung,24 h,500,83.1
,experiment,INFO-0000971,Oxide,SiO2,Kisker Biotech,63.9,74.2,,,,Sphere,CCK-8,A549,Human,Lung,24 h,0,100
,experiment,INFO-0000971,Oxide,SiO2,Kisker Biotech,63.9,74.2,,,,Sphere,CCK-8,A549,Human,Lung,24 h,7.81,103.5
,experiment,INFO-0000971,Oxide,SiO2,Kisker Biotech,63.9,74.2,,,,Sphere,CCK-8,A549,Human,Lung,24 h,15.6,101.3
,experiment,INFO-0000971,Oxide,SiO2,Kisker Biotech,63.9,74.2,,,,Sphere,CCK-8,A549,Human,Lung,24 h,31.3,101.7
,experiment,INFO-0000971,Oxide,SiO2,Kisker Biotech,63.9,74.2,,,,Sphere,CCK-8,A549,Human,Lung,24 h,62.5,98.4
,experiment,INFO-0000971,Oxide,SiO2,Kisker Biotech,63.9,74.2,,,,Sphere,CCK-8,A549,Human,Lung,24 h,125,97.4
,experiment,INFO-0000971,Oxide,SiO2,Kisker Biotech,63.9,74.2,,,,Sphere,CCK-8,A549,Human,Lung,24 h,250,97.6
,experiment,INFO-0000971,Oxide,SiO2,Kisker Biotech,63.9,74.2,,,,Sphere,CCK-8,A549,Human,Lung,24 h,500,85.3
,experiment,INFO-0000971,Oxide,SiO2,Kisker Biotech,63.9,74.2,,,,Sphere,NRU,A549,Human,Lung,24 h,0,100
,experiment,INFO-0000971,Oxide,SiO2,Kisker Biotech,63.9,74.2,,,,Sphere,NRU,A549,Human,Lung,24 h,7.81,96.3
,experiment,INFO-0000971,Oxide,SiO2,Kisker Biotech,63.9,74.2,,,,Sphere,NRU,A549,Human,Lung,24 h,15.6,101
,experiment,INFO-0000971,Oxide,SiO2,Kisker Biotech,63.9,74.2,,,,Sphere,NRU,A549,Human,Lung,24 h,31.3,74.1
,experiment,INFO-0000971,Oxide,SiO2,Kisker Biotech,63.9,74.2,,,,Sphere,NRU,A549,Human,Lung,24 h,62.5,92.6
,experiment,INFO-0000971,Oxide,SiO2,Kisker Biotech,63.9,74.2,,,,Sphere,NRU,A549,Human,Lung,24 h,125,83
,experiment,INFO-0000971,Oxide,SiO2,Kisker Biotech,63.9,74.2,,,,Sphere,NRU,A549,Human,Lung,24 h,250,91.1
,experiment,INFO-0000971,Oxide,SiO2,Kisker Biotech,63.9,74.2,,,,Sphere,NRU,A549,Human,Lung,24 h,500,93.5
,experiment,INFO-0000971,Oxide,SiO2,Kisker Biotech,63.9,74.2,,,,Sphere,MTT,A549,Human,Lung,24 h,0,100
,experiment,INFO-0000971,Oxide,SiO2,Kisker Biotech,63.9,74.2,,,,Sphere,MTT,A549,Human,Lung,24 h,7.81,92.4
,experiment,INFO-0000971,Oxide,SiO2,Kisker Biotech,63.9,74.2,,,,Sphere,MTT,A549,Human,Lung,24 h,15.6,95.6
,experiment,INFO-0000971,Oxide,SiO2,Kisker Biotech,63.9,74.2,,,,Sphere,MTT,A549,Human,Lung,24 h,31.3,91.3
,experiment,INFO-0000971,Oxide,SiO2,Kisker Biotech,63.9,74.2,,,,Sphere,MTT,A549,Human,Lung,24 h,62.5,89.6
,experiment,INFO-0000971,Oxide,SiO2,Kisker Biotech,63.9,74.2,,,,Sphere,MTT,A549,Human,Lung,24 h,125,86
,experiment,INFO-0000971,Oxide,SiO2,Kisker Biotech,63.9,74.2,,,,Sphere,MTT,A549,Human,Lung,24 h,250,80.4
,experiment,INFO-0000971,Oxide,SiO2,Kisker Biotech,63.9,74.2,,,,Sphere,MTT,A549,Human,Lung,24 h,500,74.5
,experiment,INFO-0000971,Oxide,SiO2,Kisker Biotech,63.9,74.2,,,,Sphere,CellTiter-Glo®,HepG2,Human,Liver,24 h,0,100
,experiment,INFO-0000971,Oxide,SiO2,Kisker Biotech,63.9,74.2,,,,Sphere,CellTiter-Glo®,HepG2,Human,Liver,24 h,7.81,92.5
,experiment,INFO-0000971,Oxide,SiO2,Kisker Biotech,63.9,74.2,,,,Sphere,CellTiter-Glo®,HepG2,Human,Liver,24 h,15.6,94.9
,experiment,INFO-0000971,Oxide,SiO2,Kisker Biotech,63.9,74.2,,,,Sphere,CellTiter-Glo®,HepG2,Human,Liver,24 h,31.3,99.6
,experiment,INFO-0000971,Oxide,SiO2,Kisker Biotech,63.9,74.2,,,,Sphere,CellTiter-Glo®,HepG2,Human,Liver,24 h,62.5,95.1
,experiment,INFO-0000971,Oxide,SiO2,Kisker Biotech,63.9,74.2,,,,Sphere,CellTiter-Glo®,HepG2,Human,Liver,24 h,125,96
,experiment,INFO-0000971,Oxide,SiO2,Kisker Biotech,63.9,74.2,,,,Sphere,CellTiter-Glo®,HepG2,Human,Liver,24 h,250,93.7
,experiment,INFO-0000971,Oxide,SiO2,Kisker Biotech,63.9,74.2,,,,Sphere,CellTiter-Glo®,HepG2,Human,Liver,24 h,500,98.1
,experiment,INFO-0000971,Oxide,SiO2,Kisker Biotech,63.9,74.2,,,,Sphere,CCK-8,HepG2,Human,Liver,24 h,0,100
,experiment,INFO-0000971,Oxide,SiO2,Kisker Biotech,63.9,74.2,,,,Sphere,CCK-8,HepG2,Human,Liver,24 h,7.81,98.4
,experiment,INFO-0000971,Oxide,SiO2,Kisker Biotech,63.9,74.2,,,,Sphere,CCK-8,HepG2,Human,Liver,24 h,15.6,99.5
,experiment,INFO-0000971,Oxide,SiO2,Kisker Biotech,63.9,74.2,,,,Sphere,CCK-8,HepG2,Human,Liver,24 h,31.3,98.8
,experiment,INFO-0000971,Oxide,SiO2,Kisker Biotech,63.9,74.2,,,,Sphere,CCK-8,HepG2,Human,Liver,24 h,62.5,103.7
,experiment,INFO-0000971,Oxide,SiO2,Kisker Biotech,63.9,74.2,,,,Sphere,CCK-8,HepG2,Human,Liver,24 h,125,104.6
,experiment,INFO-0000971,Oxide,SiO2,Kisker Biotech,63.9,74.2,,,,Sphere,CCK-8,HepG2,Human,Liver,24 h,250,115.9
,experiment,INFO-0000971,Oxide,SiO2,Kisker Biotech,63.9,74.2,,,,Sphere,CCK-8,HepG2,Human,Liver,24 h,500,132.8
,experiment,INFO-0000971,Oxide,SiO2,Kisker Biotech,63.9,74.2,,,,Sphere,NRU,HepG2,Human,Liver,24 h,0,100
,experiment,INFO-0000971,Oxide,SiO2,Kisker Biotech,63.9,74.2,,,,Sphere,NRU,HepG2,Human,Liver,24 h,7.81,92.9
,experiment,INFO-0000971,Oxide,SiO2,Kisker Biotech,63.9,74.2,,,,Sphere,NRU,HepG2,Human,Liver,24 h,15.6,96.9
,experiment,INFO-0000971,Oxide,SiO2,Kisker Biotech,63.9,74.2,,,,Sphere,NRU,HepG2,Human,Liver,24 h,31.3,99.2
,experiment,INFO-0000971,Oxide,SiO2,Kisker Biotech,63.9,74.2,,,,Sphere,NRU,HepG2,Human,Liver,24 h,62.5,94.5
,experiment,INFO-0000971,Oxide,SiO2,Kisker Biotech,63.9,74.2,,,,Sphere,NRU,HepG2,Human,Liver,24 h,125,95.5
,experiment,INFO-0000971,Oxide,SiO2,Kisker Biotech,63.9,74.2,,,,Sphere,NRU,HepG2,Human,Liver,24 h,250,98
,experiment,INFO-0000971,Oxide,SiO2,Kisker Biotech,63.9,74.2,,,,Sphere,NRU,HepG2,Human,Liver,24 h,500,102.5
,experiment,INFO-0000971,Oxide,SiO2,Kisker Biotech,63.9,74.2,,,,Sphere,MTT,HepG2,Human,Liver,24 h,0,100
,experiment,INFO-0000971,Oxide,SiO2,Kisker Biotech,63.9,74.2,,,,Sphere,MTT,HepG2,Human,Liver,24 h,7.81,99.7
,experiment,INFO-0000971,Oxide,SiO2,Kisker Biotech,63.9,74.2,,,,Sphere,MTT,HepG2,Human,Liver,24 h,15.6,90.1
,experiment,INFO-0000971,Oxide,SiO2,Kisker Biotech,63.9,74.2,,,,Sphere,MTT,HepG2,Human,Liver,24 h,31.3,92.5
,experiment,INFO-0000971,Oxide,SiO2,Kisker Biotech,63.9,74.2,,,,Sphere,MTT,HepG2,Human,Liver,24 h,62.5,88.5
,experiment,INFO-0000971,Oxide,SiO2,Kisker Biotech,63.9,74.2,,,,Sphere,MTT,HepG2,Human,Liver,24 h,125,94.4
,experiment,INFO-0000971,Oxide,SiO2,Kisker Biotech,63.9,74.2,,,,Sphere,MTT,HepG2,Human,Liver,24 h,250,98.6
,experiment,INFO-0000971,Oxide,SiO2,Kisker Biotech,63.9,74.2,,,,Sphere,MTT,HepG2,Human,Liver,24 h,500,99.2
,experiment,INFO-0000970,Oxide,SiO2,Kisker Biotech,25.3,55.6,,,,Sphere,CellTiter-Glo®,A549,Human,Lung,24 h,0,100
,experiment,INFO-0000970,Oxide,SiO2,Kisker Biotech,25.3,55.6,,,,Sphere,CellTiter-Glo®,A549,Human,Lung,24 h,7.81,96.9
,experiment,INFO-0000970,Oxide,SiO2,Kisker Biotech,25.3,55.6,,,,Sphere,CellTiter-Glo®,A549,Human,Lung,24 h,15.6,94.7
,experiment,INFO-0000970,Oxide,SiO2,Kisker Biotech,25.3,55.6,,,,Sphere,CellTiter-Glo®,A549,Human,Lung,24 h,31.3,90.8
,experiment,INFO-0000970,Oxide,SiO2,Kisker Biotech,25.3,55.6,,,,Sphere,CellTiter-Glo®,A549,Human,Lung,24 h,62.5,96.2
,experiment,INFO-0000970,Oxide,SiO2,Kisker Biotech,25.3,55.6,,,,Sphere,CellTiter-Glo®,A549,Human,Lung,24 h,125,109.4
,experiment,INFO-0000970,Oxide,SiO2,Kisker Biotech,25.3,55.6,,,,Sphere,CellTiter-Glo®,A549,Human,Lung,24 h,250,86.6
,experiment,INFO-0000970,Oxide,SiO2,Kisker Biotech,25.3,55.6,,,,Sphere,CellTiter-Glo®,A549,Human,Lung,24 h,500,88.7
,experiment,INFO-0000970,Oxide,SiO2,Kisker Biotech,25.3,55.6,,,,Sphere,CCK-8,A549,Human,Lung,24 h,0,100
,experiment,INFO-0000970,Oxide,SiO2,Kisker Biotech,25.3,55.6,,,,Sphere,CCK-8,A549,Human,Lung,24 h,7.81,102.1
,experiment,INFO-0000970,Oxide,SiO2,Kisker Biotech,25.3,55.6,,,,Sphere,CCK-8,A549,Human,Lung,24 h,15.6,99.2
,experiment,INFO-0000970,Oxide,SiO2,Kisker Biotech,25.3,55.6,,,,Sphere,CCK-8,A549,Human,Lung,24 h,31.3,102.4
,experiment,INFO-0000970,Oxide,SiO2,Kisker Biotech,25.3,55.6,,,,Sphere,CCK-8,A549,Human,Lung,24 h,62.5,97.3
,experiment,INFO-0000970,Oxide,SiO2,Kisker Biotech,25.3,55.6,,,,Sphere,CCK-8,A549,Human,Lung,24 h,125,97.5
,experiment,INFO-0000970,Oxide,SiO2,Kisker Biotech,25.3,55.6,,,,Sphere,CCK-8,A549,Human,Lung,24 h,250,93.7
,experiment,INFO-0000970,Oxide,SiO2,Kisker Biotech,25.3,55.6,,,,Sphere,CCK-8,A549,Human,Lung,24 h,500,79.8
,experiment,INFO-0000970,Oxide,SiO2,Kisker Biotech,25.3,55.6,,,,Sphere,NRU,A549,Human,Lung,24 h,0,100
,experiment,INFO-0000970,Oxide,SiO2,Kisker Biotech,25.3,55.6,,,,Sphere,NRU,A549,Human,Lung,24 h,7.81,88.6
,experiment,INFO-0000970,Oxide,SiO2,Kisker Biotech,25.3,55.6,,,,Sphere,NRU,A549,Human,Lung,24 h,15.6,98.9
,experiment,INFO-0000970,Oxide,SiO2,Kisker Biotech,25.3,55.6,,,,Sphere,NRU,A549,Human,Lung,24 h,31.3,82.5
,experiment,INFO-0000970,Oxide,SiO2,Kisker Biotech,25.3,55.6,,,,Sphere,NRU,A549,Human,Lung,24 h,62.5,105.6
,experiment,INFO-0000970,Oxide,SiO2,Kisker Biotech,25.3,55.6,,,,Sphere,NRU,A549,Human,Lung,24 h,125,100.9
,experiment,INFO-0000970,Oxide,SiO2,Kisker Biotech,25.3,55.6,,,,Sphere,NRU,A549,Human,Lung,24 h,250,102.8
,experiment,INFO-0000970,Oxide,SiO2,Kisker Biotech,25.3,55.6,,,,Sphere,NRU,A549,Human,Lung,24 h,500,111.3
,experiment,INFO-0000970,Oxide,SiO2,Kisker Biotech,25.3,55.6,,,,Sphere,MTT,A549,Human,Lung,24 h,0,100
,experiment,INFO-0000970,Oxide,SiO2,Kisker Biotech,25.3,55.6,,,,Sphere,MTT,A549,Human,Lung,24 h,7.81,98.5
,experiment,INFO-0000970,Oxide,SiO2,Kisker Biotech,25.3,55.6,,,,Sphere,MTT,A549,Human,Lung,24 h,15.6,95.5
,experiment,INFO-0000970,Oxide,SiO2,Kisker Biotech,25.3,55.6,,,,Sphere,MTT,A549,Human,Lung,24 h,31.3,91
,experiment,INFO-0000970,Oxide,SiO2,Kisker Biotech,25.3,55.6,,,,Sphere,MTT,A549,Human,Lung,24 h,62.5,89.5
,experiment,INFO-0000970,Oxide,SiO2,Kisker Biotech,25.3,55.6,,,,Sphere,MTT,A549,Human,Lung,24 h,125,87
,experiment,INFO-0000970,Oxide,SiO2,Kisker Biotech,25.3,55.6,,,,Sphere,MTT,A549,Human,Lung,24 h,250,93.3
,experiment,INFO-0000970,Oxide,SiO2,Kisker Biotech,25.3,55.6,,,,Sphere,MTT,A549,Human,Lung,24 h,500,79.1
,experiment,INFO-0000970,Oxide,SiO2,Kisker Biotech,25.3,55.6,,,,Sphere,CellTiter-Glo®,HepG2,Human,Liver,24 h,0,100
,experiment,INFO-0000970,Oxide,SiO2,Kisker Biotech,25.3,55.6,,,,Sphere,CellTiter-Glo®,HepG2,Human,Liver,24 h,7.81,102.8
,experiment,INFO-0000970,Oxide,SiO2,Kisker Biotech,25.3,55.6,,,,Sphere,CellTiter-Glo®,HepG2,Human,Liver,24 h,15.6,97.7
,experiment,INFO-0000970,Oxide,SiO2,Kisker Biotech,25.3,55.6,,,,Sphere,CellTiter-Glo®,HepG2,Human,Liver,24 h,31.3,94.1
,experiment,INFO-0000970,Oxide,SiO2,Kisker Biotech,25.3,55.6,,,,Sphere,CellTiter-Glo®,HepG2,Human,Liver,24 h,62.5,95.2
,experiment,INFO-0000970,Oxide,SiO2,Kisker Biotech,25.3,55.6,,,,Sphere,CellTiter-Glo®,HepG2,Human,Liver,24 h,125,78.6
,experiment,INFO-0000970,Oxide,SiO2,Kisker Biotech,25.3,55.6,,,,Sphere,CellTiter-Glo®,HepG2,Human,Liver,24 h,250,99.2
,experiment,INFO-0000970,Oxide,SiO2,Kisker Biotech,25.3,55.6,,,,Sphere,CellTiter-Glo®,HepG2,Human,Liver,24 h,500,76.7
,experiment,INFO-0000970,Oxide,SiO2,Kisker Biotech,25.3,55.6,,,,Sphere,CCK-8,HepG2,Human,Liver,24 h,0,100
,experiment,INFO-0000970,Oxide,SiO2,Kisker Biotech,25.3,55.6,,,,Sphere,CCK-8,HepG2,Human,Liver,24 h,7.81,99.3
,experiment,INFO-0000970,Oxide,SiO2,Kisker Biotech,25.3,55.6,,,,Sphere,CCK-8,HepG2,Human,Liver,24 h,15.6,101.9
,experiment,INFO-0000970,Oxide,SiO2,Kisker Biotech,25.3,55.6,,,,Sphere,CCK-8,HepG2,Human,Liver,24 h,31.3,103.3
,experiment,INFO-0000970,Oxide,SiO2,Kisker Biotech,25.3,55.6,,,,Sphere,CCK-8,HepG2,Human,Liver,24 h,62.5,116.5
,experiment,INFO-0000970,Oxide,SiO2,Kisker Biotech,25.3,55.6,,,,Sphere,CCK-8,HepG2,Human,Liver,24 h,125,142.9
,experiment,INFO-0000970,Oxide,SiO2,Kisker Biotech,25.3,55.6,,,,Sphere,CCK-8,HepG2,Human,Liver,24 h,250,147.3
,experiment,INFO-0000970,Oxide,SiO2,Kisker Biotech,25.3,55.6,,,,Sphere,CCK-8,HepG2,Human,Liver,24 h,500,112.6
,experiment,INFO-0000970,Oxide,SiO2,Kisker Biotech,25.3,55.6,,,,Sphere,NRU,HepG2,Human,Liver,24 h,0,100
,experiment,INFO-0000970,Oxide,SiO2,Kisker Biotech,25.3,55.6,,,,Sphere,NRU,HepG2,Human,Liver,24 h,7.81,97.1
,experiment,INFO-0000970,Oxide,SiO2,Kisker Biotech,25.3,55.6,,,,Sphere,NRU,HepG2,Human,Liver,24 h,15.6,100.1
,experiment,INFO-0000970,Oxide,SiO2,Kisker Biotech,25.3,55.6,,,,Sphere,NRU,HepG2,Human,Liver,24 h,31.3,99.1
,experiment,INFO-0000970,Oxide,SiO2,Kisker Biotech,25.3,55.6,,,,Sphere,NRU,HepG2,Human,Liver,24 h,62.5,98.2
,experiment,INFO-0000970,Oxide,SiO2,Kisker Biotech,25.3,55.6,,,,Sphere,NRU,HepG2,Human,Liver,24 h,125,102
,experiment,INFO-0000970,Oxide,SiO2,Kisker Biotech,25.3,55.6,,,,Sphere,NRU,HepG2,Human,Liver,24 h,250,102.6
,experiment,INFO-0000970,Oxide,SiO2,Kisker Biotech,25.3,55.6,,,,Sphere,NRU,HepG2,Human,Liver,24 h,500,98.1
,experiment,INFO-0000970,Oxide,SiO2,Kisker Biotech,25.3,55.6,,,,Sphere,MTT,HepG2,Human,Liver,24 h,0,100
,experiment,INFO-0000970,Oxide,SiO2,Kisker Biotech,25.3,55.6,,,,Sphere,MTT,HepG2,Human,Liver,24 h,7.81,102.5
,experiment,INFO-0000970,Oxide,SiO2,Kisker Biotech,25.3,55.6,,,,Sphere,MTT,HepG2,Human,Liver,24 h,15.6,102
,experiment,INFO-0000970,Oxide,SiO2,Kisker Biotech,25.3,55.6,,,,Sphere,MTT,HepG2,Human,Liver,24 h,31.3,108.7
,experiment,INFO-0000970,Oxide,SiO2,Kisker Biotech,25.3,55.6,,,,Sphere,MTT,HepG2,Human,Liver,24 h,62.5,99.9
,experiment,INFO-0000970,Oxide,SiO2,Kisker Biotech,25.3,55.6,,,,Sphere,MTT,HepG2,Human,Liver,24 h,125,99.2
,experiment,INFO-0000970,Oxide,SiO2,Kisker Biotech,25.3,55.6,,,,Sphere,MTT,HepG2,Human,Liver,24 h,250,110
,experiment,INFO-0000970,Oxide,SiO2,Kisker Biotech,25.3,55.6,,,,Sphere,MTT,HepG2,Human,Liver,24 h,500,98.5
,article,22975145,Metal,Ag,Self-synthesized,,135,,-22.2,,,MTT,A431,Human,Skin,24 h,0,101.034
,article,22975145,Metal,Ag,Self-synthesized,,135,,-22.2,,,MTT,A431,Human,Skin,24 h,5,100.3693
,article,22975145,Metal,Ag,Self-synthesized,,135,,-22.2,,,MTT,A431,Human,Skin,24 h,10,95.7164
,article,22975145,Metal,Ag,Self-synthesized,,135,,-22.2,,,MTT,A431,Human,Skin,24 h,25,90.3988
,article,22975145,Metal,Ag,Self-synthesized,,135,,-22.2,,,MTT,A431,Human,Skin,24 h,50,81.5362
,article,22975145,Metal,Ag,Self-synthesized,,135,,-22.2,,,MTT,A431,Human,Skin,24 h,75,86.1891
,article,22975145,Metal,Ag,Self-synthesized,,135,,-22.2,,,MTT,A431,Human,Skin,24 h,100,89.291
,article,22975145,Metal,Ag,Self-synthesized,,135,,-22.2,,,MTT,A549,Human,Lung,24 h,0,101.034
,article,22975145,Metal,Ag,Self-synthesized,,135,,-22.2,,,MTT,A549,Human,Lung,24 h,5,101.034
,article,22975145,Metal,Ag,Self-synthesized,,135,,-22.2,,,MTT,A549,Human,Lung,24 h,10,98.8183
,article,22975145,Metal,Ag,Self-synthesized,,135,,-22.2,,,MTT,A549,Human,Lung,24 h,25,91.5067
,article,22975145,Metal,Ag,Self-synthesized,,135,,-22.2,,,MTT,A549,Human,Lung,24 h,50,86.1891
,article,22975145,Metal,Ag,Self-synthesized,,135,,-22.2,,,MTT,A549,Human,Lung,24 h,75,92.3929
,article,22975145,Metal,Ag,Self-synthesized,,135,,-22.2,,,MTT,A549,Human,Lung,24 h,100,93.5007
,article,22975145,Metal,Ag,Self-synthesized,,135,,-22.2,,,MTT,RAW 264.7,Mouse,Blood,24 h,0,101.2555
,article,22975145,Metal,Ag,Self-synthesized,,135,,-22.2,,,MTT,RAW 264.7,Mouse,Blood,24 h,5,101.6987
,article,22975145,Metal,Ag,Self-synthesized,,135,,-22.2,,,MTT,RAW 264.7,Mouse,Blood,24 h,10,99.2615
,article,22975145,Metal,Ag,Self-synthesized,,135,,-22.2,,,MTT,RAW 264.7,Mouse,Blood,24 h,25,97.4889
,article,22975145,Metal,Ag,Self-synthesized,,135,,-22.2,,,MTT,RAW 264.7,Mouse,Blood,24 h,50,93.7223
,article,22975145,Metal,Ag,Self-synthesized,,135,,-22.2,,,MTT,RAW 264.7,Mouse,Blood,24 h,75,88.1832
,article,22975145,Metal,Ag,Self-synthesized,,135,,-22.2,,,MTT,RAW 264.7,Mouse,Blood,24 h,100,90.8419
,article,22975145,Metal,Ag,Self-synthesized,,90,,-34.6,,,MTT,A431,Human,Skin,24 h,0,100.5443
,article,22975145,Metal,Ag,Self-synthesized,,90,,-34.6,,,MTT,A431,Human,Skin,24 h,5,98.9114
,article,22975145,Metal,Ag,Self-synthesized,,90,,-34.6,,,MTT,A431,Human,Skin,24 h,10,96.112
,article,22975145,Metal,Ag,Self-synthesized,,90,,-34.6,,,MTT,A431,Human,Skin,24 h,25,93.3126
,article,22975145,Metal,Ag,Self-synthesized,,90,,-34.6,,,MTT,A431,Human,Skin,24 h,50,76.7496
,article,22975145,Metal,Ag,Self-synthesized,,90,,-34.6,,,MTT,A431,Human,Skin,24 h,75,63.9191
,article,22975145,Metal,Ag,Self-synthesized,,90,,-34.6,,,MTT,A431,Human,Skin,24 h,100,57.3873
,article,22975145,Metal,Ag,Self-synthesized,,90,,-34.6,,,MTT,A549,Human,Lung,24 h,0,100.5443
,article,22975145,Metal,Ag,Self-synthesized,,90,,-34.6,,,MTT,A549,Human,Lung,24 h,5,98.2115
,article,22975145,Metal,Ag,Self-synthesized,,90,,-34.6,,,MTT,A549,Human,Lung,24 h,10,94.0124
,article,22975145,Metal,Ag,Self-synthesized,,90,,-34.6,,,MTT,A549,Human,Lung,24 h,25,88.1804
,article,22975145,Metal,Ag,Self-synthesized,,90,,-34.6,,,MTT,A549,Human,Lung,24 h,50,83.5148
,article,22975145,Metal,Ag,Self-synthesized,,90,,-34.6,,,MTT,A549,Human,Lung,24 h,75,80.0156
,article,22975145,Metal,Ag,Self-synthesized,,90,,-34.6,,,MTT,A549,Human,Lung,24 h,100,69.5179
,article,22842014,Oxide,TiO2,,28.6,,,-12.2,,,Annexin V/Propidium iodide,MDDCs,Human,Blood,24 h,0,84.4475
,article,22842014,Oxide,TiO2,,28.6,,,-12.2,,,Annexin V/Propidium iodide,MDDCs,Human,Blood,24 h,0.5,86.3574
,article,22842014,Oxide,TiO2,,28.6,,,-12.2,,,Annexin V/Propidium iodide,MDDCs,Human,Blood,24 h,1,87.3124
,article,22842014,Oxide,TiO2,,28.6,,,-12.2,,,Annexin V/Propidium iodide,MDDCs,Human,Blood,24 h,5,87.0396
,article,22842014,Oxide,TiO2,,28.6,,,-12.2,,,Annexin V/Propidium iodide,MDDCs,Human,Blood,24 h,10,73.8063
,article,22842014,Oxide,TiO2,,28.6,,,-12.2,,,Annexin V/Propidium iodide,MDDCs,Human,Blood,24 h,50,19.236
,article,22842014,Oxide,TiO2,,28.6,,,-12.2,,,Annexin V/Propidium iodide,MDDCs,Human,Blood,24 h,100,11.1869
,article,22842014,Oxide,TiO2,,28.6,,,-12.2,,,Annexin V/Propidium iodide,PBMC,Human,Blood,24 h,0,77.4862
,article,22842014,Oxide,TiO2,,28.6,,,-12.2,,,Annexin V/Propidium iodide,PBMC,Human,Blood,24 h,1,79.2818
,article,22842014,Oxide,TiO2,,28.6,,,-12.2,,,Annexin V/Propidium iodide,PBMC,Human,Blood,24 h,10,82.6023
,article,22842014,Oxide,TiO2,,28.6,,,-12.2,,,Annexin V/Propidium iodide,PBMC,Human,Blood,24 h,25,77.6243
,article,22842014,Oxide,TiO2,,28.6,,,-12.2,,,Annexin V/Propidium iodide,PBMC,Human,Blood,24 h,50,69.337
,article,22842014,Oxide,TiO2,,28.6,,,-12.2,,,Annexin V/Propidium iodide,PBMC,Human,Blood,24 h,100,63.674
,article,22842014,Oxide,TiO2,,28.6,,,-12.2,,,Annexin V/Propidium iodide,MDDCs,Human,Blood,24 h,0,84.5029
,article,22842014,Oxide,TiO2,,28.6,,,-12.2,,,Annexin V/Propidium iodide,MDDCs,Human,Blood,24 h,0.5,82.6023
,article,22842014,Oxide,TiO2,,28.6,,,-12.2,,,Annexin V/Propidium iodide,MDDCs,Human,Blood,24 h,1,87.2807
,article,22842014,Oxide,TiO2,,28.6,,,-12.2,,,Annexin V/Propidium iodide,MDDCs,Human,Blood,24 h,5,85.6725
,article,22842014,Oxide,TiO2,,28.6,,,-12.2,,,Annexin V/Propidium iodide,MDDCs,Human,Blood,24 h,10,85.2339
,article,22842014,Oxide,TiO2,,28.6,,,-12.2,,,Annexin V/Propidium iodide,MDDCs,Human,Blood,24 h,50,78.2164
,article,22842014,Oxide,TiO2,,28.6,,,-12.2,,,Annexin V/Propidium iodide,MDDCs,Human,Blood,24 h,100,75.2924
,article,22842014,Oxide,TiO2,,28.6,,,-12.2,,,Annexin V/Propidium iodide,PBMC,Human,Blood,24 h,0,77.8736
,article,22842014,Oxide,TiO2,,28.6,,,-12.2,,,Annexin V/Propidium iodide,PBMC,Human,Blood,24 h,1,79.1667
,article,22842014,Oxide,TiO2,,28.6,,,-12.2,,,Annexin V/Propidium iodide,PBMC,Human,Blood,24 h,10,81.8966
,article,22842014,Oxide,TiO2,,28.6,,,-12.2,,,Annexin V/Propidium iodide,PBMC,Human,Blood,24 h,25,80.6034
,article,22842014,Oxide,TiO2,,28.6,,,-12.2,,,Annexin V/Propidium iodide,PBMC,Human,Blood,24 h,50,82.9023
,article,22842014,Oxide,TiO2,,28.6,,,-12.2,,,Annexin V/Propidium iodide,PBMC,Human,Blood,24 h,100,81.7529
,article,18716714,Oxide,ZnO,Self-synthesized,,40,,,,Sphere,MTT,MG-63,Human,Bone,24 h,1,0
,article,18716714,Oxide,ZnO,Self-synthesized,,40,,,,Sphere,MTT,MG-63,Human,Bone,24 h,100,37.4888
,article,18716714,Oxide,ZnO,Self-synthesized,,40,,,,Sphere,MTT,MG-63,Human,Bone,24 h,500,78.7444
,article,18716714,Oxide,ZnO,Self-synthesized,,40,,,,Sphere,MTT,MG-63,Human,Bone,24 h,1000,86.6368
,article,18716714,Oxide,ZnO,Self-synthesized,,40,,,,Sphere,MTT,MG-63,Human,Bone,24 h,3000,93.4529
,article,18716714,Oxide,ZnO,Self-synthesized,,40,,,,Sphere,MTT,MG-63,Human,Bone,24 h,5000,96.5022
,article,18716714,Oxide,ZnO,Self-synthesized,,40,,,,Sphere,MTT,MG-63,Human,Bone,24 h,7000,95.426
,article,18716714,Oxide,ZnO,Self-synthesized,,,,,,Sphere,MTT,MG-63,Human,Bone,24 h,1,0
,article,18716714,Oxide,ZnO,Self-synthesized,,,,,,Sphere,MTT,MG-63,Human,Bone,24 h,100,48.1564
,article,18716714,Oxide,ZnO,Self-synthesized,,,,,,Sphere,MTT,MG-63,Human,Bone,24 h,500,49.9441
,article,18716714,Oxide,ZnO,Self-synthesized,,,,,,Sphere,MTT,MG-63,Human,Bone,24 h,1000,91.2849
,article,18716714,Oxide,ZnO,Self-synthesized,,,,,,Sphere,MTT,MG-63,Human,Bone,24 h,3000,92.9609
,article,18716714,Oxide,ZnO,Self-synthesized,,,,,,Sphere,MTT,MG-63,Human,Bone,24 h,5000,97.3184
,article,18716714,Oxide,ZnO,Self-synthesized,,,,,,Sphere,MTT,MG-63,Human,Bone,24 h,7000,98.7989
,article,18716714,Oxide,ZnO,Self-synthesized,,350,,,,Sphere,MTT,MG-63,Human,Bone,24 h,1,0
,article,18716714,Oxide,ZnO,Self-synthesized,,350,,,,Sphere,MTT,MG-63,Human,Bone,24 h,100,59.8883
,article,18716714,Oxide,ZnO,Self-synthesized,,350,,,,Sphere,MTT,MG-63,Human,Bone,24 h,500,100.3352
,article,18716714,Oxide,ZnO,Self-synthesized,,350,,,,Sphere,MTT,MG-63,Human,Bone,24 h,1000,100.3352
,article,18716714,Oxide,ZnO,Self-synthesized,,350,,,,Sphere,MTT,MG-63,Human,Bone,24 h,3000,100.5587
,article,18716714,Oxide,ZnO,Self-synthesized,,350,,,,Sphere,MTT,MG-63,Human,Bone,24 h,5000,100.4469
,article,18716714,Oxide,ZnO,Self-synthesized,,350,,,,Sphere,MTT,MG-63,Human,Bone,24 h,7000,100.3911
,article,18716714,Oxide,ZnO,Self-synthesized,,150,,,,Sphere,MTT,MG-63,Human,Bone,24 h,1,0
,article,18716714,Oxide,ZnO,Self-synthesized,,150,,,,Sphere,MTT,MG-63,Human,Bone,24 h,100,65.0279
,article,18716714,Oxide,ZnO,Self-synthesized,,150,,,,Sphere,MTT,MG-63,Human,Bone,24 h,500,100.4469
,article,18716714,Oxide,ZnO,Self-synthesized,,150,,,,Sphere,MTT,MG-63,Human,Bone,24 h,1000,100.4469
,article,18716714,Oxide,ZnO,Self-synthesized,,150,,,,Sphere,MTT,MG-63,Human,Bone,24 h,3000,100.4469
,article,18716714,Oxide,ZnO,Self-synthesized,,150,,,,Sphere,MTT,MG-63,Human,Bone,24 h,5000,100.4469
,article,18716714,Oxide,ZnO,Self-synthesized,,150,,,,Sphere,MTT,MG-63,Human,Bone,24 h,7000,100.3911
,article,18716714,Oxide,ZnO,Self-synthesized,,40,,,,Sphere,MTT,MG-63,Human,Bone,24 h,1,0
,article,18716714,Oxide,ZnO,Self-synthesized,,40,,,,Sphere,MTT,MG-63,Human,Bone,24 h,100,61.5642
,article,18716714,Oxide,ZnO,Self-synthesized,,40,,,,Sphere,MTT,MG-63,Human,Bone,24 h,500,100.5587
,article,18716714,Oxide,ZnO,Self-synthesized,,40,,,,Sphere,MTT,MG-63,Human,Bone,24 h,1000,100.5587
,article,18716714,Oxide,ZnO,Self-synthesized,,40,,,,Sphere,MTT,MG-63,Human,Bone,24 h,3000,100.4469
,article,18716714,Oxide,ZnO,Self-synthesized,,40,,,,Sphere,MTT,MG-63,Human,Bone,24 h,5000,100.4469
,article,18716714,Oxide,ZnO,Self-synthesized,,40,,,,Sphere,MTT,MG-63,Human,Bone,24 h,7000,100.3911
,article,22475389,Metal,Ag,,,,,,,,,,,,,,
,article,22475389,Metal,Ag,,,,,,,,,,,,,,
,article,22475389,Metal,Ag,,,1.3,,,,,,,,,,,
,article,22475389,Metal,Ag,,,1.3,,,,,,,,,,,
,article,22475389,Metal,Ag,,,1.3,,,,,,,,,,,
,article,19192952,Oxide,ZnO,Applied Nanoworks,1.5,,,,,,,,,,,,
,article,19192952,Oxide,ZnO,Applied Nanoworks,1.5,,,,,,,,,,,,
,article,20727197,Oxide,TiO2,Sun Innovations,7.5,475,,,215,,MTS,HT,Human,Ascites,24 h,10,73.9706
,article,20727197,Oxide,TiO2,Sun Innovations,7.5,475,,,215,,MTS,HT,Human,Ascites,24 h,100,47.7941
,article,20727197,Oxide,TiO2,Sun Innovations,7.5,475,,,215,,MTS,HT,Human,Ascites,24 h,1000,10.2941
,article,21450381,Metal,Ag,nonoe,93.52,84.1,,,,,,,,,,,
,article,21450381,Metal,Ag,nonoe,93.52,84.1,,,,,,,,,,,
,article,21450381,Metal,Ag,nonoe,29.2,15.92,,,,,,,,,,,
,article,21450381,Metal,Ag,nonoe,29.2,15.92,,,,,,,,,,,
,article,23761010,Metal,Ag,Self-synthesized,8.1,82.8,,,,,,,,,,,
,article,23761010,Metal,Ag,Self-synthesized,38.8,69.4,,,,,,,,,,,
,article,23761010,Metal,Ag,Self-synthesized,17.9,110.2,,,,,,,,,,,
,article,21485828,Oxide,ZnO,,,,,,,,LDH,Murine macrophage,Mouse,Macrophage,24 h,0,100.3279
,article,21485828,Oxide,ZnO,,,,,,,,LDH,Murine macrophage,Mouse,Macrophage,24 h,0.001,102.1311
,article,21485828,Oxide,ZnO,,,,,,,,LDH,Murine macrophage,Mouse,Macrophage,24 h,0.01,99.3443
,article,21485828,Oxide,ZnO,,,,,,,,LDH,Murine macrophage,Mouse,Macrophage,24 h,0.1,100.6557
,article,21485828,Oxide,ZnO,,,,,,,,LDH,Murine macrophage,Mouse,Macrophage,24 h,1,98.0328
,article,21485828,Oxide,ZnO,,,,,,,,LDH,Murine macrophage,Mouse,Macrophage,24 h,10,18.6885
,article,23097154,Metal,Ag,Sigma Aldrich,,29.9,,-43.4,6.84,,,,,,,,
,article,23097154,Metal,Ag,Sigma Aldrich,,29.9,,-43.4,6.84,,,,,,,,
,article,23097154,Metal,Ag,Sigma Aldrich,,29.9,,-43.4,6.84,,,,,,,,
,article,20654680,Oxide,SiO2,NanoAmor,10,352,,,640,Sphere,MTT,A549,Human,Lung,48 h,0,99.8603
,article,20654680,Oxide,SiO2,NanoAmor,10,352,,,640,Sphere,MTT,A549,Human,Lung,48 h,50,95.9497
,article,20654680,Oxide,SiO2,NanoAmor,10,352,,,640,Sphere,MTT,A549,Human,Lung,48 h,100,87.8492
,article,20654680,Oxide,SiO2,NanoAmor,10,352,,,640,Sphere,MTT,A549,Human,Lung,48 h,200,83.5196
,article,20654680,Oxide,SiO2,NanoAmor,10,352,,,640,Sphere,MTT,A549,Human,Lung,48 h,400,71.9274
,article,20654680,Oxide,SiO2,NanoAmor,10,352,,,640,Sphere,MTT,A549,Human,Lung,48 h,0,99.8603
,article,20654680,Oxide,SiO2,NanoAmor,10,352,,,640,Sphere,MTT,A549,Human,Lung,48 h,50,96.9274
,article,20654680,Oxide,SiO2,NanoAmor,10,352,,,640,Sphere,MTT,A549,Human,Lung,48 h,100,87.8492
,article,20654680,Oxide,SiO2,NanoAmor,10,352,,,640,Sphere,MTT,A549,Human,Lung,48 h,200,84.2179
,article,20654680,Oxide,SiO2,NanoAmor,10,352,,,640,Sphere,MTT,A549,Human,Lung,48 h,400,73.743
,article,23059754,Metal,Ag,OECD Sponsorship Program,,,,,,,,,,,,,
,article,23059754,Metal,Ag,OECD Sponsorship Program,,,,,,,,,,,,,
,article,23059754,Metal,Ag,OECD Sponsorship Program,,,,,,,,,,,,,
,article,22639346,Metal,Ag,Self-synthesized,7.8,,,-49,100,,,,,,,,
,article,22639346,Metal,Ag,Self-synthesized,7.8,,,-49,100,,,,,,,,
,article,22639346,Metal,Ag,Self-synthesized,7.8,,,-49,100,,,,,,,,
,article,22639346,Metal,Ag,Self-synthesized,7.8,,,-49,100,,,,,,,,
,article,22639346,Metal,Ag,Self-synthesized,7.8,,,-49,100,,,,,,,,
,article,22012876,Metal,Ag,Vive Nano Inc,,,,,,,,,,,,,
,article,22012876,Metal,Ag,Vive Nano Inc,,,,,,,,,,,,,
,experiment,INFO-0000973,Oxide,SiO2,Kisker Biotech,295.9,252.7,,,,Sphere,,,,,,0,100
,experiment,INFO-0000973,Oxide,SiO2,Kisker Biotech,295.9,252.7,,,,Sphere,,,,,,0.1,100
,experiment,INFO-0000973,Oxide,SiO2,Kisker Biotech,295.9,252.7,,,,Sphere,,,,,,1,100
,experiment,INFO-0000973,Oxide,SiO2,Kisker Biotech,295.9,252.7,,,,Sphere,,,,,,10,100
,experiment,INFO-0000973,Oxide,SiO2,Kisker Biotech,295.9,252.7,,,,Sphere,,,,,,100,100
,experiment,INFO-0000973,Oxide,SiO2,Kisker Biotech,295.9,252.7,,,,Sphere,,,,,,1000,100
,experiment,INFO-0000972,Oxide,SiO2,Kisker Biotech,,134.3,,,,Sphere,,,,,,0,100
,experiment,INFO-0000972,Oxide,SiO2,Kisker Biotech,,134.3,,,,Sphere,,,,,,0.1,100
,experiment,INFO-0000972,Oxide,SiO2,Kisker Biotech,,134.3,,,,Sphere,,,,,,1,100
,experiment,INFO-0000972,Oxide,SiO2,Kisker Biotech,,134.3,,,,Sphere,,,,,,10,100
,experiment,INFO-0000972,Oxide,SiO2,Kisker Biotech,,134.3,,,,Sphere,,,,,,100,100
,experiment,INFO-0000972,Oxide,SiO2,Kisker Biotech,,134.3,,,,Sphere,,,,,,1000,100
,experiment,INFO-0000970,Oxide,SiO2,Kisker Biotech,25.3,30.9,,,,Sphere,,,,,,0,100
,experiment,INFO-0000970,Oxide,SiO2,Kisker Biotech,25.3,30.9,,,,Sphere,,,,,,0.1,100
,experiment,INFO-0000970,Oxide,SiO2,Kisker Biotech,25.3,30.9,,,,Sphere,,,,,,1,100
,experiment,INFO-0000970,Oxide,SiO2,Kisker Biotech,25.3,30.9,,,,Sphere,,,,,,10,100
,experiment,INFO-0000970,Oxide,SiO2,Kisker Biotech,25.3,30.9,,,,Sphere,,,,,,100,100
,experiment,INFO-0000970,Oxide,SiO2,Kisker Biotech,25.3,30.9,,,,Sphere,,,,,,1000,100
,article,22012895,Oxide,TiO2,Alfa Aesar,,39,,,,,,,,,,,
,article,22012895,Oxide,TiO2,Alfa Aesar,,39,,,,,,,,,,,
,article,22012895,Oxide,TiO2,Alfa Aesar,,177,,,,,,,,,,,
,article,22012895,Oxide,TiO2,Alfa Aesar,,103,,,,,,,,,,,
,article,22012895,Oxide,TiO2,Alfa Aesar,,103,,,,,,,,,,,
,article,22012895,Oxide,TiO2,Alfa Aesar,,39,,,,,,,,,,,
,article,22012895,Oxide,TiO2,Alfa Aesar,,39,,,,,,,,,,,
,article,22012895,Oxide,TiO2,Alfa Aesar,,177,,,,,,,,,,,
,article,22012895,Oxide,TiO2,Alfa Aesar,,177,,,,,,,,,,,
,article,22012895,Oxide,TiO2,Alfa Aesar,,103,,,,,,,,,,,
,article,21440301,Oxide,ZnO,Sigma Aldrich,,,,,15,,,,,,,,
,article,21440301,Oxide,ZnO,Sigma Aldrich,,,,,15,,,,,,,,
,article,23761032,Oxide,ZnO,,200,,,,,,,,,,,,
,article,23761032,Oxide,ZnO,,200,,,,,,,,,,,,
,article,23761032,Oxide,ZnO,,200,,,,,,,,,,,,
,article,23761032,Oxide,ZnO,,200,,,,,,,,,,,,
,article,23761032,Oxide,ZnO,,200,,,,,,,,,,,,
,article,23761032,Oxide,ZnO,,200,,,,,,,,,,,,
,article,23761032,Oxide,ZnO,,30,,,,,,,,,,,,
,article,23761032,Oxide,ZnO,,30,,,,,,,,,,,,
,article,23761032,Oxide,ZnO,,30,,,,,,,,,,,,
,article,23761032,Oxide,ZnO,,30,,,,,,,,,,,,
,article,23761032,Oxide,ZnO,,30,,,,,,,,,,,,
,article,23761032,Oxide,ZnO,,30,,,,,,,,,,,,
,article,24024212,Metal,Ag,Seashell Technology and MKNano,83,98,,-36,,Sphere,,,,,,,
,article,24024212,Metal,Ag,Seashell Technology and MKNano,,,,-46,,Wire,,,,,,,
,article,21345480,Oxide,TiO2,Alfa Aesar,32,,,,45,,,,,,,,
,article,19486936,Oxide,CuO,Sigma Aldrich,,,,,,,,,,,,,
,article,19486936,Oxide,CuO,Sigma Aldrich,,,,,,,,,,,,,
,article,19486936,Oxide,CuO,Sigma Aldrich,,,,,,,,,,,,,
