Repository: dydtkddl/nanometaloxide

File: 00datacollection/01s2nano_data.csv (part 67 of 75)
Tags,Source,Info #,Material group,Material type,Manufacturer,Core (or Grain) size (nm),Hydrodynamic size (nm),Size distribution,Surface charge (mV),Surface Area (m^2/g),Shape,Assay method,Cell line (or type),Cell line species,IC origin,Exposure time,Dose (ug/ml),Toxicity value (%)
,article,20434478,Oxide,ZnO,Sigma Aldrich,196,,,,3,,WST,LoVo,Human,Colon,24 h,40,0.9276
,article,20146292,Metal,Au,Self-synthesized,17.1,,,-13.7,,Sphere,MTT,SK-BR-3,Human,Breast,,,
,article,20146292,Metal,Au,Self-synthesized,17.1,,,-13.7,,Sphere,MTT,SK-BR-3,Human,Breast,,,
,article,20146292,Metal,Au,Self-synthesized,17.1,,,-13.7,,Sphere,MTT,SK-BR-3,Human,Breast,,,
,article,20146292,Metal,Au,Self-synthesized,17.1,,,-13.7,,Sphere,MTT,SK-BR-3,Human,Breast,,,
,article,20146292,Metal,Au,Self-synthesized,17.1,,,-13.7,,Sphere,MTT,SK-BR-3,Human,Breast,,,
,article,20146292,Metal,Au,Self-synthesized,17.1,,,-13.7,,Sphere,MTT,SK-BR-3,Human,Breast,,,
,article,19755143,Oxide,ZnO,NanoAmor,20,175,,,47.47,,MTS,BEAS-2B,Human,Lung,24 h,0,100.2111
,article,19755143,Oxide,ZnO,NanoAmor,20,175,,,47.47,,MTS,BEAS-2B,Human,Lung,24 h,5,99.4508
,article,19755143,Oxide,ZnO,NanoAmor,20,175,,,47.47,,MTS,BEAS-2B,Human,Lung,24 h,6,95.8012
,article,19755143,Oxide,ZnO,NanoAmor,20,175,,,47.47,,MTS,BEAS-2B,Human,Lung,24 h,7,58.8493
,article,19755143,Oxide,ZnO,NanoAmor,20,175,,,47.47,,MTS,BEAS-2B,Human,Lung,24 h,8,25.547
,article,19755143,Oxide,ZnO,NanoAmor,20,175,,,47.47,,MTS,BEAS-2B,Human,Lung,24 h,9,12.4694
,article,19755143,Oxide,ZnO,NanoAmor,20,175,,,47.47,,MTS,BEAS-2B,Human,Lung,24 h,10,10.3404
,article,19755143,Oxide,ZnO,NanoAmor,20,175,,,47.47,,MTS,BEAS-2B,Human,Lung,12 h,0,100.1029
,article,19755143,Oxide,ZnO,NanoAmor,20,175,,,47.47,,MTS,BEAS-2B,Human,Lung,12 h,5,97.9379
,article,19755143,Oxide,ZnO,NanoAmor,20,175,,,47.47,,MTS,BEAS-2B,Human,Lung,12 h,6,93.064
,article,19755143,Oxide,ZnO,NanoAmor,20,175,,,47.47,,MTS,BEAS-2B,Human,Lung,12 h,7,71.9579
,article,19755143,Oxide,ZnO,NanoAmor,20,175,,,47.47,,MTS,BEAS-2B,Human,Lung,12 h,8,45.9238
,article,19755143,Oxide,ZnO,NanoAmor,20,175,,,47.47,,MTS,BEAS-2B,Human,Lung,12 h,9,35.7354
,article,19755143,Oxide,ZnO,NanoAmor,20,175,,,47.47,,MTS,BEAS-2B,Human,Lung,12 h,10,31.7817
,article,19755143,Oxide,ZnO,NanoAmor,20,175,,,47.47,,MTS,BEAS-2B,Human,Lung,6 h,0,100.059
,article,19755143,Oxide,ZnO,NanoAmor,20,175,,,47.47,,MTS,BEAS-2B,Human,Lung,6 h,5,100.059
,article,19755143,Oxide,ZnO,NanoAmor,20,175,,,47.47,,MTS,BEAS-2B,Human,Lung,6 h,6,90.0227
,article,19755143,Oxide,ZnO,NanoAmor,20,175,,,47.47,,MTS,BEAS-2B,Human,Lung,6 h,7,77.2492
,article,19755143,Oxide,ZnO,NanoAmor,20,175,,,47.47,,MTS,BEAS-2B,Human,Lung,6 h,8,69.4939
,article,19755143,Oxide,ZnO,NanoAmor,20,175,,,47.47,,MTS,BEAS-2B,Human,Lung,6 h,9,61.2824
,article,19755143,Oxide,ZnO,NanoAmor,20,175,,,47.47,,MTS,BEAS-2B,Human,Lung,6 h,10,56.8029
,article,23111874,Oxide,TiO2,Sigma Aldrich,,434.1,,-7.83,200,,MTT,A549,Human,Lung,6 h,0,100.17
,article,23111874,Oxide,TiO2,Sigma Aldrich,,434.1,,-7.83,200,,MTT,A549,Human,Lung,6 h,1,101.254
,article,23111874,Oxide,TiO2,Sigma Aldrich,,434.1,,-7.83,200,,MTT,A549,Human,Lung,6 h,5,98.2572
,article,23111874,Oxide,TiO2,Sigma Aldrich,,434.1,,-7.83,200,,MTT,A549,Human,Lung,6 h,10,97.0457
,article,23111874,Oxide,TiO2,Sigma Aldrich,,434.1,,-7.83,200,,MTT,A549,Human,Lung,6 h,50,97.492
,article,23111874,Oxide,TiO2,Sigma Aldrich,,434.1,,-7.83,200,,MTT,A549,Human,Lung,6 h,100,95.9617
,article,21240478,Oxide,SiO2,Postnova Analytics,53,48,,,,Amorphous,WST,HeLa,Human,Cervix,24 h,0,100.9805
,article,21240478,Oxide,SiO2,Postnova Analytics,53,48,,,,Amorphous,WST,HeLa,Human,Cervix,24 h,50,132.9117
,article,21240478,Oxide,SiO2,Postnova Analytics,53,48,,,,Amorphous,WST,HeLa,Human,Cervix,24 h,0,100.9805
,article,21240478,Oxide,SiO2,Postnova Analytics,53,48,,,,Amorphous,WST,HeLa,Human,Cervix,24 h,50,118.5629
,article,21240478,Oxide,SiO2,Postnova Analytics,53,48,,,,Amorphous,WST,HeLa,Human,Cervix,24 h,0,100.9805
,article,21240478,Oxide,SiO2,Postnova Analytics,53,48,,,,Amorphous,WST,HeLa,Human,Cervix,24 h,50,140.1871
,article,22101214,Metal,Ag,NanoAmor,69,121,,,,,MTT,A549,Human,Lung,24 h,0,100
,article,22101214,Metal,Ag,NanoAmor,69,121,,,,,MTT,A549,Human,Lung,24 h,0.5,92.7
,article,22101214,Metal,Ag,NanoAmor,69,121,,,,,MTT,A549,Human,Lung,24 h,1,83.5
,article,22101214,Metal,Ag,NanoAmor,69,121,,,,,MTT,A549,Human,Lung,24 h,1.5,54.3
,article,22101214,Metal,Ag,NanoAmor,69,121,,,,,MTT,A549,Human,Lung,24 h,0,100
,article,22101214,Metal,Ag,NanoAmor,69,121,,,,,MTT,A549,Human,Lung,24 h,0.5,102.9
,article,22101214,Metal,Ag,NanoAmor,69,121,,,,,MTT,A549,Human,Lung,24 h,1,99.5
,article,22101214,Metal,Ag,NanoAmor,69,121,,,,,MTT,A549,Human,Lung,24 h,1.5,94.2
,article,23274916,Oxide,TiO2,MTI Corporation,5.9,460,,-12,280.9,,MTT,V-79-4,Hamster,Lung,24 h,0,100.7463
,article,23274916,Oxide,TiO2,MTI Corporation,5.9,460,,-12,280.9,,MTT,V-79-4,Hamster,Lung,24 h,10,78.6567
,article,23274916,Oxide,TiO2,MTI Corporation,5.9,460,,-12,280.9,,MTT,V-79-4,Hamster,Lung,24 h,100,44.3284
,article,22137123,Metal,Ag,Self-synthesized,25,,,,,,MTT,HLFs,Human,Lung,72 h,0,100
,article,22137123,Metal,Ag,Self-synthesized,25,,,,,,MTT,HLFs,Human,Lung,72 h,31.25,99.9
,article,22137123,Metal,Ag,Self-synthesized,25,,,,,,MTT,HLFs,Human,Lung,72 h,62.5,95.3
,article,22137123,Metal,Ag,Self-synthesized,25,,,,,,MTT,HLFs,Human,Lung,72 h,125,92
,article,22137123,Metal,Ag,Self-synthesized,25,,,,,,MTT,HLFs,Human,Lung,72 h,250,81.3
,article,22137123,Metal,Ag,Self-synthesized,25,,,,,,MTT,HLFs,Human,Lung,72 h,0,100
,article,22137123,Metal,Ag,Self-synthesized,25,,,,,,MTT,HLFs,Human,Lung,72 h,31.25,99.1
,article,22137123,Metal,Ag,Self-synthesized,25,,,,,,MTT,HLFs,Human,Lung,72 h,62.5,93
,article,22137123,Metal,Ag,Self-synthesized,25,,,,,,MTT,HLFs,Human,Lung,72 h,125,87.4
,article,22137123,Metal,Ag,Self-synthesized,25,,,,,,MTT,HLFs,Human,Lung,72 h,250,74
,article,22137123,Metal,Ag,Self-synthesized,25,,,,,,MTT,HLFs,Human,Lung,72 h,0,100
,article,22137123,Metal,Ag,Self-synthesized,25,,,,,,MTT,HLFs,Human,Lung,72 h,31.75,97.7
,article,22137123,Metal,Ag,Self-synthesized,25,,,,,,MTT,HLFs,Human,Lung,72 h,62.5,83.7
,article,22137123,Metal,Ag,Self-synthesized,25,,,,,,MTT,HLFs,Human,Lung,72 h,125,75.5
,article,22137123,Metal,Ag,Self-synthesized,25,,,,,,MTT,HLFs,Human,Lung,72 h,250,66.1
,article,22137123,Metal,Ag,Self-synthesized,25,,,,,,MTT,HLFs,Human,Lung,72 h,0,100
,article,22137123,Metal,Ag,Self-synthesized,25,,,,,,MTT,HLFs,Human,Lung,72 h,31.75,93.8
,article,22137123,Metal,Ag,Self-synthesized,25,,,,,,MTT,HLFs,Human,Lung,72 h,62.5,77.2
,article,22137123,Metal,Ag,Self-synthesized,25,,,,,,MTT,HLFs,Human,Lung,72 h,125,67.3
,article,22137123,Metal,Ag,Self-synthesized,25,,,,,,MTT,HLFs,Human,Lung,72 h,250,59.5
,article,22137123,Metal,Ag,Self-synthesized,25,,,,,,MTT,HLFs,Human,Lung,72 h,0,100
,article,22137123,Metal,Ag,Self-synthesized,25,,,,,,MTT,HLFs,Human,Lung,72 h,31.75,92.1
,article,22137123,Metal,Ag,Self-synthesized,25,,,,,,MTT,HLFs,Human,Lung,72 h,62.5,75.4
,article,22137123,Metal,Ag,Self-synthesized,25,,,,,,MTT,HLFs,Human,Lung,72 h,125,65.6
,article,22137123,Metal,Ag,Self-synthesized,25,,,,,,MTT,HLFs,Human,Lung,72 h,250,56.9
,article,22198051,Metal,Ag,Sigma Aldrich,,65.45,,-20.67,,,MTT,HeLa,Human,Cervix,72 h,0,100.3137
,article,22198051,Metal,Ag,Sigma Aldrich,,65.45,,-20.67,,,MTT,HeLa,Human,Cervix,72 h,20,7.544
,article,22198051,Metal,Ag,Sigma Aldrich,,65.45,,-20.67,,,MTT,HeLa,Human,Cervix,72 h,40,7.8889
,article,22198051,Metal,Ag,Sigma Aldrich,,65.45,,-20.67,,,MTT,HeLa,Human,Cervix,72 h,60,6.1645
,article,22198051,Metal,Ag,Sigma Aldrich,,65.45,,-20.67,,,MTT,HeLa,Human,Cervix,72 h,80,5.1299
,article,22198051,Metal,Ag,Sigma Aldrich,,65.45,,-20.67,,,MTT,HeLa,Human,Cervix,72 h,100,3.0607
,article,22198051,Metal,Ag,Sigma Aldrich,,65.45,,-20.67,,,MTT,HeLa,Human,Cervix,72 h,150,2.7158
,article,22198051,Metal,Ag,Sigma Aldrich,,65.45,,-20.67,,,MTT,HeLa,Human,Cervix,72 h,200,3.7073
,article,22198051,Metal,Ag,Sigma Aldrich,,65.45,,-20.67,,,MTT,HeLa,Human,Cervix,72 h,250,4.0953
,article,22198051,Metal,Ag,Sigma Aldrich,,65.45,,-20.67,,,MTT,HeLa,Human,Cervix,48 h,0,100.3137
,article,22198051,Metal,Ag,Sigma Aldrich,,65.45,,-20.67,,,MTT,HeLa,Human,Cervix,48 h,20,9.9581
,article,22198051,Metal,Ag,Sigma Aldrich,,65.45,,-20.67,,,MTT,HeLa,Human,Cervix,48 h,40,8.9235
,article,22198051,Metal,Ag,Sigma Aldrich,,65.45,,-20.67,,,MTT,HeLa,Human,Cervix,48 h,60,7.544
,article,22198051,Metal,Ag,Sigma Aldrich,,65.45,,-20.67,,,MTT,HeLa,Human,Cervix,48 h,80,6.5094
,article,22198051,Metal,Ag,Sigma Aldrich,,65.45,,-20.67,,,MTT,HeLa,Human,Cervix,48 h,100,5.1299
,article,22198051,Metal,Ag,Sigma Aldrich,,65.45,,-20.67,,,MTT,HeLa,Human,Cervix,48 h,150,4.7851
,article,22198051,Metal,Ag,Sigma Aldrich,,65.45,,-20.67,,,MTT,HeLa,Human,Cervix,48 h,200,4.7851
,article,22198051,Metal,Ag,Sigma Aldrich,,65.45,,-20.67,,,MTT,HeLa,Human,Cervix,48 h,250,4.7851
,article,22198051,Metal,Ag,Sigma Aldrich,,65.45,,-20.67,,,MTT,HeLa,Human,Cervix,24 h,0,100.3137
,article,22198051,Metal,Ag,Sigma Aldrich,,65.45,,-20.67,,,MTT,HeLa,Human,Cervix,24 h,20,101.6932
,article,22198051,Metal,Ag,Sigma Aldrich,,65.45,,-20.67,,,MTT,HeLa,Human,Cervix,24 h,40,62.0333
,article,22198051,Metal,Ag,Sigma Aldrich,,65.45,,-20.67,,,MTT,HeLa,Human,Cervix,24 h,60,59.6192
,article,22198051,Metal,Ag,Sigma Aldrich,,65.45,,-20.67,,,MTT,HeLa,Human,Cervix,24 h,80,18.9247
,article,22198051,Metal,Ag,Sigma Aldrich,,65.45,,-20.67,,,MTT,HeLa,Human,Cervix,24 h,100,16.5106
,article,22198051,Metal,Ag,Sigma Aldrich,,65.45,,-20.67,,,MTT,HeLa,Human,Cervix,24 h,150,13.7516
,article,22198051,Metal,Ag,Sigma Aldrich,,65.45,,-20.67,,,MTT,HeLa,Human,Cervix,24 h,200,13.4068
,article,22198051,Metal,Ag,Sigma Aldrich,,65.45,,-20.67,,,MTT,HeLa,Human,Cervix,24 h,250,11.3376
,article,22198051,Metal,Ag,Sigma Aldrich,,68.55,,-15.83,,,MTT,HaCaT,Human,Skin,72 h,0,100.5978
,article,22198051,Metal,Ag,Sigma Aldrich,,68.55,,-15.83,,,MTT,HaCaT,Human,Skin,72 h,25,55.8626
,article,22198051,Metal,Ag,Sigma Aldrich,,68.55,,-15.83,,,MTT,HaCaT,Human,Skin,72 h,50,38.5785
,article,22198051,Metal,Ag,Sigma Aldrich,,68.55,,-15.83,,,MTT,HaCaT,Human,Skin,72 h,100,18.2443
,article,22198051,Metal,Ag,Sigma Aldrich,,68.55,,-15.83,,,MTT,HaCaT,Human,Skin,72 h,200,6.3827
,article,22198051,Metal,Ag,Sigma Aldrich,,68.55,,-15.83,,,MTT,HaCaT,Human,Skin,72 h,400,5.366
,article,22198051,Metal,Ag,Sigma Aldrich,,68.55,,-15.83,,,MTT,HaCaT,Human,Skin,72 h,600,5.366
,article,22198051,Metal,Ag,Sigma Aldrich,,68.55,,-15.83,,,MTT,HaCaT,Human,Skin,72 h,800,7.0605
,article,22198051,Metal,Ag,Sigma Aldrich,,68.55,,-15.83,,,MTT,HaCaT,Human,Skin,72 h,1000,9.7435
,article,22198051,Metal,Ag,Sigma Aldrich,,68.55,,-15.83,,,MTT,HaCaT,Human,Skin,48 h,0,100.5978
,article,22198051,Metal,Ag,Sigma Aldrich,,68.55,,-15.83,,,MTT,HaCaT,Human,Skin,48 h,25,60.2683
,article,22198051,Metal,Ag,Sigma Aldrich,,68.55,,-15.83,,,MTT,HaCaT,Human,Skin,48 h,50,43.662
,article,22198051,Metal,Ag,Sigma Aldrich,,68.55,,-15.83,,,MTT,HaCaT,Human,Skin,48 h,100,20.9555
,article,22198051,Metal,Ag,Sigma Aldrich,,68.55,,-15.83,,,MTT,HaCaT,Human,Skin,48 h,200,9.0939
,article,22198051,Metal,Ag,Sigma Aldrich,,68.55,,-15.83,,,MTT,HaCaT,Human,Skin,48 h,400,4.6458
,article,22198051,Metal,Ag,Sigma Aldrich,,68.55,,-15.83,,,MTT,HaCaT,Human,Skin,48 h,600,4.6882
,article,22198051,Metal,Ag,Sigma Aldrich,,68.55,,-15.83,,,MTT,HaCaT,Human,Skin,48 h,800,6.3827
,article,22198051,Metal,Ag,Sigma Aldrich,,68.55,,-15.83,,,MTT,HaCaT,Human,Skin,48 h,1000,7.3994
,article,22198051,Metal,Ag,Sigma Aldrich,,68.55,,-15.83,,,MTT,HaCaT,Human,Skin,24 h,0,100.5978
,article,22198051,Metal,Ag,Sigma Aldrich,,68.55,,-15.83,,,MTT,HaCaT,Human,Skin,24 h,25,70.7743
,article,22198051,Metal,Ag,Sigma Aldrich,,68.55,,-15.83,,,MTT,HaCaT,Human,Skin,24 h,50,60.6072
,article,22198051,Metal,Ag,Sigma Aldrich,,68.55,,-15.83,,,MTT,HaCaT,Human,Skin,24 h,100,19.261
,article,22198051,Metal,Ag,Sigma Aldrich,,68.55,,-15.83,,,MTT,HaCaT,Human,Skin,24 h,200,12.4829
,article,22198051,Metal,Ag,Sigma Aldrich,,68.55,,-15.83,,,MTT,HaCaT,Human,Skin,24 h,400,7.0605
,article,22198051,Metal,Ag,Sigma Aldrich,,68.55,,-15.83,,,MTT,HaCaT,Human,Skin,24 h,600,8.755
,article,22198051,Metal,Ag,Sigma Aldrich,,68.55,,-15.83,,,MTT,HaCaT,Human,Skin,24 h,800,11.438
,article,22198051,Metal,Ag,Sigma Aldrich,,68.55,,-15.83,,,MTT,HaCaT,Human,Skin,24 h,1000,12.144
,article,17184736,Organic,PolyLactide,Self-synthesized,89.8,,,32.8,,,,HeLa,Human,Cervix,,,
,article,17184736,Organic,PolyLactide,Self-synthesized,89.8,,,32.8,,,,,,,,,
,article,17626453,Carbon,C60,Self-synthesized,,,,,,,,,,,,,
,article,19897225,Metal,C60,Materials Electronics Research Corporation,,99,,,,,,,,,,,
,article,19897225,Metal,C60,Materials Electronics Research Corporation,,99,,,,,,,,,,,
,article,16127742,Other,Chitosan,Self-synthesized,,65,,52,,Sphere,MTT,MGC803,Human,Stomach,48 h,0.5089,100.1425
,article,16127742,Other,Chitosan,Self-synthesized,,65,,52,,Sphere,MTT,MGC803,Human,Stomach,48 h,25.3181,20.7977
,article,16127742,Other,Chitosan,Self-synthesized,,65,,52,,Sphere,MTT,MGC803,Human,Stomach,48 h,50.1272,8.6895
,article,16127742,Other,Chitosan,Self-synthesized,,65,,52,,Sphere,MTT,MGC803,Human,Stomach,48 h,75.827,6.5527
,article,16127742,Other,Chitosan,Self-synthesized,,65,,52,,Sphere,MTT,MGC803,Human,Stomach,48 h,100,5.698
,article,18186356,Metal,Cu,Quantum Sphere,80,,,,,,,,,,,,
,article,16709433,Carbon,C60,Self-synthesized,,,,,,,,,,,,,
,article,18768225,Metal,Se,Beijing Zhonglian Chemical Company,36,,,,,,,,,,,,
,article,22472056,Metal,Ag,ABC Nanotech,,,,,,Sphere,,,,,,,
,article,22472056,Metal,Ag,ABC Nanotech,,,,,,Sphere,,,,,,,
,article,22472056,Metal,Ag,ABC Nanotech,,,,,,Sphere,,,,,,,
,article,22472056,Metal,Ag,ABC Nanotech,,,,,,Sphere,,,,,,,
,article,22472056,Metal,Ag,ABC Nanotech,,,,,,Sphere,,,,,,,
,article,22472056,Metal,Ag,ABC Nanotech,,,,,,Sphere,,,,,,,
,article,22472056,Metal,Ag,ABC Nanotech,,,,,,Sphere,,,,,,,
,article,22472056,Metal,Ag,ABC Nanotech,,,,,,Sphere,,,,,,,
,article,20034681,Metal,Ag,Self-synthesized,25,28.3,,,,,,,,,,,
,article,22472056,Metal,Ag,ABC Nanotech,,,,,,Sphere,,,,,,,
,article,22472056,Metal,Ag,ABC Nanotech,,,,,,Sphere,,,,,,,
,article,22472056,Metal,Ag,ABC Nanotech,,,,,,Sphere,,,,,,,
,article,22472056,Metal,Ag,ABC Nanotech,,,,,,Sphere,,,,,,,
,article,22472056,Metal,Ag,ABC Nanotech,,,,,,Sphere,,,,,,,
,article,22472056,Metal,Ag,ABC Nanotech,,,,,,Sphere,,,,,,,
,article,22472056,Metal,Ag,ABC Nanotech,,,,,,Sphere,,,,,,,
,article,22472056,Metal,Ag,ABC Nanotech,,,,,,Sphere,,,,,,,
,article,22472056,Metal,Ag,ABC Nanotech,,,,,,Sphere,,,,,,,
,article,19699002,Metal,Ag,Sigma Aldrich,49.6,,,,,,,,,,,,
,article,23458316,Metal,Ag,Sigma Aldrich,78,91,,,,,,,,,,,
,article,23458316,Metal,Ag,Sigma Aldrich,78,91,,,,,,,,,,,
,article,18690762,Metal,Ag,Quantum Sphere,26.6,,,,,,,,,,,,
,article,18690762,Metal,Ag,Quantum Sphere,26.6,,,,,,,,,,,,
,article,15383704,Carbon,QD,Self-synthesized,,,,,,,MTT,Vero,Grivet,Kidney,24 h,0,1.024
,article,15383704,Carbon,QD,Self-synthesized,,,,,,,MTT,Vero,Grivet,Kidney,24 h,0.05,1.0255
,article,15383704,Carbon,QD,Self-synthesized,,,,,,,MTT,Vero,Grivet,Kidney,24 h,0.1,1.043
,article,15383704,Carbon,QD,Self-synthesized,,,,,,,MTT,Vero,Grivet,Kidney,24 h,0.15,1.0187
,article,15383704,Carbon,QD,Self-synthesized,,,,,,,MTT,Vero,Grivet,Kidney,24 h,0.2,0.8739
,article,15383704,Carbon,QD,Self-synthesized,,,,,,,MTT,Vero,Grivet,Kidney,24 h,0.25,0.8579
,article,15383704,Carbon,QD,Self-synthesized,,,,,,,MTT,Vero,Grivet,Kidney,24 h,0.3,0.7954
,article,15383704,Carbon,QD,Self-synthesized,,,,,,,MTT,Vero,Grivet,Kidney,24 h,0.35,0.7611
,article,15383704,Carbon,QD,Self-synthesized,,,,,,,MTT,Vero,Grivet,Kidney,24 h,0.4,0.7543
,article,15383704,Carbon,QD,Self-synthesized,,,,,,,MTT,Vero,Grivet,Kidney,24 h,0,1.1919
,article,15383704,Carbon,QD,Self-synthesized,,,,,,,MTT,Vero,Grivet,Kidney,24 h,0.05,1.2549
,article,15383704,Carbon,QD,Self-synthesized,,,,,,,MTT,Vero,Grivet,Kidney,24 h,0.1,1.089
,article,15383704,Carbon,QD,Self-synthesized,,,,,,,MTT,Vero,Grivet,Kidney,24 h,0.15,0.8766
,article,15383704,Carbon,QD,Self-synthesized,,,,,,,MTT,Vero,Grivet,Kidney,24 h,0.2,0.8331
,article,15383704,Carbon,QD,Self-synthesized,,,,,,,MTT,Vero,Grivet,Kidney,24 h,0.25,0.5871
,article,15383704,Carbon,QD,Self-synthesized,,,,,,,MTT,Vero,Grivet,Kidney,24 h,0.3,0.5056
,article,15383704,Carbon,QD,Self-synthesized,,,,,,,MTT,Vero,Grivet,Kidney,24 h,0.35,0.4983
,article,15383704,Carbon,QD,Self-synthesized,,,,,,,MTT,Vero,Grivet,Kidney,24 h,0.4,0.4952
,article,15383704,Carbon,QD,Self-synthesized,,,,,,,MTT,Vero,Grivet,Kidney,24 h,0,1.1276
,article,15383704,Carbon,QD,Self-synthesized,,,,,,,MTT,Vero,Grivet,Kidney,24 h,0.05,1.135
,article,15383704,Carbon,QD,Self-synthesized,,,,,,,MTT,Vero,Grivet,Kidney,24 h,0.1,0.9935
,article,15383704,Carbon,QD,Self-synthesized,,,,,,,MTT,Vero,Grivet,Kidney,24 h,0.15,0.6727
,article,15383704,Carbon,QD,Self-synthesized,,,,,,,MTT,Vero,Grivet,Kidney,24 h,0.2,0.5262
,article,15383704,Carbon,QD,Self-synthesized,,,,,,,MTT,Vero,Grivet,Kidney,24 h,0.25,0.5455
,article,15383704,Carbon,QD,Self-synthesized,,,,,,,MTT,Vero,Grivet,Kidney,24 h,0.3,0.4567
,article,15383704,Carbon,QD,Self-synthesized,,,,,,,MTT,Vero,Grivet,Kidney,24 h,0.35,0.3711
,article,15383704,Carbon,QD,Self-synthesized,,,,,,,MTT,Vero,Grivet,Kidney,24 h,0.4,0.3823
,article,23933361,Metal,Ag,Argenol Laboratorios,20,,,,,,,,,,,,
,article,23466221,Oxide,TiO2,J.T. Baker,81.5,436,,-19,,,Live/Dead,E.coli,,,2 h,,
,article,23466221,Oxide,TiO2,Sigma Aldrich,15.4,639,,-17.3,,,Live/Dead,E.coli,,,2 h,,
,article,23466221,Oxide,TiO2,Sigma Aldrich,79.1,461,,-18.8,,,Live/Dead,E.coli,,,2 h,,
,article,23466221,Oxide,TiO2,Sigma Aldrich,11.4,938,,-15.2,,,Live/Dead,E.coli,,,2 h,,
,article,23466221,Oxide,TiO2,Sigma Aldrich,97.1,413,,-24.5,,,Live/Dead,E.coli,,,2 h,,
,article,23466221,Oxide,TiO2,Degussa-Evonik,22.9,970,,-14.4,,,Live/Dead,E.coli,,,2 h,,
,article,23616399,Oxide,TiO2,Sigma Aldrich,50.93,6180.73,,,,,WST,Lymphocyte,Human,Blood,3 h,0,100.0692
,article,23616399,Oxide,TiO2,Sigma Aldrich,50.93,6180.73,,,,,WST,Lymphocyte,Human,Blood,3 h,25,70.173
,article,23616399,Oxide,TiO2,Sigma Aldrich,50.93,6180.73,,,,,WST,Lymphocyte,Human,Blood,3 h,50,57.0242
,article,23616399,Oxide,TiO2,Sigma Aldrich,50.93,6180.73,,,,,WST,Lymphocyte,Human,Blood,3 h,100,50.6574
,article,18680314,Oxide,TiO2,,5,100.4,,,,,MTT,L929,Mouse,Subcutaneous connective tissue,48 h,0,100.1385
,article,18680314,Oxide,TiO2,,5,100.4,,,,,MTT,L929,Mouse,Subcutaneous connective tissue,48 h,3,93.5457
,article,18680314,Oxide,TiO2,,5,100.4,,,,,MTT,L929,Mouse,Subcutaneous connective tissue,48 h,6,94.4321
,article,18680314,Oxide,TiO2,,5,100.4,,,,,MTT,L929,Mouse,Subcutaneous connective tissue,48 h,30,88.615
,article,18680314,Oxide,TiO2,,5,100.4,,,,,MTT,L929,Mouse,Subcutaneous connective tissue,48 h,60,79.9169
,article,18680314,Oxide,TiO2,,5,100.4,,,,,MTT,L929,Mouse,Subcutaneous connective tissue,48 h,300,66.3435
,article,18680314,Oxide,TiO2,,5,100.4,,,,,MTT,L929,Mouse,Subcutaneous connective tissue,48 h,600,63.1856
,article,18680314,Oxide,TiO2,,5,100.4,,,,,MTT,L929,Mouse,Subcutaneous connective tissue,24 h,0,100.1016
,article,18680314,Oxide,TiO2,,5,100.4,,,,,MTT,L929,Mouse,Subcutaneous connective tissue,24 h,3,95.7433
,article,18680314,Oxide,TiO2,,5,100.4,,,,,MTT,L929,Mouse,Subcutaneous connective tissue,24 h,6,93.084
,article,18680314,Oxide,TiO2,,5,100.4,,,,,MTT,L929,Mouse,Subcutaneous connective tissue,24 h,30,91.6066
,article,18680314,Oxide,TiO2,,5,100.4,,,,,MTT,L929,Mouse,Subcutaneous connective tissue,24 h,60,92.7886
,article,18680314,Oxide,TiO2,,5,100.4,,,,,MTT,L929,Mouse,Subcutaneous connective tissue,24 h,300,88.6519
,article,18680314,Oxide,TiO2,,5,100.4,,,,,MTT,L929,Mouse,Subcutaneous connective tissue,24 h,600,79.9354
,article,18662754,Oxide,TiO2,Degussa-Evonik,21,,,,,,MTT,BEAS-2B,Human,Lung,24 h,0,100.0622
,article,18662754,Oxide,TiO2,Degussa-Evonik,21,,,,,,MTT,BEAS-2B,Human,Lung,24 h,5,89.9813
,article,18662754,Oxide,TiO2,Degussa-Evonik,21,,,,,,MTT,BEAS-2B,Human,Lung,24 h,10,78.5563
,article,18662754,Oxide,TiO2,Degussa-Evonik,21,,,,,,MTT,BEAS-2B,Human,Lung,24 h,20,70.1929
,article,18662754,Oxide,TiO2,Degussa-Evonik,21,,,,,,MTT,BEAS-2B,Human,Lung,24 h,40,64.0697
,article,21474182,Metal,Cu,Self-synthesized,26.7,,,,,,,,,,,,
,article,21182908,Metal,Ag,Sigma Aldrich,7.5,31.5,,,,,MTT,Chang Liver,Human,Liver,24 h,0.009648,100.1385
,article,21182908,Metal,Ag,Sigma Aldrich,7.5,31.5,,,,,MTT,Chang Liver,Human,Liver,24 h,1.5099,81.0249
,article,21182908,Metal,Ag,Sigma Aldrich,7.5,31.5,,,,,MTT,Chang Liver,Human,Liver,24 h,3.0053,61.2465
,article,21182908,Metal,Ag,Sigma Aldrich,7.5,31.5,,,,,MTT,Chang Liver,Human,Liver,24 h,4.5104,45.2078
,article,21182908,Metal,Ag,Sigma Aldrich,7.5,31.5,,,,,MTT,Chang Liver,Human,Liver,24 h,6.0106,29.169
,article,21182908,Metal,Ag,Sigma Aldrich,7.5,31.5,,,,,MTT,Chang Liver,Human,Liver,24 h,7.5109,18.0332
,article,21182908,Metal,Ag,Sigma Aldrich,7.5,31.5,,,,,MTT,Chang Liver,Human,Liver,24 h,9.0063,5.1524
,article,21034861,Oxide,ZnO,Self-synthesized,25,,,,,Acicular,MTT,PBMC,Human,Blood,120 h,15.63,111.4674
,article,21034861,Oxide,ZnO,Self-synthesized,25,,,,,Acicular,MTT,PBMC,Human,Blood,120 h,31.25,103.4783
,article,21034861,Oxide,ZnO,Self-synthesized,25,,,,,Acicular,MTT,PBMC,Human,Blood,120 h,62.5,106.6168
,article,21034861,Oxide,ZnO,Self-synthesized,25,,,,,Acicular,MTT,PBMC,Human,Blood,120 h,125,110.7065
,article,21034861,Oxide,ZnO,Self-synthesized,25,,,,,Acicular,MTT,PBMC,Human,Blood,120 h,250,115.3668
,article,21034861,Oxide,ZnO,Self-synthesized,25,,,,,Acicular,MTT,PBMC,Human,Blood,120 h,500,87.0245
,article,21034861,Oxide,ZnO,Self-synthesized,25,,,,,Acicular,MTT,PBMC,Human,Blood,120 h,1000,1.8071
,article,21034861,Oxide,ZnO,Self-synthesized,25,,,,,Acicular,MTT,HL-60,Human,Blood,120 h,15.63,106.4266
,article,21034861,Oxide,ZnO,Self-synthesized,25,,,,,Acicular,MTT,HL-60,Human,Blood,120 h,32.25,66.9565
,article,21034861,Oxide,ZnO,Self-synthesized,25,,,,,Acicular,MTT,HL-60,Human,Blood,120 h,62.5,9.8913
,article,21034861,Oxide,ZnO,Self-synthesized,25,,,,,Acicular,MTT,HL-60,Human,Blood,120 h,125,6.5625
,article,21034861,Oxide,ZnO,Self-synthesized,25,,,,,Acicular,MTT,HL-60,Human,Blood,120 h,250,3.8995
,article,21034861,Oxide,ZnO,Self-synthesized,25,,,,,Acicular,MTT,HL-60,Human,Blood,120 h,500,3.7092
,article,21034861,Oxide,ZnO,Self-synthesized,25,,,,,Acicular,MTT,HL-60,Human,Blood,120 h,1000,0.1902
,article,22552447,Oxide,ZnO,,200,,,,,,,,,,,,
,article,22552447,Oxide,ZnO,,200,,,,,,,,,,,,
,article,22552447,Oxide,ZnO,,200,,,,,,,,,,,,
,article,22552447,Oxide,ZnO,,30,,,,,,,,,,,,
,article,22552447,Oxide,ZnO,,30,,,,,,,,,,,,
,article,22552447,Oxide,ZnO,,30,,,,,,,,,,,,
,article,21481931,Oxide,TiO2,Self-synthesized,,198.1,,,,,,,,,,,
,article,21481931,Oxide,TiO2,Self-synthesized,,198.1,,,,,,,,,,,
,article,18205059,Oxide,TiO2,Nanjing High Technology,230,100,,,,Spindle,,,,,,,
,article,18205059,Oxide,TiO2,Nanjing High Technology,230,100,,,,Spindle,,,,,,,
,article,18205059,Oxide,TiO2,Nanjing High Technology,230,100,,,,Spindle,,,,,,,
,article,21296382,Oxide,TiO2,The Nano Applied Research Center of Nanjing University of Technology,,,,,,,,,,,,,
,article,21296382,Oxide,TiO2,The Nano Applied Research Center of Nanjing University of Technology,,,,,,,,,,,,,
,article,23837602,Oxide,ZnO,Micronisers Pty. Ltd.,,,,,,,,,,,,,
,article,23837602,Oxide,ZnO,Micronisers Pty. Ltd.,,,,,,,,,,,,,
,article,23837602,Oxide,ZnO,Micronisers Pty. Ltd.,,,,,,,,,,,,,
,article,21470728,Oxide,ZnO,Alfa Aesar,60,2.79,,,17,,,,,,,,
,article,21470728,Oxide,ZnO,Alfa Aesar,60,2.79,,,17,,,,,,,,
,article,21470728,Oxide,ZnO,Alfa Aesar,60,2.79,,,17,,,,,,,,
,article,21470728,Oxide,ZnO,Alfa Aesar,60,2.79,,,17,,,,,,,,
,article,21470728,Oxide,ZnO,Alfa Aesar,60,2.79,,,17,,,,,,,,
,article,21470728,Oxide,ZnO,Alfa Aesar,60,2.79,,,17,,,,,,,,
,article,21470728,Oxide,ZnO,Alfa Aesar,60,2.79,,,17,,,,,,,,
,article,23143296,Metal,Ag,Self-synthesized,12.5,50.7,,-16.1,,,,,,,,,
,article,23143296,Metal,Ag,Self-synthesized,12.5,50.7,,-16.1,,,,,,,,,
,article,23143296,Metal,Ag,Self-synthesized,12.5,50.7,,-16.1,,,,,,,,,
,article,23143296,Metal,Ag,Self-synthesized,12.5,50.7,,-16.1,,,,,,,,,
,article,23143296,Metal,Ag,Self-synthesized,12.5,50.7,,-16.1,,,,,,,,,
,article,23143296,Metal,Ag,Self-synthesized,12.5,50.7,,-16.1,,,,,,,,,
,article,18528913,Carbon,C60,Sigma Aldrich,,,,,,,,,,,,,
,article,23143296,Metal,Ag,Self-synthesized,8.4,141.8,,-4.93,,,,,,,,,
,article,23143296,Metal,Ag,Self-synthesized,8.4,141.8,,-4.93,,,,,,,,,
,article,23143296,Metal,Ag,Self-synthesized,8.4,141.8,,-4.93,,,,,,,,,
,article,23143296,Metal,Ag,Self-synthesized,8.4,141.8,,-4.93,,,,,,,,,
,article,23143296,Metal,Ag,Self-synthesized,8.4,141.8,,-4.93,,,,,,,,,
,article,23143296,Metal,Ag,Self-synthesized,8.4,141.8,,-4.93,,,,,,,,,
,article,23143296,Metal,Ag,Self-synthesized,8.4,141.8,,-4.93,,,,,,,,,
,article,23143296,Metal,Ag,Self-synthesized,8.4,141.8,,-4.93,,,,,,,,,
,article,23143296,Metal,Ag,Self-synthesized,8.4,141.8,,-4.93,,,,,,,,,
,article,23143296,Metal,Ag,Self-synthesized,8.4,141.8,,-4.93,,,,,,,,,
,article,23143296,Metal,Ag,Self-synthesized,8.4,141.8,,-4.93,,,,,,,,,
,article,23143296,Metal,Ag,Self-synthesized,12.5,50.7,,-16.1,,,,,,,,,
,article,23143296,Metal,Ag,Self-synthesized,12.5,50.7,,-16.1,,,,,,,,,
,article,23143296,Metal,Ag,Self-synthesized,12.5,50.7,,-16.1,,,,,,,,,
,article,23143296,Metal,Ag,Self-synthesized,12.5,50.7,,-16.1,,,,,,,,,
,article,23143296,Metal,Ag,Self-synthesized,12.5,50.7,,-16.1,,,,,,,,,
,article,23143296,Metal,Ag,Self-synthesized,12.5,50.7,,-16.1,,,,,,,,,
,article,23143296,Metal,Ag,Self-synthesized,12.5,50.7,,-16.1,,,,,,,,,
,article,23143296,Metal,Ag,Self-synthesized,12.5,50.7,,-16.1,,,,,,,,,
,article,23143296,Metal,Ag,Self-synthesized,12.5,50.7,,-42.7,,,,,,,,,
,article,23143296,Metal,Ag,Self-synthesized,12.5,50.7,,-42.7,,,,,,,,,
,article,23143296,Metal,Ag,Self-synthesized,8.4,141.8,,-4.93,,,,,,,,,
,article,23143296,Metal,Ag,Self-synthesized,8.4,141.8,,-4.93,,,,,,,,,
,article,20804438,Metal,Ag,Ferro Corp.,300,400,,,,,,,,,,,
,article,23143296,Metal,Ag,Self-synthesized,8.4,141.8,,-4.93,,,,,,,,,
,article,18200883,Oxide,ZnO,CSIRO Manufacturing and Materials Technology,,30,,,,,,,,,,,
,article,23143296,Metal,Ag,Self-synthesized,8.4,105.7,,-4.86,,,,,,,,,
,article,20804438,Metal,Ag,Ferro Corp.,300,1300,,,,,,,,,,,
,article,23143296,Metal,Ag,Self-synthesized,8.4,141.8,,-4.93,,,,,,,,,
,article,23143296,Metal,Ag,Self-synthesized,8.4,141.8,,-4.93,,,,,,,,,
,article,23143296,Metal,Ag,Self-synthesized,8.4,141.8,,-4.93,,,,,,,,,
,article,23143296,Metal,Ag,Self-synthesized,8.4,141.8,,-4.93,,,,,,,,,
,article,23143296,Metal,Ag,Self-synthesized,8.4,141.8,,-4.93,,,,,,,,,
,article,23143296,Metal,Ag,Self-synthesized,8.4,105.7,,-4.86,,,,,,,,,
,article,20804438,Metal,Ag,Namatech Co Ltd,60,400,,,,,,,,,,,
,article,20804438,Metal,Ag,Namatech Co Ltd,60,500,,,,,,,,,,,
,article,16613837,Oxide,TiO2,Degussa-Evonik,10.1,,,,153,Sphere,,,,,,,
,article,16613837,Oxide,TiO2,Degussa-Evonik,10.1,,,,153,Sphere,,,,,,,
,article,21839701,Oxide,Cu2O,Self-synthesized,15,,,,,Crystal,,,,,,,
,article,16613837,Oxide,TiO2,Degussa-Evonik,5.2,,,,123,Sphere,,,,,,,
,article,16613837,Oxide,TiO2,Degussa-Evonik,10.1,,,,153,Sphere,,,,,,,
,article,21828644,Metal,Ag,Sigma Aldrich,,,,,,,,,,,,,
,article,22020877,Oxide,CuO,Sigma Aldrich,30,500,,,,Sphere,,,,,,,
,article,22865635,Metal,Ag,NanoAmor,80,,,,,Sphere,,,,,,,
,article,22865635,Metal,Ag,NanoAmor,80,,,,,Sphere,,,,,,,
,article,22865635,Metal,Ag,NanoAmor,80,,,,,Sphere,,,,,,,
,article,22865635,Metal,Ag,NanoAmor,15,,,,,Sphere,,,,,,,
,article,22865635,Metal,Ag,NanoAmor,15,,,,,Sphere,,,,,,,
,article,22865635,Metal,Ag,NanoAmor,15,,,,,Sphere,,,,,,,
,article,22865635,Metal,Ag,NanoAmor,35,,,,,Sphere,,,,,,,
,article,20890913,Metal,Ag,Sigma Aldrich,,,,-41.2,,Sphere,,,,,,,
,article,22865635,Metal,Ag,NanoAmor,35,,,,,Sphere,,,,,,,
,article,22865635,Metal,Ag,NanoAmor,35,,,,,Sphere,,,,,,,
,article,20890913,Metal,Ag,Sigma Aldrich,,,,-38,,Sphere,,,,,,,
,article,21191880,Metal,Ag,Nanosys GmbH,,,,,,,,,,,,,
,article,16910119,Oxide,TiO2,,25,,,,,,,,,,,,
,article,23895786,Metal,Ag,Sigma Aldrich,7.5,130,,,,,,,,,,,
,article,23895786,Metal,Ag,Sigma Aldrich,7.5,130,,,,,,,,,,,
,article,19081167,Oxide,ZnO,Hongchen Material Sci & Tech,20,759,,,,,,,,,,,
,article,19081167,Oxide,ZnO,Hongchen Material Sci & Tech,20,759,,,,,,,,,,,
,article,19081167,Oxide,ZnO,Hongchen Material Sci & Tech,20,759,,,,,,,,,,,
,article,22508397,Oxide,TiO2,Hangzhu Wanining New Material Co.Ltd,148,,,,10.1,,CCK-8,MH-S,Mouse,Lung,24 h,0,100.264
,article,22508397,Oxide,TiO2,Hangzhu Wanining New Material Co.Ltd,148,,,,10.1,,CCK-8,MH-S,Mouse,Lung,24 h,12.5,96.8326
,article,22508397,Oxide,TiO2,Hangzhu Wanining New Material Co.Ltd,148,,,,10.1,,CCK-8,MH-S,Mouse,Lung,24 h,25,95.2112
,article,22508397,Oxide,TiO2,Hangzhu Wanining New Material Co.Ltd,148,,,,10.1,,CCK-8,MH-S,Mouse,Lung,24 h,50,92.9864
,article,22508397,Oxide,TiO2,Hangzhu Wanining New Material Co.Ltd,148,,,,10.1,,CCK-8,MH-S,Mouse,Lung,24 h,100,92.911
,article,22508397,Oxide,TiO2,Hangzhu Wanining New Material Co.Ltd,148,,,,10.1,,CCK-8,MH-S,Mouse,Lung,24 h,200,91.5913
,article,22508397,Oxide,TiO2,Hangzhu Wanining New Material Co.Ltd,148,,,,10.1,,CCK-8,MH-S,Mouse,Lung,24 h,400,87.4811
,article,22508397,Oxide,TiO2,Hangzhu Wanining New Material Co.Ltd,148,,,,10.1,,CCK-8,MH-S,Mouse,Lung,24 h,600,91.1011
,article,22508397,Oxide,TiO2,Hangzhu Wanining New Material Co.Ltd,148,,,,10.1,,CCK-8,Ana-1,Mouse,Bone,24 h,0,100.287
,article,22508397,Oxide,TiO2,Hangzhu Wanining New Material Co.Ltd,148,,,,10.1,,CCK-8,Ana-1,Mouse,Bone,24 h,12.5,97.876
,article,22508397,Oxide,TiO2,Hangzhu Wanining New Material Co.Ltd,148,,,,10.1,,CCK-8,Ana-1,Mouse,Bone,24 h,25,94.7187
,article,22508397,Oxide,TiO2,Hangzhu Wanining New Material Co.Ltd,148,,,,10.1,,CCK-8,Ana-1,Mouse,Bone,24 h,50,92.4799
,article,22508397,Oxide,TiO2,Hangzhu Wanining New Material Co.Ltd,148,,,,10.1,,CCK-8,Ana-1,Mouse,Bone,24 h,100,90.4707
,article,22508397,Oxide,TiO2,Hangzhu Wanining New Material Co.Ltd,148,,,,10.1,,CCK-8,Ana-1,Mouse,Bone,24 h,200,86.4524
,article,22508397,Oxide,TiO2,Hangzhu Wanining New Material Co.Ltd,148,,,,10.1,,CCK-8,Ana-1,Mouse,Bone,24 h,400,83.7543
,article,22508397,Oxide,TiO2,Hangzhu Wanining New Material Co.Ltd,148,,,,10.1,,CCK-8,Ana-1,Mouse,Bone,24 h,600,81.4581
,article,22508397,Oxide,TiO2,Hangzhu Wanining New Material Co.Ltd,98,,,,18.81,,CCK-8,MH-S,Mouse,Lung,24 h,0,100.1885
,article,22508397,Oxide,TiO2,Hangzhu Wanining New Material Co.Ltd,98,,,,18.81,,CCK-8,MH-S,Mouse,Lung,24 h,12.5,96.7572
,article,22508397,Oxide,TiO2,Hangzhu Wanining New Material Co.Ltd,98,,,,18.81,,CCK-8,MH-S,Mouse,Lung,24 h,25,96.0784
,article,22508397,Oxide,TiO2,Hangzhu Wanining New Material Co.Ltd,98,,,,18.81,,CCK-8,MH-S,Mouse,Lung,24 h,50,93.6275
,article,22508397,Oxide,TiO2,Hangzhu Wanining New Material Co.Ltd,98,,,,18.81,,CCK-8,MH-S,Mouse,Lung,24 h,100,92.5339
,article,22508397,Oxide,TiO2,Hangzhu Wanining New Material Co.Ltd,98,,,,18.81,,CCK-8,MH-S,Mouse,Lung,24 h,200,93.175
,article,22508397,Oxide,TiO2,Hangzhu Wanining New Material Co.Ltd,98,,,,18.81,,CCK-8,MH-S,Mouse,Lung,24 h,400,92.3077
,article,22508397,Oxide,TiO2,Hangzhu Wanining New Material Co.Ltd,98,,,,18.81,,CCK-8,MH-S,Mouse,Lung,24 h,600,87.5189
,article,22508397,Oxide,TiO2,Hangzhu Wanining New Material Co.Ltd,98,,,,18.81,,CCK-8,Ana-1,Mouse,Bone,24 h,0,100.2296
,article,22508397,Oxide,TiO2,Hangzhu Wanining New Material Co.Ltd,98,,,,18.81,,CCK-8,Ana-1,Mouse,Bone,24 h,12.5,93.8002
,article,22508397,Oxide,TiO2,Hangzhu Wanining New Material Co.Ltd,98,,,,18.81,,CCK-8,Ana-1,Mouse,Bone,24 h,25,90.8726
,article,22508397,Oxide,TiO2,Hangzhu Wanining New Material Co.Ltd,98,,,,18.81,,CCK-8,Ana-1,Mouse,Bone,24 h,50,89.667
,article,22508397,Oxide,TiO2,Hangzhu Wanining New Material Co.Ltd,98,,,,18.81,,CCK-8,Ana-1,Mouse,Bone,24 h,100,86.5098
,article,22508397,Oxide,TiO2,Hangzhu Wanining New Material Co.Ltd,98,,,,18.81,,CCK-8,Ana-1,Mouse,Bone,24 h,200,82.434
,article,22508397,Oxide,TiO2,Hangzhu Wanining New Material Co.Ltd,98,,,,18.81,,CCK-8,Ana-1,Mouse,Bone,24 h,400,79.9082
,article,22508397,Oxide,TiO2,Hangzhu Wanining New Material Co.Ltd,98,,,,18.81,,CCK-8,Ana-1,Mouse,Bone,24 h,600,77.7268
,article,22508397,Oxide,TiO2,Hangzhu Wanining New Material Co.Ltd,21,,,,95.66,,CCK-8,MH-S,Mouse,Lung,24 h,0,100.1885
,article,22508397,Oxide,TiO2,Hangzhu Wanining New Material Co.Ltd,21,,,,95.66,,CCK-8,MH-S,Mouse,Lung,24 h,12.5,95.4751
,article,22508397,Oxide,TiO2,Hangzhu Wanining New Material Co.Ltd,21,,,,95.66,,CCK-8,MH-S,Mouse,Lung,24 h,25,96.1161
,article,22508397,Oxide,TiO2,Hangzhu Wanining New Material Co.Ltd,21,,,,95.66,,CCK-8,MH-S,Mouse,Lung,24 h,50,92.9864
,article,22508397,Oxide,TiO2,Hangzhu Wanining New Material Co.Ltd,21,,,,95.66,,CCK-8,MH-S,Mouse,Lung,24 h,100,95.2112
,article,22508397,Oxide,TiO2,Hangzhu Wanining New Material Co.Ltd,21,,,,95.66,,CCK-8,MH-S,Mouse,Lung,24 h,200,92.7225
,article,22508397,Oxide,TiO2,Hangzhu Wanining New Material Co.Ltd,21,,,,95.66,,CCK-8,MH-S,Mouse,Lung,24 h,400,90.6863
,article,22508397,Oxide,TiO2,Hangzhu Wanining New Material Co.Ltd,21,,,,95.66,,CCK-8,MH-S,Mouse,Lung,24 h,600,83.8989
,article,22508397,Oxide,TiO2,Hangzhu Wanining New Material Co.Ltd,21,,,,95.66,,CCK-8,Ana-1,Mouse,Bone,24 h,0,100.2296
,article,22508397,Oxide,TiO2,Hangzhu Wanining New Material Co.Ltd,21,,,,95.66,,CCK-8,Ana-1,Mouse,Bone,24 h,12.5,91.6188
,article,22508397,Oxide,TiO2,Hangzhu Wanining New Material Co.Ltd,21,,,,95.66,,CCK-8,Ana-1,Mouse,Bone,24 h,25,89.2078
,article,22508397,Oxide,TiO2,Hangzhu Wanining New Material Co.Ltd,21,,,,95.66,,CCK-8,Ana-1,Mouse,Bone,24 h,50,86.969
,article,22508397,Oxide,TiO2,Hangzhu Wanining New Material Co.Ltd,21,,,,95.66,,CCK-8,Ana-1,Mouse,Bone,24 h,100,82.0896
,article,22508397,Oxide,TiO2,Hangzhu Wanining New Material Co.Ltd,21,,,,95.66,,CCK-8,Ana-1,Mouse,Bone,24 h,200,78.9323
,article,22508397,Oxide,TiO2,Hangzhu Wanining New Material Co.Ltd,21,,,,95.66,,CCK-8,Ana-1,Mouse,Bone,24 h,400,74.5695
,article,22508397,Oxide,TiO2,Hangzhu Wanining New Material Co.Ltd,21,,,,95.66,,CCK-8,Ana-1,Mouse,Bone,24 h,600,71.5844
,article,22508397,Oxide,TiO2,Hangzhu Wanining New Material Co.Ltd,12,,,,108.49,,CCK-8,MH-S,Mouse,Lung,24 h,0,100.1885
,article,22508397,Oxide,TiO2,Hangzhu Wanining New Material Co.Ltd,12,,,,108.49,,CCK-8,MH-S,Mouse,Lung,24 h,12.5,95.4751
,article,22508397,Oxide,TiO2,Hangzhu Wanining New Material Co.Ltd,12,,,,108.49,,CCK-8,MH-S,Mouse,Lung,24 h,25,92.5339
,article,22508397,Oxide,TiO2,Hangzhu Wanining New Material Co.Ltd,12,,,,108.49,,CCK-8,MH-S,Mouse,Lung,24 h,50,94.5701
,article,22508397,Oxide,TiO2,Hangzhu Wanining New Material Co.Ltd,12,,,,108.49,,CCK-8,MH-S,Mouse,Lung,24 h,100,96.3801
,article,22508397,Oxide,TiO2,Hangzhu Wanining New Material Co.Ltd,12,,,,108.49,,CCK-8,MH-S,Mouse,Lung,24 h,200,95.2112
,article,22508397,Oxide,TiO2,Hangzhu Wanining New Material Co.Ltd,12,,,,108.49,,CCK-8,MH-S,Mouse,Lung,24 h,400,94.1176
,article,22508397,Oxide,TiO2,Hangzhu Wanining New Material Co.Ltd,12,,,,108.49,,CCK-8,MH-S,Mouse,Lung,24 h,600,88.009
,article,22508397,Oxide,TiO2,Hangzhu Wanining New Material Co.Ltd,12,,,,108.49,,CCK-8,Ana-1,Mouse,Bone,24 h,0,100.287
,article,22508397,Oxide,TiO2,Hangzhu Wanining New Material Co.Ltd,12,,,,108.49,,CCK-8,Ana-1,Mouse,Bone,24 h,12.5,96.8427
,article,22508397,Oxide,TiO2,Hangzhu Wanining New Material Co.Ltd,12,,,,108.49,,CCK-8,Ana-1,Mouse,Bone,24 h,25,94.7761
,article,22508397,Oxide,TiO2,Hangzhu Wanining New Material Co.Ltd,12,,,,108.49,,CCK-8,Ana-1,Mouse,Bone,24 h,50,90.7577
,article,22508397,Oxide,TiO2,Hangzhu Wanining New Material Co.Ltd,12,,,,108.49,,CCK-8,Ana-1,Mouse,Bone,24 h,100,84.6728
,article,22508397,Oxide,TiO2,Hangzhu Wanining New Material Co.Ltd,12,,,,108.49,,CCK-8,Ana-1,Mouse,Bone,24 h,200,81.9747
,article,22508397,Oxide,TiO2,Hangzhu Wanining New Material Co.Ltd,12,,,,108.49,,CCK-8,Ana-1,Mouse,Bone,24 h,400,78.2434
,article,22508397,Oxide,TiO2,Hangzhu Wanining New Material Co.Ltd,12,,,,108.49,,CCK-8,Ana-1,Mouse,Bone,24 h,600,77.0379
,article,23417698,Oxide,ZnO,Self-synthesized,,,,,,,,,,,,,
,article,23417698,Oxide,ZnO,Self-synthesized,,,,,,,,,,,,,
,article,23417698,Oxide,ZnO,Self-synthesized,,,,,,,,,,,,,
,article,23417698,Oxide,ZnO,Self-synthesized,,,,,,,,,,,,,
,article,16629153,Carbon,C60,Self-synthesized,,,,,,,,,,,,,
,article,16629153,Carbon,C60,Self-synthesized,,,,,,,,,,,,,
,article,16629153,Carbon,C60,Self-synthesized,,,,,,,,,,,,,
,article,16629153,Carbon,C60,Self-synthesized,,,,,,,,,,,,,
,article,16629153,Carbon,C60,Self-synthesized,,,,,,,,,,,,,
,article,16629153,Carbon,C60,Self-synthesized,,,,,,,,,,,,,
,article,16629153,Carbon,C60,Self-synthesized,,,,,,,,,,,,,
,article,16629153,Carbon,C60,Self-synthesized,,,,,,,,,,,,,
,article,16629153,Carbon,C60,Self-synthesized,,,,,,,,,,,,,
,article,21647422,Oxide,TiO2,"A-100, Crenox GmbH, Krefeld, Germany",6,94,,,230,,,,,,,,
,article,21647422,Oxide,TiO2,"A-100, Crenox GmbH, Krefeld, Germany",6,94,,,230,,,,,,,,
,article,21647422,Oxide,TiO2,"A-100, Crenox GmbH, Krefeld, Germany",6,101,,,230,,,,,,,,
,article,21647422,Oxide,TiO2,"A-100, Crenox GmbH, Krefeld, Germany",6,205,,,230,,,,,,,,
,article,21647422,Oxide,TiO2,"A-100, Crenox GmbH, Krefeld, Germany",6,205,,,230,,,,,,,,
,article,21647422,Oxide,TiO2,"A-100, Crenox GmbH, Krefeld, Germany",6,205,,,230,,,,,,,,
,article,23185639,Oxide,TiO2,University of Texas,25,,,,,,TOTO-3,Wild-type MEF cell,Mouse,Embryo,24 h,0.4843,100
,article,23185639,Oxide,TiO2,University of Texas,25,,,,,,TOTO-3,Wild-type MEF cell,Mouse,Embryo,24 h,38.7409,89.8747
,article,23185639,Oxide,TiO2,University of Texas,25,,,,,,TOTO-3,Wild-type MEF cell,Mouse,Embryo,24 h,98.7894,80.6516
,article,23185639,Oxide,TiO2,University of Texas,25,,,,,,TOTO-3,Wild-type MEF cell,Mouse,Embryo,24 h,201.0896,63.7469
,article,23185639,Oxide,TiO2,University of Texas,25,,,,,,TOTO-3,Wild-type MEF cell,Mouse,Embryo,24 h,499.2736,36.7419
,article,23185639,Oxide,TiO2,University of Texas,25,,,,,,TOTO-3,Wild-type MEF cell,Mouse,Embryo,24 h,1000.4842,22.2055
,article,18528913,Carbon,C60,Sigma Aldrich,,,,,,,,,,,,,
,article,22975145,Metal,Ag,Self-synthesized,,90,,-34.6,,,MTT,RAW 264.7,Mouse,Blood,24 h,0,100.7776
,article,22975145,Metal,Ag,Self-synthesized,,90,,-34.6,,,MTT,RAW 264.7,Mouse,Blood,24 h,5,100.7776
,article,22975145,Metal,Ag,Self-synthesized,,90,,-34.6,,,MTT,RAW 264.7,Mouse,Blood,24 h,10,98.9114
,article,22975145,Metal,Ag,Self-synthesized,,90,,-34.6,,,MTT,RAW 264.7,Mouse,Blood,24 h,25,89.8134
,article,22975145,Metal,Ag,Self-synthesized,,90,,-34.6,,,MTT,RAW 264.7,Mouse,Blood,24 h,50,87.9471
,article,22975145,Metal,Ag,Self-synthesized,,90,,-34.6,,,MTT,RAW 264.7,Mouse,Blood,24 h,75,85.381
,article,22975145,Metal,Ag,Self-synthesized,,90,,-34.6,,,MTT,RAW 264.7,Mouse,Blood,24 h,100,80.2488
,article,22954533,Metal,Ag,NanoComposix,10,,,,,,Neutral Red,RBE4,Rat,Brain,24 h,1,90.5116
,article,22954533,Metal,Ag,NanoComposix,10,,,,,,Neutral Red,RBE4,Rat,Brain,24 h,10,83.6744
,article,22954533,Metal,Ag,NanoComposix,10,,,,,,Neutral Red,RBE4,Rat,Brain,24 h,25,76.186
,article,22954533,Metal,Ag,NanoComposix,10,,,,,,Neutral Red,RBE4,Rat,Brain,24 h,1,100.8257
,article,22954533,Metal,Ag,NanoComposix,10,,,,,,Neutral Red,RBE4,Rat,Brain,24 h,10,67.4312
,article,22954533,Metal,Ag,NanoComposix,10,,,,,,Neutral Red,RBE4,Rat,Brain,24 h,25,44.9541
,article,22954533,Metal,Ag,NanoComposix,10,,,,,,Neutral Red,RBE4,Rat,Brain,24 h,1,85.9594
,article,22954533,Metal,Ag,NanoComposix,10,,,,,,Neutral Red,RBE4,Rat,Brain,24 h,10,24.6501
,article,22954533,Metal,Ag,NanoComposix,10,,,,,,Neutral Red,RBE4,Rat,Brain,24 h,25,22.1219
,article,22823932,Oxide,SiO2,Ludox Colloid Silica,14,14,,,,,MTT,A549,Human,Lung,24 h,0.01,94.2162
,article,22823932,Oxide,SiO2,Ludox Colloid Silica,14,14,,,,,MTT,A549,Human,Lung,24 h,0.1,87.1161
,article,22823932,Oxide,SiO2,Ludox Colloid Silica,14,14,,,,,MTT,A549,Human,Lung,24 h,1,79.1783
,article,22823932,Oxide,SiO2,Ludox Colloid Silica,14,14,,,,,MTT,A549,Human,Lung,24 h,10,71.2804
,article,22823932,Oxide,SiO2,Ludox Colloid Silica,14,14,,,,,MTT,A549,Human,Lung,24 h,100,18.1492
,article,22823932,Oxide,SiO2,Ludox Colloid Silica,14,14,,,,,MTT,A549,Human,Lung,24 h,1000,5.2254
,article,20180970,Oxide,SiO2,Wan Jing New Material,,365.1,,-59.7,,,CCK-8,HaCaT,Human,Skin,24 h,0,1.0447
,article,20180970,Oxide,SiO2,Wan Jing New Material,,365.1,,-59.7,,,CCK-8,HaCaT,Human,Skin,24 h,2.5,0.9924
